Repository: BecaLiang/copper-thickness-consumption-tool

# Copper Usage

This projects provides a tool to calculate machine parameters for the pattern plating step at JST. Customer provided inputs like the desired thickness are combined with a safety margin to answer the question "What are my machine settings so I fulfill the customer required minimal thickness with a probability of 1 - margin?". To achieve this, a layer modelling the effect of our process on the minimal copper thickness is also contained.

## 1. Working Principles

The copper thickness tool is based on two functional entities. Firstly a tool to calculate the minimum thickness among all 6 measured points from all relevant inputs, implemented as an inheritance from _ThicknessCalculation_ in _thickness\_calculation.py_. Secondly, an optimization mechanism that uses that exact function to calculate the theoretical minimal thickness _(tmt)_ and selects the parameterset with the lowest theroretical tmt fulfilling a pre-set safety margin. This is achieved by essentially inverting the _ThicknessCalculation_, i.e. taking a given thickness and backstrapolating a set of parameters which yield said value. Consequently, the task is taken by a daughter of _ErrorModel_ from _inverter.py_.

### 1.2 ThicknessCalculation

To calculate the most likely tmt, we need a function mapping the given set of input variables to the output, i.e. the tmt. <br>

$$
\begin{align*}
  \text{tmt}:\hspace{1.5em} t^{\text{Cu}}_{\text{min}} = F\left(j, T_{\text{plate}}, f_{\text{spray}}, t_{\text{board}}\right) \\ 
\end{align*}
$$

<div style="margin-top:15px;"></div>

The relevant implementation of _F_ depends on the following parameters: <br>

$$
\begin{align*}
  j &: \text{Current Density in } \frac{\text{A}}{\text{cm}^2} & T_{\text{plate}} &: \text{Plating Time in min}\\
  f_{\text{spray}} &: \text{Spray Frequency in Hz} & t_{\text{board}} &: \text{board thickness in mm}\\
\end{align*}
$$

#### 1.2.1 Implementation Details

Different functions are to be implemented as daughter classes of _ThicknessCalculation_. The mother class provides _fit_ and _predict_ as interface functions. calling either with a pandas DataFrame as argument works analogous to the very common scikitlearn-type interfacing. _fit_ takes a set of variable values with correclty assigned tmt-values, taken from the real machines and then internally calculates the best fitting parameters. _predict_ then uses those to calculate the tmt from any given input. On a technical level, each new instance needs to provide _\_fit_ and _\_predict_ methods to do this. _fit_ and _predict_ are the outside interface which also implement such things as cleaning the data.

The selection of each model is implemented following the registry pattern. The concrete class has to be decorated with _register\_calculator_ like so. 

```
@register_calculator('my_implementation')
class MyImplementation(ThicknessCalculatin):

    def _fit
        ...

    def _predict
        ...
```

_my\_implementation_ can now be used in configurations / calls e.g. to this modules factory-class _ModeFactory_ from _model\_factory.py_.

#### 1.2.2 The linear model

To achieve a stable and comprehensible performance, the default version uses a plain linear model. No higher order dependencies than first order are used. Thorough investigation into the dependencies of the model on the parameters showed a consistent linear behaviour of tmt as a function of both time and current density. The implementation for the vcp line is done in _BoardInclusiveLinearThicknessCalculation_.

### 1.2 Slicing

The original SOP (**S**tandard **O**perating **P**rocedure) gives values for the machine parameters dependent on the Ratio between the board thickness in mm and the smallest drill diameter, also in mm, further distinguished by different versions for vcp and non-vcp lines. To keep track and keep the structure of the state of the art method, different internal parameters are trained for distinguished slices along the _Ratio_ and _is\_vcp_ axes. Slicing is implemented as an an instance of _SOPSlicer_, constructed with upper and lower bound, where the lower border is part of the set and the upper is not. Configuration happens under the _slices_ keyword as a simple list of boarders for the vcp and non-vcp line, respectively.

### 1.3 Inversion

As outlined above, to work out the optimal values for machine parameters, the inverted operation of th fit to the _ThicknessCalculation_ instance needs to be accomplished. To achieve that, a second part is needed and that is in addition to a model for the expected value, a model for the variance, or in other terms the center and width of the target distribution. Examinations have shown the individual tmts to be normally distributed.

### 3.2 Config File

#### 3.2.2 Simple Datatypes in Config

  * **error_model** key of the _ErrorModel_ instance.
  * **nan_value** either nan or float to fill missing

File: train_data.csv (part 1 of 37)
IPQA NO;Current Paper NO;Lot;Product Model;Equipment;Surface Treatment;Layout Design;Production Process;Edge Position;Board Specification;Board Length (mm);Board Width (mm);Minimum Hole Diameter (mm);Customer Number;Full Board Plating_Production Line Equipment Name;Full Board Plating_Copper Surface Requirement (um);Full Board Plating_Hole Copper Requirement (um);Full Board Plating_Copper Current Density;Full Board Plating_Spray Frequency (HZ);Full Board Plating_Copper Plating Time (min);Full Board Plating_Board Speed (m/min);Pattern Plating_Production;Pattern Plating_Copper Surface Requirement (um);Pattern Plating_Hole Copper Requirement (um);Pattern Plating_Plated Area (GTL);Pattern Plating_Plated Area (GBL);Pattern Plating_Copper Current Density;Pattern Plating_Tin Plating Current Density;Pattern Plating_Spray Frequency|Copper (HZ);Pattern Plating_Spray Frequency|Tin (HZ);Pattern Plating_Copper Plating Time (min);Pattern Plating_Tin Plating Time (min);Pattern Plating_Board Speed (m/min);Is Hole Plugged;Not Plugged;Plugged;Inspection Item;Requirement;Measured Range 1;Measured Range 2;Measured Range 3;Measured Range 4;Measured Range 5;Measured Range 6;Average Value;Judgment;min_requirement;judgement_criteria;label;thickness_min;thickness_max;thickness_mean;thickness_std;thickness_range;mfgpartId;Part Number;Panel Length;Panel Width;Part Length;Part Width;Line width/spacing (mm);Graphic Area C Side %;Graphic Area S Side %;Board Thickness (mm);Min. hole size;Total Hole Quantity;Ratio;Panel Size;Line Width (mm);Line Spacing (mm);is_vcp;minimal_thickness;maximal_thickness;thickness_asymmetry;thickness_req_ratio;thickness_delta;minimum_hole_diameter
DCI-20240603443;ECI-20240603004;WOA240530647-00-001-001;JA2C890TA0;2#龙门图电线;沉锡;A板;正片;短边;1.5;622.0;520.5;0.55;H0080;东威;5;5;17;45.0;19.0;2;龙门;35;25;46.0;44.0;18.0;11.0;;;70.0;8;;;;;孔铜;管控要求孔≥28（MI要求≥25）;33.85;28.92;33.23;35.08;29.54;30.15;31.795;ACC;25.0;30.0;1;28.92;35.08;31.8;2.57;6.159999999999997;163397;JA2C890TA0;622.0;520.5;251.0;190.5;0.3/0.3;46.0;44.0;1.6;0.55;17436.0;2.909090909090909;323751.0;0.3;0.3;False;28.92;35.08;6.159999999999997;0.15680000000000008;3.9200000000000017;0.55
DCI-20240603585;ECI-20240603005;WOA240601001-00-001-001;J0600040A00.0;2#龙门图电线;喷锡;A板;正片;短边;;580.0;474.0;0.35;H0156;东威;5;5;17;45.0;19.0;2;龙门;38;20;76.0;76.0;17.0;11.0;;;60.0;8;;;;;孔铜;≥20平均25;30.34;22.91;29.72;29.72;22.29;30.96;27.65;ACC;20.0;25.0;1;22.29;30.96;27.66;3.95;8.670000000000002;276728;J0600040A00.0;580.0;474.0;222.0;180.0;0.2/0.25;76.0;76.0;1.6;0.35;26559.0;4.571428571428572;274920.0;0.2;0.25;False;22.29;30.96;8.670000000000002;0.11449999999999996;2.289999999999999;0.35
DCI-20240603586;ECI-20240603006;WOA240530651-00-001-001;JS22095TA0;2#龙门图电线;沉锡;A板;正片;短边;1.5;600.0;468.0;0.35;H0053;东威;5;5;17;45.0;19.0;2;龙门;47;18;79.0;70.0;16.0;11.0;;;60.0;8;;;;;孔铜;≥18平均20;27.24;20.43;27.24;25.39;20.43;26.01;24.45;ACC;18.0;23.0;1;20.43;27.24;24.46;3.2;6.809999999999999;86054;JS22095TA0;600.0;468.0;222.0;190.0;0.203/0.156;79.0;70.0;1.6;0.35;10245.0;4.571428571428572;280800.0;0.203;0.156;False;20.43;27.24;6.809999999999999;0.13499999999999998;2.4299999999999997;0.35
DCI-20240604279;ECI-20240603007;WOA240527555-00-001-001;JP6C004EA1;2#龙门图电线;沉金;A板;正片;短边;;600.0;440.0;0.5;H0080;东威;5;5;17;45.0;19.0;2;龙门;35;20;37.0;34.0;16.0;11.0;;;60.0;8;;;;;孔铜;≥20平均25;32.62;28.59;29.63;30.85;27.86;34.05;30.6;ACC;20.0;25.0;0;27.86;34.05;30.6;2.39;6.189999999999998;262280;JP6C004EA1;600.0;440.0;204.4;184.6;0.15/0.20;37.0;34.0;1.5;0.5;19498.0;3.0;264000.0;0.15;0.2;False;27.86;34.05;6.189999999999998;0.39299999999999996;7.859999999999999;0.5
DCI-20240604283;ECI-20240604001;WOA240527535-00-001-001;J0400109A00.0;2#龙门图电线;喷锡;A板;正片;短边;0.4;622.0;520.5;0.35;H0144;东威;5;5;17;45.0;19.0;2;龙门;35;18;53.0;51.0;15.0;11.0;;;60.0;8;;;;;孔铜;≥18平均20;26.01;26.58;27.36;26.56;29.52;31.58;27.93;REJ;18.0;23.0;0;26.01;31.58;27.94;2.17;5.569999999999997;258005;J0400109A00.0;622.0;520.5;228.07;118.2;0.203/0.152;53.0;51.0;1.0;0.35;13320.0;2.857142857142857;323751.0;0.203;0.152;False;26.01;31.58;5.569999999999997;0.44500000000000006;8.010000000000002;0.35
DCI-20240604284;ECI-20240604002;WOA240528558-00-001-001;JP40262EA1;2#龙门图电线;沉金;A板;正片;短边;1.1;580.0;347.0;0.4;H0085;东威;5;5;17;45.0;19.0;2;龙门;35;18;38.0;73.0;16.0;11.0;;;60.0;8;;;;;孔铜;≥18平均20;39.95;31.43;33.4;42.57;30.78;33.4;35.25;REJ;18.0;23.0;0;30.78;42.57;35.26;4.84;11.79;270623;JP40262EA1;580.0;347.0;321.0;133.0;0.254/0.244;38.0;73.0;1.6;0.4;5045.0;4.0;201260.0;0.254;0.244;False;30.78;42.57;11.79;0.7100000000000001;12.780000000000001;0.4
DCI-20240604364;ECI-20240604003;WOA240530688-00-001-001;J0800010A00.0;2#龙门图电线;OSP;A板;正片;短边;;622.0;313.33;0.3;H0080;荣信;5;5;2.5;45.0;18.0;1.3;龙门;85;18;41.0;38.0;14.0;11.0;;;70.0;8;;;;;孔铜;≥18平均20;27.16;21.34;26.62;27.56;21.99;25.52;25.03;ACC;18.0;23.0;1;21.34;27.56;25.03;2.7;6.219999999999999;267559;J0800010A00.0;622.0;313.33;286.89;280.63;0.2/0.2;41.0;38.0;2.29;0.3;3904.0;7.633333333333334;194891.26;0.2;0.2;False;21.34;27.56;6.219999999999999;0.18555555555555556;3.34;0.3
DCI-20240604494;ECI-20240604005;WOA240524484-00-001-008;J0400037A01.0;2#龙门图电线;喷锡;A板;正片;短边;0.53;622.0;436.8;0.4;;荣信;5;5;1.5;45.0;18.0;1.3;龙门;50;20;66.0;67.0;18.0;11.0;;;60.0;8;;;;;孔铜;管控要求≥22平均27（MI要求≥20平均25）;25.87;22.34;27.81;25.87;22.63;25.87;25.06;ACC;20.0;25.0;1;22.34;27.81;25.06;2.14;5.469999999999999;233623;J0400037A01.0;622.0;436.8;418.0;271.0;0.178/0.15;66.0;67.0;1.2;0.4;26932.0;3.0;271689.6;0.178;0.15;False;22.34;27.81;5.469999999999999;0.11699999999999999;2.34;0.4
DCI-20240605293;ECI-20240605001;WOA240529605-00-001-002;JP21904EA1;2#龙门图电线;沉金;A板;正片;短边;0.7(含铜);556.0;534.0;0.35;;东威;5;5;15;45.0;19.0;2;龙门;70;18;54.0;58.0;16.0;11.0;;;60.0;8;;;;;孔铜;管控要求≥19平均21;29.47;22.92;29.47;32.09;29.47;30.78;29;REJ;19.0;24.0;0;22.92;32.09;29.03;3.17;9.170000000000002;42529;JP21904EA1;556.0;534.0;104.0;101.2;0.15/0.25;54.0;58.0;0.8;0.35;27850.0;2.285714285714286;296904.0;0.15;0.25;False;22.92;32.09;9.170000000000002;0.2063157894736843;3.9200000000000017;0.35
DCI-20240605311;ECI-20240605002;WOA240527555-00-001-001;JP6C004EA1;2#龙门图电线;沉金;A板;正片;短边;;600.0;440.0;0.5;;东威;5;5;15;45.0;19.0;2;龙门;35;20;37.0;34.0;18.0;11.0;;;60.0;8;;;;;孔铜;≥20平均25;32.62;28.59;29.63;30.85;27.86;34.05;30.6;REJ;20.0;25.0;0;27.86;34.05;30.6;2.39;6.189999999999998;262280;JP6C004EA1;600.0;440.0;204.4;184.6;0.15/0.20;37.0;34.0;1.5;0.5;19498.0;3.0;264000.0;0.15;0.2;False;27.86;34.05;6.189999999999998;0.39299999999999996;7.859999999999999;0.5
DCI-20240606338;ECI-20240605005;WOA240528574-00-001-001;J0600001A00.0;2#龙门图电线;沉锡;A板;正片;短边;;622.0;520.5;0.35;H0080;东威;5;5;17;45.0;19.0;2;龙门;53;20;68.0;70.0;17.0;11.0;;;60.0;8;;;;;孔铜;≥20平均25;33.4;28.81;36.02;34.71;29.47;36.02;33.07;REJ;20.0;25.0;0;28.81;36.02;33.07;3.2;7.210000000000004;214262;J0600001A00.0;622.0;520.5;241.7;112.2;0.15/0.15;68.0;70.0;1.6;0.35;32144.0;4.571428571428572;323751.0;0.15;0.15;False;28.81;36.02;7.210000000000004;0.44049999999999995;8.809999999999999;0.35
DCI-20240606340;ECI-20240605006;WOA240601018-00-011-019;JP2C237LA0;2#龙门图电线;喷锡;A板;正片;短边;1.4(含铜);564.0;356.0;0.35;H0080;东威;5;5;17;45.0;19.0;2;龙门;38.4;20;50.0;30.0;17.0;11.0;;;60.0;8;;;;;孔铜;≥20平均25;43.22;31.43;33.4;44.53;29.47;34.05;36.01;REJ;20.0;25.0;0;29.47;44.53;36.02;6.31;15.06;2587;JP2C237LA0;564.0;356.0;335.5;180.0;0.2/0.2;50.0;30.0;1.5;0.35;;4.285714285714286;200784.0;0.2;0.2;False;29.47;44.53;15.060000000000002;0.4734999999999999;9.469999999999999;0.35
DCI-20240606342;ECI-20240606001;WOA240528565-00-002-004;JP40521EB1;2#龙门图电线;沉金;A板;正片;短边;0.8;600.0;432.0;0.4;H0085;东威;5;5;17;45.0;19.0;2;龙门;83.7;18;52.0;53.0;16.0;11.0;;;60.0;8;;;;;孔铜;≥18平均20;27.69;21.54;27.69;27.08;21.54;27.08;25.4;ACC;18.0;23.0;1;21.54;27.69;25.44;3.03;6.150000000000002;274817;JP40521EB1;600.0;432.0;280.29;202.01;0.254/0.254;52.0;53.0;1.575;0.4;11092.0;3.9375;259200.0;0.254;0.254;False;21.54;27.69;6.150000000000002;0.19666666666666663;3.539999999999999;0.4
DCI-20240606349;ECI-20240606002;WOA240603045-00-001-001;J0400142A00.0;2#龙门图电线;沉锡;A板;正片;短边;1.2;560.0;380.0;0.35;H0080;东威;5;5;17;45.0;19.0;2;龙门;52.9;20;44.0;35.0;17.0;11.0;;;60.0;8;;;;;孔铜;≥20平均25;34.05;22.27;33.4;35.36;22.27;32.43;29.9;ACC;20.0;25.0;1;22.27;35.36;29.96;6.03;13.09;276704;J0400142A00.0;560.0;380.0;354.0;265.0;0.15/0.15;44.0;35.0;1.6;0.35;19050.0;4.571428571428572;212800.0;0.15;0.15;False;22.27;35.36;13.09;0.11349999999999998;2.2699999999999996;0.35
DCI-20240606355;ECI-20240606003;WOA240529604-00-001-003;J0400106C00.0;1#东威图电VCP线;喷锡;A板;正片;短边;1;560.0;508.0;0.35;H0153;东威;5;5;17;45.0;19.0;2;龙门;47.9;18;43.0;46.0;16.0;11.0;;;60.0;8;;;;;孔铜;≥18平均20;30.12;21.61;30.78;28.81;20.3;30.12;26.9;ACC;18.0;23.0;1;20.3;30.78;26.96;4.71;10.48;270983;J0400106C00.0;560.0;508.0;160.0;106.0;0.487/0.318;43.0;46.0;1.6;0.35;10575.0;4.571428571428572;284480.0;0.487;0.318;True;20.3;30.78;10.48;0.12777777777777782;2.3000000000000007;0.35
DCI-20240606402;ECI-20240606004;WOA240529638-00-001-002;J0400141A00.0;2#龙门图电线;沉金;A板;正片;短边;0.8;622.0;546.0;0.45;H0080;东威;5;5;17;45.0;19.0;2;龙门;70;20;25.0;41.0;17.0;11.0;;;60.0;8;;;是;否;孔铜;≥20平均25;32.74;28.81;34.71;32.09;28.81;35.36;32.08;REJ;20.0;25.0;0;28.81;35.36;32.09;2.81;6.550000000000001;264749;J0400141A00.0;622.0;546.0;258.0;165.0;0.3/0.316;25.0;41.0;1.4;0.45;8061.0;3.111111111111111;339612.0;0.3;0.316;False;28.81;35.36;6.550000000000001;0.44049999999999995;8.809999999999999;0.45
DCI-20240606558;ECI-20240606005;WOA240601018-00-009-019;JP2C237LA0;1#东威图电VCP线;喷锡;A板;正片;短边;1.4(含铜);564.0;356.0;0.35;H0080;东威;5;5;17;45.0;19.0;2;龙门;38.4;20;50.0;30.0;17.0;11.0;;;60.0;8;;;是;否;孔铜;≥20平均25;34.71;24.23;36.67;28.16;24.23;26.2;29;ACC;20.0;25.0;1;24.23;36.67;29.03;5.39;12.44;2587;JP2C237LA0;564.0;356.0;335.5;180.0;0.2/0.2;50.0;30.0;1.5;0.35;;4.285714285714286;200784.0;0.2;0.2;True;24.23;36.67;12.440000000000001;0.21150000000000002;4.23;0.35
DCI-20240606559;ECI-20240606006;WOA240528588-00-006-006;JP4C365LA0;1#东威图电VCP线;喷锡;A板;正片;短边;0.71;622.0;520.5;0.4;H0080;东威;5;5;17;45.0;19.0;2;龙门;35;20;29.0;34.0;17.0;11.0;;;60.0;8;;;否;是;孔铜;≥20平均25;30.74;25.54;30.78;31.43;28.64;34.71;30.3;REJ;20.0;25.0;0;25.54;34.71;30.31;3.05;9.170000000000002;210600;JP4C365LA0;622.0;520.5;183.2;121.2;0.20/0.356;29.0;34.0;1.1;0.4;18353.0;2.75;323751.0;0.2;0.356;True;25.54;34.71;9.170000000000002;0.27699999999999997;5.539999999999999;0.4
DCI-20240606669;ECI-20240606010;WOA240601012-00-001-001;J0400149A00.0;2#龙门图电线;喷锡;A板;正片;短边;0.2;600.0;529.0;0.3;H0156;东威;5;5;17;45.0;19.0;2;龙门;52.9;20;49.0;42.0;18.0;11.0;;;60.0;8;;;否;是;孔铜;≥20平均25;37.33;26.85;33.4;38.64;28.81;32.74;32.96;REJ;20.0;25.0;0;26.85;38.64;32.96;4.61;11.79;268394;J0400149A00.0;600.0;529.0;280.0;250.0;0.12/0.207;49.0;42.0;1.6;0.3;13695.0;5.333333333333334;317400.0;0.12;0.207;False;26.85;38.64;11.79;0.3425000000000001;6.850000000000001;0.3
DCI-20240607427;ECI-20240607002;WOA240529630-00-001-005;JP40518EB1;1#东威图电VCP线;沉金;A板;正片;短边;0.6;622.0;496.0;0.35;H0085;荣信;5;5;2.5;45.0;18.0;1.3;龙门;70;18;41.0;44.0;15.0;11.0;;;60.0;8;;;否;是;孔铜;≥18平均20;25.59;22.97;26.25;25.59;22.31;26.25;24.8;ACC;18.0;23.0;1;22.31;26.25;24.83;1.73;3.940000000000001;273991;JP40518EB1;622.0;496.0;267.21;192.01;0.203/254;41.0;44.0;1.565;0.35;;4.471428571428572;308512.0;0.203;254.0;True;22.31;26.25;3.9400000000000013;0.23944444444444438;4.309999999999999;0.35
DCI-20240607437;ECI-20240607003;WOA240601023-00-001-008;JB2C393LB3;2#东威板电VCP线;喷锡;A板;负片;短边;1.5(含铜);626.0;412.0;0.325;H0080;东威;57.9;20;25;45.0;48.8;0.8;;;;;;;;;;;;;;否;是;孔铜;≥20平均25;31.5;23.63;34.78;32.16;23.63;31.5;29.5;ACC;20.0;25.0;1;23.63;34.78;29.53;4.73;11.15;73844;JB2C393LB3;626.0;412.0;370.0;304.5;;;;1.6;0.325;26421.0;4.923076923076923;257912.0;;;True;23.63;34.78;11.150000000000002;0.18149999999999994;3.629999999999999;0.325
DCI-20240607441;ECI-20240607004;WOA240531703-00-001-004;JP4C193EB3;2#东威板电VCP线;沉金;A板;负片;;0.26;622.0;451.0;0.45;H0080;东威;35;20;27;45.0;48.8;0.8;;;;;;;;;;;;;;否;是;孔铜;≥20平均25;30.19;28.22;30.84;31.5;28.22;30.84;29.96;REJ;20.0;25.0;0;28.22;31.5;29.97;1.42;3.280000000000001;275835;JP4C193EB3;622.0;451.0;141.0;116.0;;;;0.7;0.45;13694.0;1.555555555555555;280522.0;;;True;28.22;31.5;3.280000000000001;0.4109999999999999;8.219999999999999;0.45
DCI-20240612260;ECI-20240612001;WOA240530649-00-005-007;J0400154A00.0;2#龙门图电线;沉锡;A板;正片;短边;0.8;580.0;526.0;0.325;H0080;东威;5;5;17;45.0;19.0;2;龙门;33.4;20;43.0;36.0;17.0;11.0;;;60.0;8;;;否;是;孔铜;≥20平均25;26.27;23.65;30.87;24.96;22.33;30.21;26.38;ACC;20.0;25.0;1;22.33;30.87;26.38;3.48;8.540000000000003;269573;J0400154A00.0;580.0;526.0;275.0;250.0;0.15/0.15;43.0;36.0;1.5;0.325;23565.0;4.615384615384615;305080.0;0.15;0.15;False;22.33;30.87;8.540000000000003;0.11649999999999991;2.3299999999999983;0.325
DCI-20240612264;ECI-20240612002;WOA240525503-00-001-001;J0400137B00.0;2#龙门图电线;喷锡;A板;正片;短边;1;622.0;470.0;0.35;H0154;东威;5;5;17;45.0;19.0;2;龙门;35;20;62.0;59.0;17.0;11.0;;;60.0;8;;;否;是;孔铜;≥20平均25;33.5;28.9;35.47;34.15;28.92;32.84;32.29;REJ;20.0;25.0;0;28.9;35.47;32.3;2.76;6.57;279677;J0400137B00.0;622.0;470.0;220.72;144.21;0.178/0.201;62.0;59.0;1.6;0.35;10193.0;4.571428571428572;292340.0;0.178;0.201;False;28.9;35.47;6.57;0.44499999999999995;8.899999999999999;0.35
DCI-20240612388;ECI-20240612003;WOA240604049-00-002-009;JP20162ED0;1#东威图电VCP线;沉金;A板;正片;短边;1.5(含铜);613.2;364.0;0.6;H0022;东威;5;5;17;45.0;19.0;2;龙门;33;18;32.0;44.0;15.0;11.0;;;60.0;8;;;是;否;孔铜;≥18平均20;28.24;21.02;34.15;28.9;22.99;33.5;28.13;ACC;18.0;23.0;1;21.02;34.15;28.13;5.34;13.13;934;JP20162ED0;613.2;364.0;295.5;345.44;0.254/;32.0;44.0;1.57;0.6;;2.616666666666667;223204.8;0.254;;True;21.02;34.15;13.129999999999999;0.16777777777777775;3.0199999999999996;0.6
DCI-20240612391;ECI-20240612004;WOA240601003-00-001-001;J04T0015A00.0;2#龙门图电线;;A板;正片;短边;1;600.0;452.0;0.5;H0125;东威;5;5;17;45.0;19.0;2;龙门;70;18;63.0;30.0;14.0;11.0;;;60.0;8;;;是;否;孔铜;管控要求孔≥21平均23（MI要求≥18平均20）;36.78;23.65;29.56;36.13;21.02;28.27;29.23;ACC;18.0;23.0;0;21.02;36.78;29.24;6.39;15.76;275419;J04T0015A00.0;600.0;452.0;210.0;189.99;0.4/;63.0;30.0;1.6;0.5;4608.0;3.2;271200.0;0.4;;False;21.02;36.78;15.760000000000002;0.16777777777777775;3.0199999999999996;0.5
DCI-20240612392;ECI-20240612005;WOA240601002-00-001-001;J04T0012A00.0;2#龙门图电线;;A板;正片;短边;1.1;600.0;450.0;0.5;H0125;东威;5;5;17;45.0;19.0;2;龙门;70;18;64.0;30.0;14.0;11.0;;;60.0;8;;;是;否;孔铜;管控要求孔≥21平均23（MI要求≥18平均20）;31.53;26.93;32.84;30.87;24.96;33.5;30.11;REJ;18.0;23.0;0;24.96;33.5;30.11;3.41;8.54;275330;J04T0012A00.0;600.0;450.0;210.0;189.99;0.4/;64.0;30.0;1.6;0.5;4608.0;3.2;270000.0;0.4;;False;24.96;33.5;8.54;0.3866666666666667;6.960000000000001;0.5
DCI-20240612543;ECI-20240612006;WOA240530663-00-001-004;J0600024A00.0;1#东威图电VCP线;喷锡;A板;正片;短边;;622.0;470.0;0.4;H0080;荣信;5;5;2.5;45.0;18.0;1.3;龙门;50;20;79.0;79.0;14.0;11.0;;;60.0;8;;;否;是;孔铜;≥20平均25;27.59;24.3;26.27;26.93;24.3;28.9;26.38;ACC;20.0;25.0;1;24.3;28.9;26.38;1.83;4.599999999999998;240619;J0600024A00.0;622.0;470.0;295.9;210.8;0.203/0.152;79.0;79.0;1.35;0.4;21790.0;3.375;292340.0;0.203;0.152;True;24.3;28.9;4.599999999999998;0.21500000000000002;4.300000000000001;0.4
DCI-20240612544;ECI-20240612007;WOA240527547-00-001-001;J04T0010A00.0;2#龙门图电线;;A板;正片;短边;1.2;600.0;448.0;0.5;H0125;东威;5;5;17;45.0;19.0;2;龙门;35;18;63.0;28.0;14.0;11.0;;;60.0;8;;;是;否;孔铜;管控要求孔≥21平均23（MI要求≥18平均20）;26.93;22.99;30.21;28.24;22.99;29.56;26.82;ACC;18.0;23.0;1;22.99;30.21;26.82;3.17;7.220000000000002;269985;J04T0010A00.0;600.0;448.0;210.0;189.99;0.4/;63.0;28.0;1.6;0.5;4569.0;3.2;268800.0;0.4;;False;22.99;30.21;7.220000000000002;0.27722222222222215;4.989999999999998;0.5
DCI-20240612545;ECI-20240612008;WOA240601006-00-001-001;J04T0017A00.0;2#龙门图电线;;A板;正片;短边;1.2;600.0;446.0;0.5;H0125;东威;5;5;17;45.0;19.0;2;龙门;35;18;64.0;26.0;14.0;11.0;;;60.0;8;;;是;否;孔铜;管控要求孔≥21平均23（MI要求≥18平均20）;29.54;22.15;25.23;28.92;21.54;24.62;25.33;ACC;18.0;23.0;1;21.54;29.54;25.33;3.33;8.0;275680;J04T0017A00.0;600.0;446.0;210.0;189.99;0.4/;64.0;26.0;1.6;0.5;4608.0;3.2;267600.0;0.4;;False;21.54;29.54;8.0;0.19666666666666663;3.539999999999999;0.5
DCI-20240612550;ECI-20240612011;WOA240527546-00-001-001;J04T0009A00.0;2#龙门图电线;;A板;正片;短边;1;600.0;446.0;0.5;H0125;东威;5;5;17;45.0;19.0;2;龙门;35;18;64.0;28.0;14.0;11.0;;;60.0;8;;;是;否;孔铜;管控要求孔≥21平均23（MI要求≥18平均20）;27.59;21.36;23.65;29.56;21.36;25.62;24.85;ACC;18.0;23.0;1;21.36;29.56;24.86;3.35;8.2;269876;J04T0009A00.0;600.0;446.0;210.0;189.99;0.4/;64.0;28.0;1.6;0.5;4608.0;3.2;267600.0;0.4;;False;21.36;29.56;8.2;0.18666666666666665;3.3599999999999994;0.5
DCI-20240612551;ECI-20240612012;WOA240530644-00-001-001;J04T0014A00.0;2#龙门图电线;;A板;正片;短边;1.2;600.0;450.0;0.5;H0125;东威;5;5;17;45.0;19.0;2;龙门;35;18;63.0;29.0;14.0;11.0;;;60.0;8;;;是;否;孔铜;管控要求孔≥21平均23（MI要求≥18平均20）;35.47;25.62;28.9;33.5;26.93;27.59;29.66;REJ;18.0;23.0;0;25.62;35.47;29.67;3.93;9.849999999999998;273713;J04T0014A00.0;600.0;450.0;210.0;189.99;0.4/;63.0;29.0;1.6;0.5;4569.0;3.2;270000.0;0.4;;False;25.62;35.47;9.849999999999998;0.4233333333333334;7.620000000000001;0.5
DCI-20240612552;ECI-20240612013;WOA240601004-00-001-001;J04T0016A00.0;2#龙门图电线;;A板;正片;短边;1.1;600.0;446.0;0.5;H0125;东威;5;5;17;45.0;19.0;2;龙门;70;18;64.0;30.0;14.0;11.0;;;60.0;8;;;是;否;孔铜;管控要求孔≥21平均23（MI要求≥18平均20）;24.96;21.68;27.59;24.3;21.36;28.24;24.68;ACC;18.0;23.0;1;21.36;28.24;24.69;2.88;6.879999999999999;275454;J04T0016A00.0;600.0;446.0;210.0;189.99;0.4/;64.0;30.0;1.6;0.5;4608.0;3.2;267600.0;0.4;;False;21.36;28.24;6.879999999999999;0.18666666666666665;3.3599999999999994;0.5
DCI-20240612553;ECI-20240612014;WOA240530643-00-001-001;J04T0013A00.0;2#龙门图电线;;A板;正片;短边;1;600.0;447.0;0.5;H0125;东威;5;5;17;45.0;19.0;2;龙门;35;18;63.0;28.0;14.0;11.0;;;60.0;8;;;是;否;孔铜;管控要求孔≥21平均23（MI要求≥18平均20）;26.93;21.36;24.96;28.9;21.02;24.98;24.69;ACC;18.0;23.0;1;21.02;28.9;24.69;3.08;7.879999999999999;271343;J04T0013A00.0;600.0;447.0;210.0;189.99;0.4/;63.0;28.0;1.6;0.5;4608.0;3.2;268200.0;0.4;;False;21.02;28.9;7.879999999999999;0.16777777777777775;3.0199999999999996;0.5
DCI-20240613277;ECI-20240613002;WOA240611202-00-001-001;J0200150A00.0;2#龙门图电线;喷锡;A板;正片;短边;1.5;600.0;434.0;0.5;H0200;东威;5;5;17;45.0;19.0;2;龙门;33.4;18;52.0;55.0;16.0;11.0;;;60.0;8;;;否;是;孔铜;≥18平均20;27.13;22.15;27.36;29.97;21.5;29.97;26.34;ACC;18.0;23.0;1;21.5;29.97;26.35;3.71;8.469999999999999;281242;J0200150A00.0;600.0;434.0;206.0;142.0;0.254/0.127;52.0;55.0;1.6;0.5;6189.0;3.2;260400.0;0.254;0.127;False;21.5;29.97;8.469999999999999;0.19444444444444445;3.5;0.5
DCI-20240613281;ECI-20240613001;WOA240611200-00-001-001;J0200149A00.0;2#龙门图电线;沉金;A板;正片;短边;0.9;600.0;546.0;0.35;H0200;东威;5;5;17;45.0;19.0;2;龙门;33.4;18;55.0;65.0;16.0;11.0;;;60.0;8;;;否;是;孔铜;≥18平均20;29.32;23.58;28.67;29.97;24.37;28.67;27.43;REJ;18.0;23.0;0;23.58;29.97;27.43;2.73;6.390000000000001;281328;J0200149A00.0;600.0;546.0;144.0;105.0;0.254/0.49;55.0;65.0;1.0;0.35;48866.0;2.857142857142857;327600.0;0.254;0.49;False;23.58;29.97;6.390000000000001;0.3099999999999999;5.579999999999998;0.35
DCI-20240614263;ECI-20240614001;WOA240611206-00-003-006;J0200065A00.0;1#东威图电VCP线;喷锡;A板;正片;短边;1.6;622.0;470.0;0.5;H0080;东威;5;5;17;45.0;19.0;2;东威;35;20;75.0;73.0;28.0;16.0;35;30;36.0;6;1;;否;是;孔铜;≥20平均25;32.57;23.45;29.97;33.23;23.45;28.67;28.55;ACC;20.0;25.0;1;23.45;33.23;28.56;4.29;9.779999999999998;237906;J0200065A00.0;622.0;470.0;220.4;46.28;0.305/0.254;75.0;73.0;1.55;0.5;15588.0;3.1;292340.0;0.305;0.254;True;23.45;33.23;9.779999999999998;0.17249999999999996;3.4499999999999993;0.5
DCI-20240614473;ECI-20240614005;WOA240604060-00-002-002;J0400039A00.1;1#东威图电VCP线;沉金;A板;正片;短边;0.71;560.0;494.0;0.35mm;H0080;东威;5;5;17;45.0;19.0;2;龙门;35;25;33.0;37.0;18.0;11.0;;;70.0;8;;;否;是;孔铜;≥25;28.27;24.32;32.21;31.55;24.98;33.53;29.14;REJ;25.0;30.0;1;24.32;33.53;29.14;3.89;9.21;276071;J0400039A00.1;560.0;494.0;269.0;234.0;0.3/0.2;33.0;37.0;1.6;0.35;19050.0;4.571428571428572;276640.0;0.3;0.2;True;24.32;33.53;9.21;-0.027199999999999988;-0.6799999999999997;0.35
DCI-20240614474;ECI-20240614002;WOA240607168-00-001-001;J0200156A00.0;2#龙门图电线;喷锡;A板;正片;短边;1.6;600.0;392.0;0.55;H0080;东威;5;5;17;45.0;19.0;2;龙门;51;25;70.0;74.0;19.0;11.0;;;60.0;8;;;是;否;孔铜;≥25;31.55;28.27;30.9;30.9;28.27;30.24;30.02;ACC;25.0;30.0;1;28.27;31.55;30.02;1.42;3.280000000000001;279837;J0200156A00.0;600.0;392.0;370.03;282.35;0.305/0.3;70.0;74.0;1.65;0.55;6335.0;3.0;235200.0;0.305;0.3;False;28.27;31.55;3.280000000000001;0.13079999999999997;3.2699999999999996;0.55
DCI-20240614478;ECI-20240614003;WOA240612236-00-001-001;J0200152A00.0;2#龙门图电线;喷锡;A板;正片;短边;1.1;600.0;502.0;0.4;H0001;荣信;5;5;2.5;45.0;18.0;1.3;龙门;38.4;20;79.0;74.0;17.0;11.0;;;60.0;8;;;否;是;孔铜;≥20平均25;30.9;25.64;28.92;30.24;24.98;29.58;28.37;REJ;20.0;25.0;0;24.98;30.9;28.38;2.47;5.919999999999998;276993;J0200152A00.0;600.0;502.0;191.0;143.5;0.3/0.428;79.0;74.0;1.2;0.4;49443.0;3.0;301200.0;0.3;0.428;False;24.98;30.9;5.919999999999998;0.24900000000000003;4.98;0.4
DCI-20240614481;ECI-20240614004;WOA240605102-00-001-001;J0400162A00.0;2#龙门图电线;沉金;A板;正片;短边;1.1;622.0;520.5;0.25;H0144;东威;35;18;27;45.0;48.0;0.8;龙门;35;18;51.0;55.0;8.0;11.0;;;60.0;8;;;否;是;孔铜;≥18平均20;26.29;21.04;26.95;27.61;20.38;24.32;24.49;ACC;18.0;23.0;1;20.38;27.61;24.43;3.09;7.23;277467;J0400162A00.0;622.0;520.5;105.25;81.0;0.102/0.102;51.0;55.0;1.6;0.25;31523.0;6.4;323751.0;0.102;0.102;False;20.38;27.61;7.23;0.13222222222222216;2.379999999999999;0.25
DCI-20240615268;ECI-20240615002;WOA240607170-00-001-001;J0400163A00.0;2#龙门图电线;喷锡;A板;正片;短边;1.1;600.0;400.0;0.325;H0001;东威;5;5;17;45.0;19.0;2;龙门;35;20;74.0;78.0;17.0;11.0;;;60.0;8;;;否;是;孔铜;≥20平均25;30.24;24.32;34.18;33.53;25.29;30.9;29.74;REJ;20.0;25.0;0;24.32;34.18;29.74;4.12;9.86;279444;J0400163A00.0;600.0;400.0;375.0;187.0;0.2/0.2;74.0;78.0;1.6;0.325;17787.0;4.923076923076923;240000.0;0.2;0.2;False;24.32;34.18;9.86;0.21600000000000003;4.32;0.325
DCI-20240615269;ECI-20240615001;WOA240613286-00-001-001;J0200043A01.0;2#龙门图电线;喷锡;A板;正片;短边;1.5;546.0;417.33;0.9;H0080;东威;5;5;17;45.0;19.0;2;龙门;33.4;18;32.0;28.0;15.0;11.0;;;60.0;8;;;是;否;孔铜;≤18平均20;31.55;26.61;32.87;35.51;29.17;34.7;31.73;REJ;18.0;23.0;0;26.61;35.51;31.73;3.38;8.899999999999999;283626;J0200043A01.0;546.0;417.33;171.4;132.0;0.635/0.44;32.0;28.0;1.6;0.9;7843.0;1.777777777777778;227862.18;0.635;0.44;False;26.61;35.51;8.899999999999999;0.4783333333333333;8.61;0.9
DCI-20240615276;ECI-20240614006;WOA240611212-00-001-001;J0200119A00.0;2#龙门图电线;喷锡;A板;正片;短边;1.5;580.0;476.0;0.35;H0080;荣信;5;5;2.5;45.0;18.0;1.3;龙门;33.4;18;33.0;59.0;15.0;11.0;;;60.0;8;;;否;是;孔铜;≥18平均20;34.81;25.64;43.39;33.53;27.61;42.07;34.5;REJ;18.0;23.0;0;25.64;43.39;34.51;7.26;17.75;276299;J0200119A00.0;580.0;476.0;277.03;227.0;0.254/0.19;33.0;59.0;1.6;0.35;10034.0;4.571428571428572;276080.0;0.254;0.19;False;25.64;43.39;17.75;0.42444444444444446;7.640000000000001;0.35
DCI-20240615529;ECI-20240615003;WOA240611201-00-001-001;J0400161A00.0;2#龙门图电线;喷锡;A板;正片;短边;1;600.0;546.0;0.25;H0200;荣信;5;5;2.5;45.0;18.0;1.3;图电;33.4;18;65.0;68.0;17.0;11.0;;;60.0;8;;;否;是;孔铜;≥18平均20;30.9;23.01;34.18;32.87;24.32;31.55;29.47;REJ;18.0;23.0;0;23.01;34.18;29.47;4.66;11.17;277343;J0400161A00.0;600.0;546.0;140.0;102.0;0.203/0.127;65.0;68.0;1.6;0.25;19655.0;6.4;327600.0;0.203;0.127;False;23.01;34.18;11.169999999999998;0.27833333333333343;5.010000000000002;0.25
DCI-20240615537;ECI-20240615005;WOA240606126-00-004-016;J0400150A00.0;2#龙门图电线;沉金;A板;正片;短边;0.5;622.0;546.0;0.4mm;H0080;东威;5;5;17;45.0;19.0;2;龙门;70;20;56.0;63.0;18.0;11.0;;;60.0;8;;;否;是;孔铜;≥20平均25;30.24;24.98;30.9;29.58;26.29;30.24;28.7;ACC;20.0;25.0;0;24.98;30.9;28.7;2.45;5.919999999999998;271028;J0400150A00.0;622.0;546.0;207.66;174.8;0.2/0.2;56.0;63.0;1.6;0.4;30044.0;4.0;339612.0;0.2;0.2;False;24.98;30.9;5.919999999999998;0.24900000000000003;4.98;0.4
DCI-20240615538;ECI-20240615006;WOA240613282-00-001-001;J0200145A00.0;2#龙门图电线;沉锡;A板;正片;短边;1.5;580.0;436.8;0.35;H0080;荣信;5;5;2.5;45.0;18.0;1.3;龙门;35;25;52.0;52.0;18.0;11.0;;;70.0;8;;;否;是;孔铜;≥25;33.53;29.58;36.81;36.15;28.27;32.87;32.86;ACC;25.0;30.0;1;28.27;36.81;32.87;3.43;8.540000000000003;274453;J0200145A00.0;580.0;436.8;269.7;206.73;0.254/0.242;52.0;52.0;1.6;0.35;14950.0;4.571428571428572;253344.0;0.254;0.242;False;28.27;36.81;8.540000000000003;0.13079999999999997;3.2699999999999996;0.35
DCI-20240616408;ECI-20240615008;WOA240606109-00-001-010;JB4C447TB1;2#龙门图电线;沉锡;A板;正片;短边;0.8;622.0;520.5;0.4;H0080;东威;5;5;17;45.0;19.0;2;龙门;35;25;28.0;32.0;16.0;11.0;;;60.0;8;;;;;孔铜;≥25;33.53;28.92;36.81;34.84;28.27;34.18;32.75;ACC;25.0;30.0;1;28.27;36.81;32.76;3.41;8.540000000000003;236169;JB4C447TB1;622.0;520.5;290.0;191.0;0.2/0.2;28.0;32.0;1.6;0.4;7288.0;4.0;323751.0;0.2;0.2;False;28.27;36.81;8.540000000000003;0.13079999999999997;3.2699999999999996;0.4
DCI-20240616409;ECI-20240616001;WOA240613245-00-001-001;JB21337LA0;1#东威图电VCP线;喷锡;A板;正片;短边;1.5(含铜);612.0;546.0;0.4;H0016;东威;5;5;17;45.0;19.0;2;东威;33;18;72.0;77.0;30.0;16.0;45;40;36.0;6;1;;;;孔铜;≥18平均20;24.98;20.38;25.64;25.64;20.38;33.4;25.07;ACC;18.0;23.0;1;20.38;33.4;25.07;4.78;13.02;56173;JB21337LA0;612.0;546.0;166.3;86.7;0.25/0.17;72.0;77.0;1.6;0.4;55272.0;4.0;334152.0;0.25;0.17;True;20.38;33.4;13.02;0.13222222222222216;2.379999999999999;0.4
DCI-20240616410;ECI-20240616002;WOA240611182-00-005-011;JB2C910LB0;1#东威图电VCP线;喷锡;A板;正片;短边;1.5;580.0;308.0;0.55;H0080;东威;5;5;17;45.0;19.0;2;东威;52;25;75.0;73.0;33.0;16.0;45;40;36.0;6;1;;;;孔铜;≥25;33.53;28.27;36.15;34.18;29.58;38.78;33.41;ACC;25.0;30.0;1;28.27;38.78;33.42;3.95;10.51;279561;JB2C910LB0;580.0;308.0;288.0;280.0;0.25/0.25;75.0;73.0;1.55;0.55;6006.0;2.818181818181818;178640.0;0.25;0.25;True;28.27;38.78;10.510000000000002;0.13079999999999997;3.2699999999999996;0.55
DCI-20240617257;ECI-20240616003;WOA240612237-00-001-001;J0400159A00.0;2#龙门图电线;喷锡;A板;正片;短边;1.1;622.0;484.0;0.35;H0200;东威;5;5;17;45.0;19.0;2;龙门;33.4;18;47.0;53.0;15.0;11.0;;;60.0;8;;;否;是;孔铜;≥18平均20;33.23;24.62;30.15;33.85;25.23;31.38;29.74;ACC;18.0;23.0;0;24.62;33.85;29.74;3.96;9.23;281371;J0400159A00.0;622.0;484.0;220.0;152.0;0.178/0.178;47.0;53.0;1.6;0.35;14044.0;4.571428571428572;301048.0;0.178;0.178;False;24.62;33.85;9.23;0.3677777777777778;6.620000000000001;0.35
DCI-20240618253;ECI-20240618002;WOA240615336-00-001-001;J0200146A00.0;2#龙门图电线;沉锡;A板;正片;短边;1.5;560.0;510.0;0.5;H0080;东威;5;5;17;45.0;19.0;2;龙门;35;25;49.0;58.0;18.0;11.0;;;70.0;8;;;;;孔铜;≥25;36.31;31.38;35.69;38.77;31.38;38.15;35.28;REJ;25.0;30.0;0;31.38;38.77;35.28;3.23;7.390000000000004;281417;J0200146A00.0;560.0;510.0;269.0;242.5;0.3/0.3;49.0;58.0;1.6;0.5;21679.0;3.2;285600.0;0.3;0.3;False;31.38;38.77;7.390000000000004;0.2552;6.379999999999999;0.5
DCI-20240618255;ECI-20240618003;WOA240611209-00-001-004;J0600033A00.0;2#龙门图电线;喷锡;A板;正片;短边;;520.0;436.8;0.35;H0080;荣信;5;5;2.5;45.0;18.0;1.3;龙门;83;25;37.0;38.0;16.0;11.0;;;70.0;8;;;;;孔铜;≥25;46.77;38.15;52.92;47.38;39.38;52.31;46.15;REJ;25.0;30.0;0;38.15;52.92;46.15;6.25;14.77;265282;J0600033A00.0;520.0;436.8;482.08;203.5;0.3/0.4;37.0;38.0;2.0;0.35;2606.0;5.714285714285714;227136.0;0.3;0.4;False;38.15;52.92;14.770000000000003;0.5259999999999999;13.149999999999999;0.35
DCI-20240618259;ECI-20240618001;WOA240607146-00-001-001;J0400125A00.0;2#龙门图电线;沉锡;A板;正片;短边;0.36;470.0;330.0;0.4mm;H0080;荣信;5;5;2.5;45.0;18.0;1.3;龙门;38;20;42.0;54.0;17.0;11.0;;;60.0;8;;;;;孔铜;≥20平均25;48.0;32.0;38.77;45.54;33.85;38.77;39.48;REJ;20.0;25.0;0;32.0;48.0;39.49;6.29;16.0;269857;J0400125A00.0;470.0;330.0;304.2;222.0;0.2/0.2;42.0;54.0;1.2;0.4;3951.0;3.0;155100.0;0.2;0.2;False;32.0;48.0;16.0;0.6;12.0;0.4
DCI-20240618366;ECI-20240618004;WOA240525517-00-001-001;J0600028A00.0;2#龙门图电线;沉锡;A板;正片;短边;;546.0;414.67;0.4;H0080;东威;5;5;17;45.0;19.0;2;龙门;50;30;38.0;40.0;15.0;11.0;;;90.0;8;;;;;孔铜;≥30;38.78;33.53;38.13;39.44;33.53;39.44;37.14;ACC;30.0;35.0;1;33.53;39.44;37.14;2.84;5.909999999999997;256787;J0600028A00.0;546.0;414.6667;252.0;190.1;0.15/0.15;38.0;40.0;1.6;0.4;7830.0;4.0;226408.0182;0.15;0.15;False;33.53;39.44;5.909999999999997;0.11766666666666671;3.530000000000001;0.4
DCI-20240618366;ECI-20240618004;WOA240525517-00-001-001;J0600028A00.0;2#龙门图电线;沉锡;A板;正片;短边;;546.0;414.67;0.4;H0080;东威;5;5;17;45.0;19.0;2;龙门;50;30;38.0;40.0;15.0;11.0;;;90.0;8;;;;;孔铜;≥30;38.78;33.53;38.13;39.44;33.53;39.44;37.14;ACC;30.0;35.0;1;33.53;39.44;37.14;2.84;5.909999999999997;256809;J0600028A00.0;546.0;414.6667;252.0;190.1;;;;;0.3;5710.0;;226408.0182;;;False;33.53;39.44;5.909999999999997;0.11766666666666671;3.530000000000001;0.4
DCI-20240618366;ECI-20240618004;WOA240525517-00-001-001;J0600028A00.0;2#龙门图电线;沉锡;A板;正片;短边;;546.0;414.67;0.4;H0080;东威;5;5;17;45.0;19.0;2;龙门;50;30;38.0;40.0;15.0;11.0;;;90.0;8;;;;;孔铜;≥30;38.78;33.53;38.13;39.44;33.53;39.44;37.14;ACC;30.0;35.0;1;33.53;39.44;37.14;2.84;5.909999999999997;256810;J0600028A00.0;546.0;414.6667;252.0;190.1;;;;;0.3;15960.0;;226408.0182;;;False;33.53;39.44;5.909999999999997;0.11766666666666671;3.530000000000001;0.4
DCI-20240618372;ECI-20240618005;WOA240615376-00-001-001;J0600032A00.0;2#龙门图电线;喷锡;A板;正片;短边;;520.5;413.0;0.85;H0080;荣信;5;5;2.5;45.0;18.0;1.3;龙门;83;25;54.0;52.0;18.0;11.0;;;70.0;8;;;;;孔铜;≥25;36.92;28.92;40.0;38.15;29.54;39.38;35.48;ACC;25.0;30.0;1;28.92;40.0;35.48;4.96;11.08;279964;J0600032A00.0;520.5;413.0;384.5;240.9;0.5/0.305;54.0;52.0;2.15;0.85;3627.0;2.529411764705882;214966.5;0.5;0.305;False;28.92;40.0;11.079999999999998;0.15680000000000008;3.9200000000000017;0.85
DCI-20240619306;ECI-20240618006;RPA1240515241-00-001-001;J0300001A00.1;2#龙门图电线;沉锡;A板;正片;短边;;520.5;414.66;0.3;H0080;荣信;5;5;2.5;45.0;18.0;1.3;龙门;55;25;43.0;72.0;15.0;11.0;;;90.0;8;;;是;否;孔铜;≥25;35.59;33.42;33.42;30.85;35.99;33.42;33.78;ACC;25.0;30.0;0;30.85;35.99;33.78;1.85;5.140000000000001;283508;J0300001A00.1;520.5;414.66;240.0;91.0;0.25/0.233;43.0;72.0;1.6;0.3;1243.0;5.333333333333334;215830.53;0.25;0.233;False;30.85;35.99;5.140000000000001;0.23400000000000007;5.850000000000001;0.3
DCI-20240619308;ECI-20240618009;WOA240605098-00-001-001;J0400136A00.0;2#龙门图电线;沉金;A板;正片;短边;0.36;626.0;546.0;0.45;H0080;东威;5;5;17;45.0;19.0;2;龙门;35;20;27.0;31.0;17.0;11.0;;;60.0;8;;;是;否;孔铜;≥20平均25;34.18;27.61;32.87;36.15;30.24;34.84;32.64;ACC;20.0;25.0;0;27.61;36.15;32.65;3.18;8.54;265308;J0400136A00.0;626.0;546.0;170.0;100.0;0.254/0.254;27.0;31.0;1.0;0.45;27995.0;2.222222222222222;341796.0;0.254;0.254;False;27.61;36.15;8.54;0.38049999999999995;7.609999999999999;0.45
DCI-20240619417;ECI-20240618010;WOA240615337-00-001-001;J0400168A00.0;2#龙门图电线;沉锡;A板;正片;短边;0.8;520.0;400.0;0.325;H0080;东威;5;5;17;45.0;19.0;2;龙门;33;20;35.0;32.0;17.0;11.0;;;60.0;8;;;;;孔铜;≥20平均25;32.21;24.98;31.55;31.55;22.35;31.55;29.03;ACC;20.0;25.0;1;22.35;32.21;29.03;4.25;9.86;283371;J0400168A00.0;520.0;400.0;374.0;150.0;0.15/0.15;35.0;32.0;1.5;0.325;13935.0;4.615384615384615;208000.0;0.15;0.15;False;22.35;32.21;9.86;0.11750000000000008;2.3500000000000014;0.325
DCI-20240619419;ECI-20240618011;WOA240605085-00-001-001;J0600002C00.0;2#龙门图电线;喷锡;A板;正片;短边;;626.0;520.5;0.25;H0016;荣信;5;5;2.5;45.0;18.0;1.3;龙门;38;20;61.0;62.0;17.0;11.0;;;60.0;8;;;;;孔铜;≥20平均25;36.15;27.61;36.15;34.18;26.95;36.81;32.97;ACC;20.0;25.0;0;26.95;36.81;32.98;4.5;9.860000000000003;263280;J0600002C00.0;626.0;520.5;149.5;97.0;0.11/0.134;61.0;62.0;1.6;0.25;59033.0;6.4;325833.0;0.11;0.134;False;26.95;36.81;9.860000000000003;0.3475;6.949999999999999;0.25
DCI-20240619422;ECI-20240619001;WOA240617380-00-001-001;J0200135B00.0;2#龙门图电线;沉金;A板;正片;短边;0.8;620.0;544.0;0.3;H0080;东威;5;5;17;45.0;19.0;2;龙门;35;20;21.0;20.0;17.0;11.0;;;60.0;8;;;;;孔铜;≥20平均25;31.38;26.46;31.38;30.77;27.69;30.15;29.63;ACC;20.0;25.0;0;26.46;31.38;29.64;2.07;4.919999999999998;283918;J0200135B00.0;620.0;544.0;45.15;39.85;0.41/0.646;21.0;20.0;0.9;0.3;10842.0;3.0;337280.0;0.41;0.646;False;26.46;31.38;4.919999999999998;0.32300000000000006;6.460000000000001;0.3
DCI-20240619427;ECI-20240619002;WOA240606132-00-003-003;J0400139A00.0;2#龙门图电线;沉金;A板;正片;短边;0.6;622.0;546.0;0.45;H0080;东威;5;5;17;45.0;19.0;2;龙门;90;20;49.0;51.0;17.0;11.0;;;60.0;8;;;;;孔铜;≥20平均25;30.9;26.95;31.55;28.91;23.01;30.24;28.59;ACC;20.0;25.0;0;23.01;31.55;28.59;3.19;8.54;265491;J0400139A00.0;622.0;546.0;250.8;169.61;0.25/0.22;49.0;51.0;1.8;0.45;18528.0;4.0;339612.0;0.25;0.22;False;23.01;31.55;8.54;0.15050000000000008;3.0100000000000016;0.45
DCI-20240619429;ECI-20240618008;WOA240611178-00-001-001;J0400145A00.0;2#龙门图电线;沉金;A板;正片;短边;0.6;626.0;540.0;0.35;H0080;东威;5;5;17;45.0;19.0;2;龙门;52;25;54.0;61.0;18.0;11.0;;;70.0;8;;;;;孔铜;≥25;34.84;30.9;40.76;36.15;32.21;40.1;35.82;ACC;25.0;30.0;0;30.9;40.76;35.83;4.03;9.86;274227;J0400145A00.0;626.0;540.0;303.0;169.0;0.2/0.2;54.0;61.0;0.97;0.35;71591.0;2.771428571428571;338040.0;0.2;0.2;False;30.9;40.76;9.86;0.23599999999999993;5.899999999999999;0.35
DCI-20240619432;ECI-20240618007;WOA240615375-00-001-001;J0200163A00.0;2#龙门图电线;喷锡;A板;正片;短边;1.4;622.0;431.0;0.3;H0080;东威;5;5;17;45.0;19.0;2;龙门;35;20;73.0;62.0;17.0;11.0;;;60.0;8;;;;;孔铜;≥20平均25;34.18;28.92;38.13;31.55;27.61;38.78;33.19;ACC;20.0;25.0;0;27.61;38.78;33.2;4.66;11.17;284340;J0200163A00.0;622.0;431.0;204.04;198.11;0.152/0.152;73.0;62.0;1.5;0.3;25837.0;5.0;268082.0;0.152;0.152;False;27.61;38.78;11.170000000000002;0.38049999999999995;7.609999999999999;0.3
DCI-20240619557;ECI-20240619003;WOA240611177-00-001-001;J0400165A00.0;1#东威图电VCP线;喷锡;A板;正片;短边;0.6;622.0;520.5;0.3;H0116;东威;5;5;17;45.0;19.0;2;东威;38;20;46.0;52.0;27.0;16.0;45;40;36.0;6;1;;;;孔铜;≥20平均25;30.24;26.29;30.9;30.24;24.98;29.58;28.7;ACC;20.0;25.0;0;24.98;30.9;28.7;2.45;5.919999999999998;280615;J0400165A00.0;622.0;520.5;148.9;114.0;0.203/0.196;46.0;52.0;1.2;0.3;60210.0;4.0;323751.0;0.203;0.196;True;24.98;30.9;5.919999999999998;0.24900000000000003;4.98;0.3
DCI-20240620269;ECI-20240620001;WOA240615377-00-002-004;J0600034A00.0;2#龙门图电线;沉金;A板;正片;短边;;490.0;436.8;0.3;H0080;荣信;5;5;2.5;45.0;18.0;1.3;龙门;85;25;39.0;37.0;19.0;11.0;;;70.0;8;;;否;是;孔铜;≥25;37.47;24.98;36.15;38.78;24.32;39.44;33.52;REJ;25.0;30.0;1;24.32;39.44;33.52;6.97;15.12;276814;J0600034A00.0;490.0;436.8;451.0;204.2;0.2/0.2;39.0;37.0;2.15;0.3;6444.0;7.166666666666667;214032.0;0.2;0.2;False;24.32;39.44;15.119999999999997;-0.027199999999999988;-0.6799999999999997;0.3
DCI-20240620340;ECI-20240620003;WOA240615360-00-001-001;JB2C819EA0;1#东威图电VCP线;沉金;A板;正片;短边;0.9;622.0;546.0;0.35;H0080;东威;5;5;17;45.0;19.0;2;东威;35;20;67.0;62.0;30.0;16.0;45;40;36.0;6;1;;;;孔铜;≥20平均25;34.46;25.23;32.0;33.23;26.46;31.38;30.46;ACC;20.0;25.0;0;25.23;34.46;30.46;3.75;9.23;169396;JB2C819EA0;622.0;546.0;188.7;172.88;0.4/;67.0;62.0;1.0;0.35;13200.0;2.857142857142857;339612.0;0.4;;True;25.23;34.46;9.23;0.2615;5.23;0.35
DCI-20240620603;ECI-20240620005;WOA240615377-00-002-004;J0600034A00.0;2#龙门图电线;沉金;A板;正片;短边;;490.0;436.8;0.3;H0080;荣信;5;5;2.5;45.0;18.0;1.3;龙门;85;25;39.0;37.0;19.0;11.0;;;80.0;8;;;;;孔铜;≥25;34.84;25.64;36.81;36.15;26.29;38.13;32.97;ACC;25.0;30.0;1;25.64;38.13;32.98;5.54;12.49;276814;J0600034A00.0;490.0;436.8;451.0;204.2;0.2/0.2;39.0;37.0;2.15;0.3;6444.0;7.166666666666667;214032.0;0.2;0.2;False;25.64;38.13;12.490000000000002;0.025600000000000022;0.6400000000000006;0.3
DCI-20240621305;ECI-20240621001;WOA240604052-00-001-001;J04T0020A00.0;2#龙门图电线;;A板;正片;短边;1.2;600.0;450.0;0.5;H0125;东威;5;5;17;45.0;19.0;2;龙门;70;18;64.0;27.0;15.0;11.0;;;60.0;8;;;;;孔铜;≥18平均20;42.73;36.81;43.39;47.99;38.13;46.02;42.4;REJ;18.0;23.0;0;36.81;47.99;42.51;4.36;11.18;276434;J04T0020A00.0;600.0;450.0;210.0;189.99;0.4/;64.0;27.0;1.6;0.5;4608.0;3.2;270000.0;0.4;;False;36.81;47.99;11.18;1.0450000000000002;18.810000000000002;0.5
DCI-20240622256;ECI-20240621003;WOA240612215-00-001-001;J04T0022A00.0;2#龙门图电线;;A板;正片;短边;1.3;600.0;449.0;0.5;H0125;东威;5;5;17;45.0;19.0;2;龙门;35;18;63.0;26.0;15.0;11.0;;;60.0;8;;;;;孔铜;≥18平均20;32.08;24.32;31.55;31.55;24.32;32.21;29.33;ACC;18.0;23.0;0;24.32;32.21;29.34;3.9;7.890000000000001;275837;J04T0022A00.0;600.0;449.0;210.0;189.99;0.4/;63.0;26.0;1.6;0.5;4608.0;3.2;269400.0;0.4;;False;24.32;32.21;7.890000000000001;0.35111111111111115;6.32;0.5
DCI-20240622258;ECI-20240621005;WOA240604050-00-001-001;J04T0023A00.0;2#龙门图电线;;A板;正片;短边;1.2;600.0;446.0;0.5;H0125;东威;5;5;17;45.0;19.0;2;龙门;70;18;64.0;27.0;15.0;11.0;;;60.0;8;;;;;孔铜;≥18平均20;29.58;25.64;32.87;28.92;21.04;31.55;28.26;ACC;18.0;23.0;0;21.04;32.87;28.27;4.32;11.83;276520;J04T0023A00.0;600.0;446.0;210.0;189.99;0.4/;64.0;27.0;1.6;0.5;4608.0;3.2;267600.0;0.4;;False;21.04;32.87;11.829999999999998;0.16888888888888884;3.039999999999999;0.5
DCI-20240622259;ECI-20240621006;WOA240604051-00-001-001;J04T0019A00.0;2#龙门图电线;;A板;正片;短边;1.2;600.0;450.0;0.5;H0125;东威;5;5;17;45.0;19.0;2;龙门;70;18;63.0;26.0;15.0;11.0;;;60.0;8;;;;;孔铜;≥18平均20;34.84;27.61;34.18;36.81;27.61;34.84;32.64;ACC;18.0;23.0;0;27.61;36.81;32.65;4.0;9.200000000000003;276341;J04T0019A00.0;600.0;450.0;210.0;189.99;0.4/;63.0;26.0;1.6;0.5;4608.0;3.2;270000.0;0.4;;False;27.61;36.81;9.200000000000003;0.5338888888888889;9.61;0.5
DCI-20240622261;ECI-20240621007;WOA240613241-00-001-001;J04T0018A00.0;2#龙门图电线;;A板;正片;短边;1.3;600.0;448.0;0.5;H0125;东威;5;5;17;45.0;19.0;2;龙门;35;18;63.0;26.0;15.0;11.0;;;60.0;8;;;;;孔铜;≥18平均20;35.5;28.27;35.5;34.84;27.61;37.47;33.19;ACC;18.0;23.0;0;27.61;37.47;33.2;4.17;9.86;275762;J04T0018A00.0;600.0;448.0;210.0;189.99;0.4/;63.0;26.0;1.6;0.5;4608.0;3.2;268800.0;0.4;;False;27.61;37.47;9.86;0.5338888888888889;9.61;0.5
DCI-20240622263;ECI-20240621008;WOA240604074-00-001-001;J04T0011A00.0;2#龙门图电线;;A板;正片;短边;0.9;600.0;447.0;0.5;H0125;东威;5;5;17;45.0;19.0;2;龙门;70;18;64.0;30.0;15.0;11.0;;;60.0;8;;;;;孔铜;≥18平均20;28.92;24.32;34.18;28.27;25.64;34.18;29.25;ACC;18.0;23.0;0;24.32;34.18;29.25;4.17;9.86;274702;J04T0011A00.0;600.0;447.0;210.0;189.99;0.4/;64.0;30.0;1.6;0.5;4608.0;3.2;268200.0;0.4;;False;24.32;34.18;9.86;0.35111111111111115;6.32;0.5
DCI-20240622264;ECI-20240621009;WOA240617406-00-001-001;J0400089B01.0;2#龙门图电线;沉金;A板;正片;短边;0.7;580.0;458.0;0.3;H0080;东威;5;5;17;45.0;19.0;2;龙门;38;25;70.0;69.0;18.0;11.0;;;70.0;8;;;;;孔铜;≥25;35.5;26.95;34.18;36.15;26.29;32.87;31.99;ACC;25.0;30.0;1;26.29;36.15;31.99;4.31;9.86;284876;J0400089B01.0;580.0;458.0;277.0;215.0;0.15/0.15;70.0;69.0;1.6;0.3;15700.0;5.333333333333334;265640.0;0.15;0.15;False;26.29;36.15;9.86;0.051599999999999965;1.2899999999999991;0.3
DCI-20240622353;ECI-20240622001;WOA240618425-00-001-001;JB2C820EA0;1#东威图电VCP线;沉金;A板;正片;短边;0.9;622.0;546.0;0.35;H0080;东威;5;5;17;45.0;19.0;2;东威;35;20;65.0;60.0;30.0;15.0;45;40;36.0;6;1;;;;孔铜;≥20平均25;31.55;24.98;30.24;29.58;26.29;28.27;28.48;ACC;20.0;25.0;0;24.98;31.55;28.48;2.48;6.57;169407;JB2C820EA0;622.0;546.0;188.7;172.88;0.4/;65.0;60.0;1.0;0.35;13519.0;2.857142857142857;339612.0;0.4;;True;24.98;31.55;6.57;0.24900000000000003;4.98;0.35
DCI-20240622482;ECI-20240622003;WOA240617401-00-001-001;J0600042A00.0;2#龙门图电线;沉金;A板;正片;短边;;580.0;546.0;0.25;H0116;荣信;5;5;2.5;45.0;18.0;1.3;龙门;30;20;56.0;54.0;16.0;11.0;;;60.0;8;;;;;孔铜;≥20平均25;30.9;25.64;32.87;32.21;24.32;30.9;29.47;ACC;20.0;25.0;0;24.32;32.87;29.47;3.59;8.549999999999997;284902;J0600042A00.0;580.0;546.0;172.6;105.7;0.08/0.127;56.0;54.0;1.6;0.25;60067.0;6.4;316680.0;0.08;0.127;False;24.32;32.87;8.549999999999997;0.21600000000000003;4.32;0.25
DCI-20240622483;ECI-20240622004;WOA240620487-00-001-001;J0400175A00.0;2#龙门图电线;喷锡;A板;正片;短边;0.6;622.0;466.0;0.3;H0116;东威;5;5;17;45.0;19.0;2;龙门;38;20;48.0;55.0;16.0;11.0;;;60.0;8;;;;;孔铜;≥20平均25;34.84;28.27;32.21;35.5;27.61;30.9;31.55;ACC;20.0;25.0;0;27.61;35.5;31.56;3.27;7.890000000000001;285373;J0400175A00.0;622.0;466.0;146.5;109.0;0.2/0.2;48.0;55.0;1.2;0.3;51348.0;4.0;289852.0;0.2;0.2;False;27.61;35.5;7.890000000000001;0.38049999999999995;7.609999999999999;0.3
DCI-20240623415;ECI-20240623001;WOA240620488-00-001-001;J0400176A00.0;2#龙门图电线;喷锡;A板;正片;短边;0.6;622.0;539.0;0.3;H0116;东威;5;5;17;45.0;19.0;2;龙门;38;20;61.0;54.0;16.0;11.0;;;60.0;8;;;;;孔铜;≥20平均25;30.24;23.01;28.92;32.21;24.32;28.92;27.93;ACC;20.0;25.0;1;23.01;32.21;27.94;3.55;9.2;285646;J0400176A00.0;622.0;539.0;144.0;110.5;0.201/0.198;61.0;54.0;1.2;0.3;75937.0;4.0;335258.0;0.201;0.198;False;23.01;32.21;9.2;0.15050000000000008;3.0100000000000016;0.3
DCI-20240623416;ECI-20240623002;WOA240615341-00-003-005;JB4C214LA2;1#东威图电VCP线;喷锡;A板;正片;短边;1;622.0;364.0;0.4;H0080;东威;5;5;17;45.0;19.0;2;东威;38;20;72.0;74.0;30.0;15.0;45;40;36.0;6;1;;;;孔铜;≥20平均25;34.18;25.64;32.21;36.15;27.61;34.28;31.67;ACC;20.0;25.0;0;25.64;36.15;31.68;4.15;10.51;280445;JB4C214LA2;622.0;364.0;345.0;195.0;0.3/0.2;72.0;74.0;1.6;0.4;18863.0;4.0;226408.0;0.3;0.2;True;25.64;36.15;10.509999999999998;0.28200000000000003;5.640000000000001;0.4
