Repository: BecaLiang/copper-thickness-consumption-tool

# Copper Usage

This projects provides a tool to calculate machine parameters for the pattern plating step at JST. Customer provided inputs like the desired thickness are combined with a safety margin to answer the question "What are my machine settings so I fulfill the customer required minimal thickness with a probability of 1 - margin?". To achieve this, a layer modelling the effect of our process on the minimal copper thickness is also contained.

## 1. Working Principles

The copper thickness tool is based on two functional entities. Firstly a tool to calculate the minimum thickness among all 6 measured points from all relevant inputs, implemented as an inheritance from _ThicknessCalcul

File: train_data.csv (part 2 of 37)
;Minimum Hole Diameter (mm);Customer Number;Full Board Plating_Production Line Equipment Name;Full Board Plating_Copper Surface Requirement (um);Full Board Plating_Hole Copper Requirement (um);Full Board Plating_Copper Current Density;Full Board Plating_Spray Frequency (HZ);Full Board Plating_Copper Plating Time (min);Full Board Plating_Board Speed (m/min);Pattern Plating_Production;Pattern Plating_Copper Surface Requirement (um);Pattern Plating_Hole Copper Requirement (um);Pattern Plating_Plated Area (GTL);Pattern Plating_Plated Area (GBL);Pattern Plating_Copper Current Density;Pattern Plating_Tin Plating Current Density;Pattern Plating_Spray Frequency|Copper (HZ);Pattern Plating_Spray Frequency|Tin (HZ);Pattern Plating_Copper Plating Time (min);Pattern Plating_Tin Plating Time (min);Pattern Plating_Board Speed (m/min);Is Hole Plugged;Not Plugged;Plugged;Inspection Item;Requirement;Measured Range 1;Measured Range 2;Measured Range 3;Measured Range 4;Measured Range 5;Measured Range 6;Average Value;Judgment;min_requirement;judgement_criteria;label;thickness_min;thickness_max;thickness_mean;thickness_std;thickness_range;mfgpartId;Part Number;Panel Length;Panel Width;Part Length;Part Width;Line width/spacing (mm);Graphic Area C Side %;Graphic Area S Side %;Board Thickness (mm);Min. hole size;Total Hole Quantity;Ratio;Panel Size;Line Width (mm);Line Spacing (mm);is_vcp;minimal_thickness;maximal_thickness;thickness_asymmetry;thickness_req_ratio;thickness_delta;minimum_hole_diameter
DCI-20240624354;ECI-20240624001;WOA240620493-00-001-001;J0200139A00.0;2#龙门图电线;沉金;A板;正片;短边;0.8;622.0;347.0;0.3;H0080;东威;5;5;17;45.0;19.0;2;龙门;35;20;26.0;25.0;15.0;11.0;;;60.0;8;;;;;孔铜;≥20平均25;27.38;22.82;27.38;28.69;23.47;27.38;26.18;ACC;20.0;25.0;1;22.82;28.69;26.19;2.42;5.870000000000001;285241;J0200139A00.0;622.0;347.0;45.15;39.85;0.41/0.646;26.0;25.0;0.9;0.3;6665.0;3.0;215834.0;0.41;0.646;False;22.82;28.69;5.870000000000001;0.14100000000000001;2.8200000000000003;0.3
DCI-20240624358;ECI-20240624002;WOA240621527-00-001-001;J0200138A00.0;2#龙门图电线;沉金;A板;正片;短边;0.8;622.0;347.0;0.3;H0080;东威;5;5;17;45.0;19.0;2;龙门;35;20;27.0;25.0;15.0;11.0;;;60.0;8;;;;;孔铜;≥20平均25;26.08;24.12;27.38;27.38;23.47;28.69;26.18;ACC;20.0;25.0;1;23.47;28.69;26.19;2.04;5.220000000000002;286639;J0200138A00.0;622.0;347.0;45.15;39.85;0.41/0.41;27.0;25.0;0.9;0.3;6512.0;3.0;215834.0;0.41;0.41;False;23.47;28.69;5.220000000000002;0.17349999999999993;3.469999999999999;0.3
DCI-20240624532;ECI-20240624003;WOA240620492-00-001-001;J0400171A00.0;2#龙门图电线;沉金;A板;正片;短边;1.1;580.0;540.0;0.25mm;H0116;荣信;5;5;2.5;45.0;18.0;1.3;龙门;30;20;51.0;56.0;16.0;11.0;;;60.0;8;;;;;孔铜;≥20平均25;30.64;25.43;33.25;31.95;25.43;35.2;30.31;ACC;20.0;25.0;0;25.43;35.2;30.32;4.07;9.770000000000003;285281;J0400171A00.0;580.0;540.0;127.3;88.7;0.08/0.13;51.0;56.0;1.6;0.25;50547.0;6.4;313200.0;0.08;0.13;False;25.43;35.2;9.770000000000003;0.27149999999999996;5.43;0.25
DCI-20240624628;ECI-20240624004;WOA240617405-00-001-001;J0600041A00.0;2#龙门图电线;沉金;A板;正片;短边;;520.0;390.0;0.25;H0080;荣信;5;5;2.5;45.0;18.0;1.3;龙门;35;20;72.0;77.0;16.0;11.0;;;60.0;8;;;否;是;孔铜;≥20平均25;34.55;24.77;30.64;37.16;26.73;37.16;31.83;ACC;20.0;25.0;0;24.77;37.16;31.83;5.32;12.39;276277;J0600041A00.0;520.0;390.0;164.0;93.01;0.1/0.11（最小线宽为阻抗线）;72.0;77.0;1.5;0.25;24781.0;6.0;202800.0;0.1;0.11;False;24.77;37.16;12.389999999999997;0.2385;4.77;0.25
DCI-20240624628;ECI-20240624004;WOA240617405-00-001-001;J0600041A00.0;2#龙门图电线;沉金;A板;正片;短边;;520.0;390.0;0.25;H0080;荣信;5;5;2.5;45.0;18.0;1.3;龙门;35;20;72.0;77.0;16.0;11.0;;;60.0;8;;;否;是;孔铜;≥20平均25;34.55;24.77;30.64;37.16;26.73;37.16;31.83;ACC;20.0;25.0;0;24.77;37.16;31.83;5.32;12.39;276279;J0600041A00.0;520.0;390.0;164.0;93.01;;;;;;;;202800.0;;;False;24.77;37.16;12.389999999999997;0.2385;4.77;0.25
DCI-20240624629;ECI-20240624005;WOA240617405-00-001-001;J0600041A00.0;1#东威图电VCP线;沉金;A板;正片;短边;;520.0;390.0;0.25;H0080;荣信;5;5;2.5;45.0;18.0;1.3;东威;35;20;72.0;77.0;34.0;16.0;45;40;36.0;6;1;;否;是;孔铜;≥20平均25;31.29;21.51;31.95;33.25;22.82;32.6;28.9;ACC;20.0;25.0;1;21.51;33.25;28.9;5.28;11.74;276277;J0600041A00.0;520.0;390.0;164.0;93.01;0.1/0.11（最小线宽为阻抗线）;72.0;77.0;1.5;0.25;24781.0;6.0;202800.0;0.1;0.11;True;21.51;33.25;11.739999999999998;0.07550000000000008;1.5100000000000016;0.25
DCI-20240624629;ECI-20240624005;WOA240617405-00-001-001;J0600041A00.0;1#东威图电VCP线;沉金;A板;正片;短边;;520.0;390.0;0.25;H0080;荣信;5;5;2.5;45.0;18.0;1.3;东威;35;20;72.0;77.0;34.0;16.0;45;40;36.0;6;1;;否;是;孔铜;≥20平均25;31.29;21.51;31.95;33.25;22.82;32.6;28.9;ACC;20.0;25.0;1;21.51;33.25;28.9;5.28;11.74;276279;J0600041A00.0;520.0;390.0;164.0;93.01;;;;;;;;202800.0;;;True;21.51;33.25;11.739999999999998;0.07550000000000008;1.5100000000000016;0.25
DCI-20240625282;ECI-20240625001;WOA240621521-00-001-001;J0200162A00.0;2#龙门图电线;喷锡;A板;正片;短边;1.4;560.0;520.5;0.325;H0001;东威;5;5;17;45.0;19.0;2;龙门;33.4;20;36.0;62.0;17.0;11.0;;;60.0;8;;;;;孔铜;≥20平均25;32.6;23.47;31.95;32.6;26.05;32.6;29.87;ACC;20.0;25.0;0;23.47;32.6;29.88;4.06;9.130000000000003;285460;J0200162A00.0;560.0;520.5;250.0;180.0;0.2/0.15;36.0;62.0;1.5;0.325;7262.0;4.615384615384615;291480.0;0.2;0.15;False;23.47;32.6;9.130000000000003;0.17349999999999993;3.469999999999999;0.325
DCI-20240626303;ECI-20240625002;WOA240621561-00-001-001;J0400182A00.0;2#龙门图电线;沉金;A板;正片;短边;1.1;622.0;458.0;0.35mm;H0001;东威;5;5;17;45.0;19.0;2;龙门;35;18;64.6;68.6;16.0;11.0;;;60.0;8;;;;;孔铜;≥18平均20;31.54;24.31;31.54;29.57;23.65;30.88;28.58;ACC;18.0;23.0;0;23.65;31.54;28.58;3.64;7.890000000000001;287481;J0400182A00.0;622.0;458.0;291.41;215.75;0.25/0.3;64.6;68.6;1.6;0.35;81085.0;4.571428571428572;284876.0;0.25;0.3;False;23.65;31.54;7.890000000000001;0.31388888888888883;5.649999999999999;0.35
DCI-20240627261;ECI-20240626001;WOA240620508-00-001-001;J0200109A00.0;2#龙门图电线;沉金;A板;正片;短边;0.9;600.0;546.0;0.35;H0080;东威;5;5;17;45.0;19.0;2;龙门;53;20;33.0;46.0;16.0;11.0;;;60.0;8;;;;;孔铜;≥20平均25;30.22;23.65;26.94;28.91;24.31;28.91;27.15;ACC;20.0;25.0;1;23.65;30.22;27.16;2.68;6.57;263918;J0200109A00.0;600.0;546.0;191.6;174.6;0.254/;33.0;46.0;1.0;0.35;21840.0;2.857142857142857;327600.0;0.254;;False;23.65;30.22;6.57;0.18249999999999994;3.6499999999999986;0.35
DCI-20240627289;ECI-20240626002;WOA240617386-00-001-001;JA4C671EA0;2#龙门图电线;沉金;A板;正片;短边;0.71;622.0;546.0;0.4;H0080;东威;5;5;17;45.0;19.0;2;龙门;33;25;64.0;68.0;18.0;11.0;;;70.0;8;;;;;孔铜;≥25;40.74;33.51;41.39;37.54;31.54;41.39;37.68;ACC;25.0;30.0;0;31.54;41.39;37.68;4.29;9.850000000000001;181704;JA4C671EA0;622.0;546.0;284.0;250.0;0.25/0.247;64.0;68.0;1.6;0.4;14396.0;4.0;339612.0;0.25;0.247;False;31.54;41.39;9.850000000000001;0.26159999999999994;6.539999999999999;0.4
DCI-20240627290;ECI-20240626003;WOA240617387-00-001-001;JA4C662EA0;2#龙门图电线;沉金;A板;正片;短边;0.71;622.0;520.5;0.4;H0080;东威;5;5;17;45.0;19.0;2;龙门;33;20;56.0;55.0;17.0;11.0;;;60.0;8;;;;;孔铜;≥20平均25;37.45;28.91;36.79;38.76;27.6;35.48;34.16;ACC;20.0;25.0;0;27.6;38.76;34.16;4.72;11.16;181414;JA4C662EA0;622.0;520.5;294.2;240.0;0.2/0.2;56.0;55.0;1.6;0.4;14215.0;4.0;323751.0;0.2;0.2;False;27.6;38.76;11.159999999999997;0.38000000000000006;7.600000000000001;0.4
DCI-20240627296;ECI-20240626005;WOA240624596-00-001-001;J0200160A00.0;2#龙门图电线;沉锡;A板;正片;短边;1.5;580.0;473.5;0.55;H0080;东威;5;5;17;45.0;19.0;2;龙门;35;25;52.0;63.0;17.0;11.0;;;70.0;8;;;;;孔铜;≥25;34.17;30.22;34.17;33.51;30.22;34.17;32.74;ACC;25.0;30.0;0;30.22;34.17;32.74;1.97;3.950000000000003;283214;J0200160A00.0;580.0;473.5;280.0;228.0;0.4/0.61;52.0;63.0;1.6;0.55;18268.0;2.909090909090909;274630.0;0.4;0.61;False;30.22;34.17;3.950000000000003;0.20879999999999996;5.219999999999999;0.55
DCI-20240627302;ECI-20240626006;RPA1240527541-00-001-001;J0200131A00.0;2#龙门图电线;沉金;A板;正片;短边;1.5;600.0;520.5;0.5;H0080;东威;5;5;17;45.0;19.0;2;龙门;35;20;53.0;56.0;17.0;8.0;;;60.0;8;;;;;孔铜;≥20平均25;30.22;24.97;30.88;36.79;25.62;30.22;29.78;ACC;20.0;25.0;0;24.97;36.79;29.78;4.27;11.82;268060;J0200131A00.0;600.0;520.5;250.4;190.6;0.13/0.196;53.0;56.0;1.6;0.5;10432.0;3.2;312300.0;0.13;0.196;False;24.97;36.79;11.82;0.24849999999999994;4.969999999999999;0.5
DCI-20240627303;ECI-20240627001;WOA240621525-00-001-001;J0400178A00.0;1#东威图电VCP线;喷锡;A板;正片;短边;0.6;600.0;520.5;0.25;H0116;荣信;5;5;2.5;45.0;18.0;1.3;东威;38;20;54.0;47.0;30.0;15.0;45;40;36.0;6;1;;;;孔铜;≥20平均25;32.19;21.31;30.88;33.85;24.31;30.88;28.9;ACC;20.0;25.0;1;21.31;33.85;28.9;4.94;12.54;286487;J0400178A00.0;600.0;520.5;124.0;88.7;0.203/0.151;54.0;47.0;1.2;0.25;66745.0;4.8;312300.0;0.203;0.151;True;21.31;33.85;12.540000000000003;0.06549999999999993;1.3099999999999987;0.25
DCI-20240627304;ECI-20240627002;WOA240625643-00-002-002;J0200165A00.0;2#龙门图电线;沉金;A板;正片;短边;1.5;560.0;538.0;0.4;H0080;东威;5;5;17;45.0;19.0;2;龙门;113;20;59.0;62.0;17.0;8.0;;;60.0;8;;;;;孔铜;≥20平均25;23.65;19.71;22.34;24.31;20.37;24.31;22.44;REJ;20.0;25.0;1;19.71;24.31;22.45;2.01;4.599999999999998;286709;J0200165A00.0;560.0;538.0;258.0;178.0;0.4/0.7;59.0;62.0;1.77;0.4;8652.0;4.425;301280.0;0.4;0.7;False;19.71;24.31;4.599999999999998;-0.014499999999999957;-0.28999999999999915;0.4
DCI-20240627504;ECI-20240627003;WOA240625637-00-001-001;J0200167A00.0;2#龙门图电线;喷锡;A板;正片;短边;1.5;622.0;532.0;0.65;H0053;东威;5;5;17;45.0;19.0;2;龙门;38;25;20.0;45.0;17.0;11.0;;;70.0;8;;;;;孔铜;≥25;38.76;31.54;40.34;38.76;33.51;40.34;37.2;ACC;25.0;30.0;0;31.54;40.34;37.21;3.75;8.800000000000004;288883;J0200167A00.0;622.0;532.0;300.0;200.0;0.3/0.606;20.0;45.0;1.6;0.65;3166.0;2.461538461538462;330904.0;0.3;0.606;False;31.54;40.34;8.800000000000004;0.26159999999999994;6.539999999999999;0.65
DCI-20240628309;ECI-20240628001;WOA240624633-00-001-001;J0400187A00.0;2#龙门图电线;喷锡;A板;正片;短边;0.4;622.0;518.0;0.35;H0144;东威;5;5;17;35.0;19.0;2;龙门;35;18;49.0;51.0;16.0;11.0;;;60.0;8;;;;;孔铜;≥18平均20;35.69;34.46;36.31;35.69;31.38;34.46;34.66;REJ;18.0;23.0;0;31.38;36.31;34.66;1.77;4.930000000000003;287192;J0400187A00.0;622.0;518.0;245.88;118.2;0.1524/0.1778;49.0;51.0;1.0;0.35;21868.0;2.857142857142857;322196.0;0.1524;0.1778;False;31.38;36.31;4.930000000000003;0.7433333333333333;13.379999999999999;0.35
DCI-20240628310;ECI-20240628002;WOA240624634-00-001-001;J0400188A00.0;2#龙门图电线;喷锡;A板;正片;短边;0.4;622.0;520.5;0.35;H0144;东威;5;5;17;35.0;19.0;2;龙门;35;18;48.0;56.0;16.0;11.0;;;60.0;8;;;;;孔铜;≥18平均20;36.31;35.08;37.54;34.46;29.54;36.92;34.97;REJ;18.0;23.0;0;29.54;37.54;34.98;2.9;8.0;288042;J0400188A00.0;622.0;520.5;245.88;118.2;0.1778/0.203;48.0;56.0;1.0;0.35;24596.0;2.857142857142857;323751.0;0.1778;0.203;False;29.54;37.54;8.0;0.6411111111111111;11.54;0.35
DCI-20240628319;ECI-20240628003;WOA240620512-00-001-001;J0200009A00.0;1#东威图电VCP线;喷锡;A板;正片;短边;0.7;622.0;520.5;0.3;H0080;东威;5;5;17;35.0;19.0;2;东威;35;20;32.0;53.0;30.0;15.0;35;30;36.0;6;1;;;;孔铜;≥20平均25;34.17;28.25;36.79;35.48;30.88;38.76;34.05;ACC;20.0;25.0;0;28.25;38.76;34.06;3.88;10.51;214628;J0200009A00.0;622.0;520.5;278.7;190.1;0.2/0.158;32.0;53.0;0.8;0.3;18141.0;2.666666666666667;323751.0;0.2;0.158;True;28.25;38.76;10.509999999999998;0.4125;8.25;0.3
DCI-20240628323;ECI-20240628004;WOA240618413-00-001-005;J0800011A00.0;1#东威图电VCP线;沉金;A板;正片;短边;;622.0;546.0;0.25;H0080;荣信;5;5;2.5;35.0;18.0;1.3;东威;35;20;28.0;31.0;30.0;15.0;35;30;36.0;6;1;;;;孔铜;≥20平均25;34.82;25.62;32.85;32.85;26.94;32.19;30.86;ACC;20.0;25.0;0;25.62;34.82;30.88;3.69;9.2;279568;J0800011A00.0;622.0;546.0;251.67;185.67;0.094/0.114;28.0;31.0;1.0;0.25;22933.0;4.0;339612.0;0.094;0.114;True;25.62;34.82;9.2;0.281;5.620000000000001;0.25
DCI-20240628331;ECI-20240628005;WOA240621522-00-001-001;J0400177A00.0;1#东威图电VCP线;喷锡;A板;正片;短边;0.6;600.0;520.5;0.25;;荣信;5;5;2.5;45.0;18.0;1.3;东威;38.4;20;54.0;48.0;30.0;16.0;45;45;36.0;6;1;;;;孔铜;≥20平均25;30.22;24.31;30.88;27.6;23.65;29.57;27.05;ACC;20.0;25.0;1;23.65;30.88;27.7;3.09;7.23;286367;J0400177A00.0;600.0;520.5;124.0;88.7;0.203/0.168;54.0;48.0;1.2;0.25;67715.0;4.8;312300.0;0.203;0.168;True;23.65;30.88;7.23;0.18249999999999994;3.6499999999999986;0.25
DCI-20240628519;ECI-20240628006;WOA240626684-00-001-001;J0200169A00.0;2#龙门图电线;喷锡;A板;正片;短边;1.5;500.0;482.0;0.7;H0053;东威;5;5;17;45.0;19.0;2;龙门;70;20;44.0;44.0;17.0;11.0;;;60.0;8;;;;;孔铜;≥20平均25;32.19;34.17;27.6;34.17;32.19;28.91;34.83;31.97;20.0;25.0;0;27.6;34.17;31.54;2.72;6.57;289850;J0200169A00.0;500.0;482.0;231.4;229.87;/;44.0;44.0;1.6;0.7;3353.0;2.285714285714286;241000.0;;;False;27.6;34.17;6.57;0.38000000000000006;7.600000000000001;0.7
DCI-20240628522;ECI-20240628007;WOA240625638-00-001-001;J0200173A00.0;2#龙门图电线;喷锡;A板;正片;短边;0.9;500.0;358.0;0.5;H0157;东威;5;5;17;45.0;19.0;2;龙门;33;18;55.0;55.0;16.0;11.0;;;60.0;8;;;;;孔铜;≥18平均20;26.94;16.77;23.0;27.6;16.43;26.94;24.06;REJ;18.0;23.0;1;16.43;27.6;22.95;5.18;11.17;289188;J0200173A00.0;500.0;358.0;168.0;152.0;0.4/0.4;56.0;56.0;1.0;0.5;6068.0;2.0;179000.0;0.4;0.4;False;16.43;27.6;11.170000000000002;-0.08722222222222224;-1.5700000000000003;0.5
DCI-20240628523;ECI-20240628008;WOA240624635-00-001-001;J0400174A00.0;2#龙门图电线;沉金;A板;正片;短边;1.1;470.0;402.0;0.25;H0116;荣信;5;5;2.5;45.0;18.0;1.3;龙门;30;20;55.0;57.0;17.0;11.0;;;60.0;8;;;;;孔铜;≥20平均25;28.92;22.77;28.31;28.31;21.54;27.28;26.18;ACC;20.0;25.0;1;21.54;28.92;26.19;3.19;7.380000000000003;287911;J0400174A00.0;470.0;402.0;124.37;86.75;0.08/0.102;55.0;57.0;1.6;0.25;53268.0;6.4;188940.0;0.08;0.102;False;21.54;28.92;7.380000000000003;0.07699999999999996;1.5399999999999991;0.25
DCI-20240628646;ECI-20240628009;WOA240606126-00-010-016;J0400150A00.0;1#东威图电VCP线;沉金;A板;正片;短边;0.5;622.0;546.0;0.4mm;H0080;东威;5;5;17;45.0;19.0;2;东威;70;20;56.0;63.0;30.0;15.0;45;40;36.0;6;1;;;;孔铜;≥20平均25;34.46;28.31;36.31;32.62;25.85;36.31;32.3;ACC;20.0;25.0;0;25.85;36.31;32.31;4.35;10.46;271028;J0400150A00.0;622.0;546.0;207.66;174.8;0.2/0.2;56.0;63.0;1.6;0.4;30044.0;4.0;339612.0;0.2;0.2;True;25.85;36.31;10.46;0.2925000000000001;5.850000000000001;0.4
DCI-20240629264;ECI-20240628011;WOA240626685-00-001-001;J0200171A00.0;2#龙门图电线;喷锡;A板;正片;短边;1.5;500.0;468.0;0.7;H0053;东威;5;5;17;45.0;19.0;2;龙门;70;20;27.0;26.0;17.0;11.0;;;60.0;8;;;;;孔铜;≥20平均25;32.85;26.94;31.54;33.51;27.6;34.17;31.1;ACC;20.0;25.0;0;26.94;34.17;31.1;3.1;7.23;289837;J0200171A00.0;500.0;468.0;232.99;222.47;1.5/0.825;27.2;26.8;1.6;0.7;4028.0;2.285714285714286;234000.0;1.5;0.825;False;26.94;34.17;7.23;0.3470000000000001;6.940000000000001;0.7
DCI-20240629265;ECI-20240628012;WOA240624589-00-002-002;J0400173A00.0;2#龙门图电线;沉金;A板;正片;短边;0.6;622.0;540.0;0.45mm;H0080;东威;5;5;17;45.0;19.0;2;龙门;83.7;20;54.0;55.0;17.0;11.0;;;60.0;8;;;;;孔铜;≥20平均25;30.22;26.94;34.17;32.19;26.94;34.17;30.77;ACC;20.0;25.0;0;26.94;34.17;30.77;3.31;7.23;285835;J0400173A00.0;622.0;540.0;257.01;149.01;0.25/0.22;54.0;55.0;1.6;0.45;16043.0;3.555555555555556;335880.0;0.25;0.22;False;26.94;34.17;7.23;0.3470000000000001;6.940000000000001;0.45
DCI-20240629266;ECI-20240628013;WOA240626679-00-001-001;J0400180A00.0;2#龙门图电线;喷锡;A板;正片;短边;0.7;600.0;514.0;0.35;H0080;东威;5;5;17;45.0;19.0;2;龙门;35;20;26.0;23.0;17.0;11.0;;;60.0;8;;;;;孔铜;≥20平均25;31.54;23.0;31.54;30.88;25.62;34.17;29.45;ACC;20.0;25.0;0;23.0;34.17;29.46;4.23;11.17;287605;J0400180A00.0;600.0;514.0;243.0;70.5;0.152/0.152;26.0;23.0;1.6;0.35;18138.0;4.571428571428572;308400.0;0.152;0.152;False;23.0;34.17;11.170000000000002;0.15;3.0;0.35
DCI-20240629281;ECI-20240629001;WOA240626686-00-001-001;J0200172A00.0;2#龙门图电线;喷锡;A板;正片;短边;1.5;600.0;520.5;0.9;H0053;东威;5;5;17;45.0;19.0;2;龙门;70;20;56.0;51.0;17.0;11.0;;;60.0;8;;;;;孔铜;≥20平均25;37.45;34.82;38.76;36.79;31.54;39.42;36.46;REJ;20.0;25.0;0;31.54;39.42;36.46;2.9;7.880000000000003;289684;J0200172A00.0;600.0;520.5;235.165;162.976;;56.77;51.37;1.6;0.9;5808.0;1.777777777777778;312300.0;;;False;31.54;39.42;7.880000000000003;0.577;11.54;0.9
DCI-20240629378;ECI-20240629002;WOA240622581-00-001-003;J0200040A00.0;1#东威图电VCP线;喷锡;A板;正片;短边;1.5;349.66;524.5;0.65;H0080;东威;5;5;17;45.0;19.0;2;东威;53;25;67.0;74.0;35.0;15.0;45;40;36.0;6;1;;;;孔铜;≥25;34.82;28.25;32.19;35.48;28.25;34.17;32.19;ACC;25.0;30.0;1;28.25;35.48;32.19;3.25;7.229999999999997;225437;J0200040A00.0;349.66;524.5;322.0;168.0;0.508/;67.0;74.0;1.55;0.65;2128.0;2.384615384615385;183396.67;0.508;;True;28.25;35.48;7.229999999999997;0.13;3.25;0.65
DCI-20240629379;ECI-20240629003;WOA240613243-00-001-001;JA60054EA1;1#东威图电VCP线;沉金;A板;正片;短边;;520.5;381.0;0.25;H0116;荣信;5;5;2.5;45.0;18.0;1.3;东威;30;25;59.0;60.0;30.0;15.0;45;40;36.0;6;1;;;;孔铜;≥20平均25;31.54;23.65;32.85;32.85;23.65;32.19;29.45;ACC;20.0;25.0;1;23.65;32.85;29.46;4.52;9.200000000000003;280281;JA60054EA1;520.5;381.0;175.5;122.5;0.1016/0.135;59.0;60.0;1.6;0.25;35273.0;6.4;198310.5;0.1016;0.135;True;23.65;32.85;9.200000000000003;0.18249999999999994;3.6499999999999986;0.25
DCI-20240629381;ECI-20240629004;RPA1240624596-00-001-001;J0200160A00.0;2#龙门图电线;喷锡;A板;正片;短边;1.5;580.0;473.5;0.55;H0080;东威;5;5;17;45.0;19.0;2;龙门;35;25;52.0;63.0;18.0;11.0;;;70.0;8;;;;;孔铜;≥25;36.9;33.01;36.9;35.6;31.07;36.51;34.17;ACC;25.0;30.0;0;31.07;36.9;35.0;2.42;5.829999999999998;283214;J0200160A00.0;580.0;473.5;280.0;228.0;0.4/0.61;52.0;63.0;1.6;0.55;18268.0;2.909090909090909;274630.0;0.4;0.61;False;31.07;36.9;5.829999999999998;0.24280000000000002;6.07;0.55
DCI-20240629382;ECI-20240629005;WOA240627694-00-001-001;J0200170A00.0;2#龙门图电线;喷锡;A板;正片;短边;1.5;580.0;515.0;0.9;H0053;东威;5;5;17;45.0;19.0;2;龙门;70;20;53.0;56.0;16.0;11.0;;;60.0;8;;;;;孔铜;≥20平均25;31.54;25.62;29.57;30.88;26.28;31.54;29.23;ACC;20.0;25.0;0;25.62;31.54;29.24;2.65;5.919999999999998;289858;J0200170A00.0;580.0;515.0;275.56;163.64;0.254/;53.0;56.0;1.6;0.9;3665.0;1.777777777777778;298700.0;0.254;;False;25.62;31.54;5.919999999999998;0.281;5.620000000000001;0.9
DCI-20240629394;ECI-20240629006;WOA240626689-00-001-001;J0200174A00.0;2#龙门图电线;喷锡;A板;正片;短边;1.5;600.0;461.0;0.35;H0116;东威;5;5;17;45.0;19.0;2;龙门;38;20;66.0;62.0;17.0;11.0;;;60.0;8;;;;;孔铜;≥20平均25;27.6;22.34;29.57;29.57;22.34;30.22;26.94;ACC;20.0;25.0;1;22.34;30.22;26.94;3.67;7.879999999999999;290055;J0200174A00.0;600.0;461.0;142.9;108.7;0.254/0.282;66.0;62.0;1.6;0.35;30060.0;4.571428571428572;276600.0;0.254;0.282;False;22.34;30.22;7.879999999999999;0.11699999999999999;2.34;0.35
DCI-20240702331;ECI-20240702001;WOA240615372-00-003-011;J0400133A00.0;1#东威图电VCP线;沉金;A板;正片;短边;0.6;580.0;483.0;0.45;H0080;东威;5;5;17;45.0;19.0;2;东威;90;25;57.0;57.0;35.0;16.0;45;40;36.0;6;1;;;;孔铜;≥25;39.58;31.22;38.1;37.52;30.72;38.75;35.98;ACC;25.0;30.0;0;30.72;39.58;35.98;3.95;8.86;263379;J0400133A00.0;580.0;483.0;228.3;182.8;0.25/0.22;57.0;57.0;1.8;0.45;15246.0;4.0;280140.0;0.25;0.22;True;30.72;39.58;8.86;0.22879999999999995;5.719999999999999;0.45
DCI-20240702337;ECI-20240702003;WOA240626665-00-001-001;J0800012A00.0;2#龙门图电线;OSP;A板;正片;短边;;622.0;455.0;0.35;H0080;东威;5;5;17;45.0;19.0;2;龙门;83.7;18;32.0;34.0;16.0;11.0;;;60.0;8;;;;;孔铜;≥18平均20;29.56;22.65;33.5;30.22;23.65;31.51;28.51;ACC;18.0;23.0;0;22.65;33.5;28.51;4.38;10.85;285017;J0800012A00.0;622.0;455.0;210.5;200.0;0.25/0.247mm;32.0;34.0;2.29;0.35;4828.0;6.542857142857144;283010.0;0.25;0.247;False;22.65;33.5;10.850000000000001;0.25833333333333325;4.649999999999999;0.35
DCI-20240702342;ECI-20240702002;WOA240626664-00-001-001;J0800013A00.0;2#龙门图电线;OSP;A板;正片;短边;;622.0;452.0;0.35;H0080;东威;5;5;17;45.0;19.0;2;龙门;83.7;18;31.0;28.0;16.0;11.0;;;60.0;8;;;;;孔铜;≥18平均20;35.21;22.97;36.75;35.75;22.86;36.21;31.62;ACC;18.0;23.0;1;22.86;36.75;31.63;6.77;13.89;285093;J0800013A00.0;622.0;452.0;210.5;200.0;0.2/0.2;31.0;28.0;2.29;0.35;5658.0;6.542857142857144;281144.0;0.2;0.2;False;22.86;36.75;13.89;0.26999999999999996;4.859999999999999;0.35
DCI-20240702436;ECI-20240702005;WOA240607147-00-001-001;J0600026A00.1;1#东威图电VCP线;沉金;A板;正片;短边;;580.0;530.0;0.25;H0116;荣信;5;5;2.5;45.0;18.0;1.3;东威;38.4;20;69.0;71.0;32.0;16.0;45;40;36.0;6;1;;;;孔铜;≥20平均25;34.41;25.91;35.47;34.16;24.98;36.13;31.84;ACC;20.0;25.0;0;24.98;36.13;31.84;5.02;11.15;280333;J0600026A00.1;580.0;530.0;182.7;123.9;0.102/0.11;69.0;71.0;1.6;0.25;69182.0;6.4;307400.0;0.102;0.11;True;24.98;36.13;11.150000000000002;0.24900000000000003;4.98;0.25
DCI-20240702441;ECI-20240702006;WOA240625639-00-001-001;J0800014A00.0;1#东威图电VCP线;沉金;A板;正片;短边;;600.0;337.0;0.25;H0116;荣信;5;5;2.5;45.0;18.0;1.3;东威;30;20;62.0;62.0;32.0;16.0;45;40;36.0;6;1;;;;孔铜;≥20平均25;35.47;24.96;34.81;35.47;24.3;33.5;31.41;ACC;20.0;25.0;1;24.3;35.47;31.42;5.31;11.17;287441;J0800014A00.0;600.0;337.0;148.01;109.76;0.102/0.15;62.0;62.0;1.6;0.25;60006.0;6.4;202200.0;0.102;0.15;True;24.3;35.47;11.169999999999998;0.21500000000000002;4.300000000000001;0.25
DCI-20240702458;ECI-20240702007;WOA240615362-00-002-002;JB4C410EA1;2#龙门图电线;沉金;A板;正片;短边;0.71(不含铜);622.0;499.0;0.35;H0080;荣信;5;5;2.5;45.0;18.0;1.3;龙门;35;20;50.0;41.0;15.0;10.0;;;70.0;8;;;;;孔铜;≥20平均25;31.26;24.62;32.81;32.81;25.27;32.81;29.93;ACC;20.0;25.0;0;24.62;32.81;29.93;3.91;8.190000000000001;281524;JB4C410EA1;622.0;499.0;294.7;178.3;0.2/0.15;50.0;41.0;1.63;0.35;27012.0;4.657142857142857;310378.0;0.2;0.15;False;24.62;32.81;8.190000000000001;0.23100000000000004;4.620000000000001;0.35
DCI-20240702460;ECI-20240702008;WOA240625642-00-001-003;J0400146A00.0;2#龙门图电线;沉金;A板;正片;短边;1;546.0;337.0;0.4;H0080;荣信;5;5;2.5;45.0;18.0;1.3;龙门;35;20;50.0;53.0;17.0;11.0;;;60.0;8;;;;;孔铜;≥20平均25;28.24;22.33;34.16;29.56;19.71;35.47;28.24;REJ;20.0;25.0;1;19.71;35.47;28.24;6.27;15.76;275648;J0400146A00.0;546.0;337.0;312.42;257.81;0.178/0.36;50.0;53.0;1.6;0.4;12220.0;4.0;184002.0;0.178;0.36;False;19.71;35.47;15.759999999999998;-0.014499999999999957;-0.28999999999999915;0.4
DCI-20240703241;ECI-20240703001;WOA240628728-00-001-001;J0400185A00.0;2#龙门图电线;喷锡;A板;正片;短边;1.1;622.0;347.0;0.35;H0144;东威;5;5;17;45.0;19.0;2;龙门;35;18;53.0;79.0;15.0;8.0;;;60.0;8;;;;;孔铜;≥18平均20;33.56;23.98;31.45;30.69;24.86;32.57;29.51;ACC;18.0;23.0;0;23.98;33.56;29.52;4.08;9.580000000000002;289167;J0400185A00.0;622.0;347.0;106.6;74.5;0.203/0.203;53.0;79.0;1.6;0.35;13473.0;4.571428571428572;215834.0;0.203;0.203;False;23.98;33.56;9.580000000000002;0.33222222222222225;5.98;0.35
DCI-20240703242;ECI-20240703002;WOA240628753-00-006-008;J0200011A00.0;1#东威图电VCP线;沉金;A板;正片;短边;1.5;622.0;520.5;0.35;H0080;东威;5;5;17;45.0;19.0;2;东威;33;25;59.0;69.0;35.0;16.0;45;40;36.0;6;1;;;;孔铜; 管控要求孔≥27（MI要求≥25）;41.45;27.63;39.48;36.19;28.29;35.53;34.76;ACC;25.0;30.0;1;27.63;41.45;34.76;5.7;13.82;215802;J0200011A00.0;622.0;520.5;269.4;156.0;0.15/0.2;59.0;69.0;1.6;0.35;6409.0;4.571428571428572;323751.0;0.15;0.2;True;27.63;41.45;13.820000000000004;0.10519999999999996;2.629999999999999;0.35
DCI-20240703339;ECI-20240703003;WOA240628744-00-001-001;J0400027B00.0;2#龙门图电线;喷锡;A板;正片;短边;1.2;622.0;504.4;0.4;H0080;东威;5;5;17;45.0;19.0;2;龙门;35;25;41.0;40.0;18.0;11.0;;;70.0;8;;;;;孔铜;≥25;35.53;28.29;37.5;38.82;28.95;34.87;28.3;ACC;25.0;30.0;1;28.29;38.82;33.99;4.4;10.53;289874;J0400027B00.0;622.0;504.4;283.9;194.5;0.305/0.9;41.0;40.0;1.5;0.4;23643.0;3.75;313736.8;0.305;0.9;False;28.29;38.82;10.530000000000001;0.13159999999999997;3.289999999999999;0.4
DCI-20240703398;ECI-20240703004;WOA240628746-00-004-004;JB2C048LC0;1#东威图电VCP线;喷锡;A板;正片;短边;1.5(含铜);622.3;435.0;0.65;H0080;东威;5;5;17;45.0;19.0;2;东威;35;25;69.0;69.0;32.0;15.0;45;40;36.0;6;1;;;;孔铜;≥25;35.13;30.58;34.26;33.49;30.27;34.55;33.04;ACC;25.0;30.0;0;30.27;35.13;33.05;2.1;4.860000000000003;2992;JB2C048LC0;622.3;435.0;301.0;206.0;0.305/0.305;69.0;69.0;1.55;0.65;6836.0;2.384615384615385;270700.5;0.305;0.305;True;30.27;35.13;4.860000000000003;0.2108;5.27;0.65
DCI-20240703554;ECI-20240703005;WOA240627693-00-002-004;J0200053A00.1;2#龙门图电线;喷锡;A板;正片;短边;1.4;580.0;514.0;0.4;H0080;东威;5;5;17;45.0;19.0;2;龙门;52;25;54.0;56.0;18.0;11.0;;;70.0;8;;;;;孔铜;≥25;30.92;27.04;32.24;30.27;27.63;31.83;29.98;ACC;25.0;30.0;1;27.04;32.24;29.99;2.18;5.200000000000003;278527;J0200053A00.1;580.0;514.0;272.0;109.0;0.381/;54.0;56.0;1.55;0.4;33850.0;3.875;298120.0;0.381;;False;27.04;32.24;5.200000000000003;0.08159999999999996;2.039999999999999;0.4
DCI-20240704357;ECI-20240704001;WOA240606133-00-013-032;J0400139A00.0;1#东威图电VCP线;沉金;A板;正片;短边;0.6;622.0;546.0;0.45;H0080;东威;5;5;17;45.0;19.0;2;东威;90;20;49.0;51.0;32.0;16.0;45;40;36.0;6;1;;;;孔铜;≥25;40.41;29.61;40.14;41.45;29.61;40.14;36.89;REJ;25.0;30.0;1;29.61;41.45;36.89;5.66;11.84;265491;J0400139A00.0;622.0;546.0;250.8;169.61;0.25/0.22;49.0;51.0;1.8;0.45;18528.0;4.0;339612.0;0.25;0.22;True;29.61;41.45;11.840000000000003;0.18439999999999998;4.609999999999999;0.45
DCI-20240704361;ECI-20240704002;WOA240626659-00-001-001;JB4C560EA0;1#东威图电VCP线;沉金;A板;正片;短边;1.1(含铜);546.0;417.33;0.325;H0080;荣信;5;5;2.5;45.0;18.0;1.3;东威;33;20;81.0;84.0;32.0;16.0;45;16;36.0;6;1;;;;孔铜;≥20平均25;26.46;18.46;29.54;29.54;18.46;29.54;25.33;REJ;20.0;25.0;1;18.46;29.54;25.33;5.46;11.08;97861;JB4C560EA0;546.0;417.33;255.93;127.51;0.15/0.152;81.0;84.0;1.6;0.325;37843.0;4.923076923076923;227862.18;0.15;0.152;True;18.46;29.54;11.079999999999998;-0.07699999999999996;-1.5399999999999991;0.325
DCI-20240704364;ECI-20240704004;WOA240702027-00-001-001;J0400199A00.0;2#龙门图电线;沉锡;A板;正片;短边;1;622.0;454.0;0.35;H0150;东威;5;5;17;45.0;19.0;2;龙门;47;20;68.0;79.0;17.0;11.0;;;60.0;8;;;;;孔铜;≥20平均25;32.53;24.63;31.27;34.21;25.56;31.58;29.96;ACC;20.0;25.0;0;24.63;34.21;29.96;3.92;9.580000000000002;292093;J0400199A00.0;622.0;454.0;214.0;192.6;0.2/0.2;68.0;79.0;1.6;0.35;24941.0;4.571428571428572;282388.0;0.2;0.2;False;24.63;34.21;9.580000000000002;0.23149999999999996;4.629999999999999;0.35
DCI-20240704621;ECI-20240704005;WOA240629768-00-001-001;J0400192A00.0;1#东威图电VCP线;喷锡;A板;正片;短边;1.1;560.0;321.0;0.4;H0053;东威;5;5;17;45.0;19.0;2;龙门;35;25;24.0;21.0;18.0;11.0;;;70.0;8;;;;;孔铜;≥25;36.81;29.57;37.45;35.96;30.18;38.23;34.7;ACC;25.0;30.0;0;29.57;38.23;34.7;3.82;8.659999999999997;290933;J0400192A00.0;560.0;321.0;297.0;268.0;0.2/0.3mm;24.0;21.0;2.0;0.4;4415.0;5.0;179760.0;0.2;0.3;True;29.57;38.23;8.659999999999997;0.18280000000000002;4.57;0.4
DCI-20240706274;ECI-20240705002;WOA240704104-00-004-013;J0200023A00.0;2#龙门图电线;OSP;A板;正片;短边;1.5;520.5;414.67;0.5;H0080;东威;5;5;17;45.0;19.0;2;龙门;35;18;75.0;78.0;15.0;11.0;;;60.0;8;;;;;孔铜;≥18平均20;31.58;25.66;31.58;30.92;25.17;32.9;29.63;ACC;18.0;23.0;0;25.17;32.9;29.64;3.34;7.729999999999997;220823;J0200023A00.0;520.5;414.6667;189.0;119.0;0.2/0.2;75.0;78.0;1.6;0.5;7101.0;3.2;215834.01735;0.2;0.2;False;25.17;32.9;7.729999999999997;0.39833333333333343;7.170000000000002;0.5
DCI-20240706503;ECI-20240706001;WOA240702029-00-002-003;J0200033A00.1;2#龙门图电线;喷锡;A板;正片;短边;1.6;580.0;491.0;0.7;H0080;东威;5;5;17;45.0;19.0;2;龙门;47.9;18;79.8;75.8;15.0;11.0;;;60.0;8;;;;;孔铜;≥18平均20;30.01;24.79;27.4;27.4;25.45;28.28;27.22;ACC;18.0;23.0;0;24.79;30.01;27.22;1.9;5.220000000000002;290347;J0200033A00.1;580.0;491.0;185.0;155.5;0.3/;79.8;75.8;1.7;0.7;11989.0;2.428571428571429;284780.0;0.3;;False;24.79;30.01;5.220000000000002;0.3772222222222222;6.789999999999999;0.7
DCI-20240708260;ECI-20240707002;WOA240624620-00-003-007;JB4C682TA1;1#东威图电VCP线;沉锡;A板;正片;短边;1;580.0;549.5;0.4;H0080;东威;5;5;17;45.0;19.0;2;龙门;52.9;25;65.0;66.0;18.0;11.0;;;70.0;8;;;;;孔铜;≥25;36.54;28.2;37.18;35.26;29.49;37.18;33.97;ACC;25.0;30.0;1;28.2;37.18;33.98;4.06;8.98;227268;JB4C682TA1;580.0;549.5;267.0;267.0;0.25/0.2;65.0;66.0;1.55;0.4;33234.0;3.875;318710.0;0.25;0.2;True;28.2;37.18;8.98;0.12799999999999997;3.1999999999999993;0.4
DCI-20240708490;ECI-20240708001;WOA240703046-00-001-001;J0600043A00.0;1#东威图电VCP线;沉金;A板;正片;短边;;600.0;476.5;0.25;H0116;荣信;5;5;2.5;45.0;18.0;1.3;东威;30;20;61.0;57.0;35.0;16.0;45;40;36.0;6;1;;;;孔铜;≥20平均25;28.27;23.01;31.56;28.93;22.35;35.5;28.27;ACC;20.0;25.0;1;22.35;35.5;28.27;5.02;13.15;291389;J0600043A00.0;600.0;476.5;140.3;111.4;0.127/0.1016;61.0;57.0;1.6;0.25;38745.0;6.4;285900.0;0.127;0.1016;True;22.35;35.5;13.149999999999999;0.11750000000000008;2.3500000000000014;0.25
DCI-20240709253;ECI-20240708002;WOA240625641-00-001-001;J0400186A00.0;1#东威图电VCP线;喷锡;A板;正片;短边;0.6;622.0;503.0;0.4;H0144;东威;5;5;17;45.0;19.0;2;东威;35;18;49.0;50.0;26.0;16.0;35;30;36.0;6;1;;;;孔铜;≥18平均20;32.22;28.93;33.53;30.99;27.61;31.56;30.8;REJ;18.0;23.0;0;27.61;33.53;30.81;2.18;5.920000000000002;287938;J0400186A00.0;622.0;503.0;118.2;118.04;0.152/0.203;49.0;50.0;1.0;0.4;18638.0;2.5;312866.0;0.152;0.203;True;27.61;33.53;5.920000000000002;0.5338888888888889;9.61;0.4
DCI-20240709417;ECI-20240709002;WOA240705138-00-001-001;J0400194A00.0;2#龙门图电线;喷锡;A板;正片;短边;1.2;600.0;534.0;0.4;H0080;东威;5;5;17;45.0;19.0;2;龙门;55;25;31.0;29.0;19.0;11.0;;;70.0;8;;;;;孔铜;25-50;37.4;28.21;40.68;39.37;29.53;39.37;35.76;ACC;25.0;30.0;1;28.21;40.68;35.76;5.45;12.47;293264;J0400194A00.0;600.0;534.0;310.0;254.0;0.203/0.175;31.4;29.5;2.0;0.4;5838.0;5.0;320400.0;0.203;0.175;False;28.21;40.68;12.469999999999999;0.12840000000000004;3.210000000000001;0.4
DCI-20240709419;ECI-20240709003;WOA240705139-00-001-001;J0600020B00.0;2#龙门图电线;喷锡;A板;正片;短边;;600.0;358.0;0.4;H0080;荣信;5;5;2.5;45.0;18.0;1.3;龙门;50;20;64.0;61.0;17.0;11.0;;;60.0;8;;;;;孔铜;≥20平均25;27.56;24.28;29.53;28.87;25.59;29.53;27.56;ACC;20.0;25.0;0;24.28;29.53;27.56;2.2;5.25;293380;J0600020B00.0;600.0;358.0;330.0;286.0;0.152/0.152;64.0;61.0;1.35;0.4;22598.0;3.375;214800.0;0.152;0.152;False;24.28;29.53;5.25;0.21400000000000005;4.280000000000001;0.4
DCI-20240709574;ECI-20240709004;WOA240704100-00-008-022;J0200014A00.1;1#东威图电VCP线;沉金;A板;正片;短边;1.5;600.0;436.0;0.45;H0080;东威;5;5;17;45.0;19.0;2;东威;38;25;73.0;80.0;35.0;16.0;45;40;36.0;6;1;;;;孔铜;≥25;37.4;32.15;43.31;38.06;32.15;40.02;37.18;ACC;25.0;30.0;0;32.15;43.31;37.18;4.41;11.16;281977;J0200014A00.1;600.0;436.0;288.0;207.5;0.2/0.2;73.0;80.0;1.55;0.45;15849.0;3.444444444444445;261600.0;0.2;0.2;True;32.15;43.31;11.160000000000004;0.2859999999999999;7.149999999999999;0.45
DCI-20240710245;ECI-20240710001;WOA240708169-00-001-001;J0400198A00.0;2#龙门图电线;喷锡;A板;正片;短边;1;560.0;432.0;0.4;H0150;东威;5;5;17;45.0;19.0;2;龙门;70;20;46.0;43.0;17.0;11.0;;;60.0;8;;;;;孔铜;管控要求孔≥22平均27  (MI要求≥20平均25）;33.53;24.33;34.85;29.59;24.33;33.53;30.02;ACC;20.0;25.0;1;24.33;34.85;30.03;4.75;10.52;293281;J0400198A00.0;560.0;432.0;265.99;202.34;0.254/0.2;46.0;43.0;1.6;0.4;8415.0;4.0;241920.0;0.254;0.2;False;24.33;34.85;10.520000000000003;0.21649999999999991;4.329999999999998;0.4
DCI-20240710307;ECI-20240710002;WOA240701008-00-004-005;JB4C564TA1;2#龙门图电线;沉锡;A板;正片;短边;1;580.0;549.5;0.4;H0080;东威;5;5;17;45.0;19.0;2;龙门;52;25;69.0;70.0;18.0;11.0;;;70.0;8;;;;;孔铜;管控要求孔≥28  (MI要求≥25）;37.48;29.59;34.85;36.82;31.56;34.19;34.08;ACC;25.0;30.0;0;29.59;37.48;34.08;3.04;7.889999999999997;216599;JB4C564TA1;580.0;549.5;267.0;267.0;0.25/0.2;69.0;70.0;1.55;0.4;33174.0;3.875;318710.0;0.25;0.2;False;29.59;37.48;7.889999999999997;0.18359999999999999;4.59;0.4
DCI-20240710311;ECI-20240710003;WOA240620511-00-007-008;JP4C162LB1;2#龙门图电线;喷锡;A板;正片;短边;1;520.0;393.0;0.3;H0080;荣信;5;5;17;45.0;19.0;2;龙门;38;20;46.0;25.0;17.0;11.0;;;60.0;8;;;;;孔铜;管控要求孔≥23平均28  (MI要求≥20平均25）;30.24;25.64;34.71;31.56;23.69;33.39;29.87;ACC;20.0;25.0;0;23.69;34.71;29.87;4.36;11.02;285955;JP4C162LB1;520.0;393.0;369.0;244.0;0.15/0.15;46.0;25.0;1.5;0.3;11920.0;5.0;204360.0;0.15;0.15;False;23.69;34.71;11.02;0.18450000000000005;3.6900000000000013;0.3
DCI-20240710315;ECI-20240710004;WOA240628734-00-002-004;JP4C239EA1;2#龙门图电线;沉金;A板;正片;短边;0.6;622.0;470.0;0.35;H0080;东威;5;5;17;45.0;19.0;2;龙门;35;20;30.0;27.0;17.0;11.0;;;60.0;8;;;;;孔铜;管控要求孔≥22平均27  (MI要求≥20平均25）;30.9;24.33;29.59;32.22;24.33;28.93;28.38;ACC;20.0;25.0;1;24.33;32.22;28.38;3.34;7.890000000000001;223660;JP4C239EA1;622.0;470.0;340.0;210.0;0.25/0.2mm;30.0;27.0;1.6;0.35;10344.0;4.571428571428572;292340.0;0.25;0.2;False;24.33;32.22;7.890000000000001;0.21649999999999991;4.329999999999998;0.35
DCI-20240710320;ECI-20240710005;WOA240704100-00-003-022;J0200014A00.1;2#龙门图电线;沉金;A板;正片;短边;1.5;600.0;436.0;0.45;H0080;东威;5;5;17;45.0;19.0;2;龙门;38;25;73.0;80.0;18.0;11.0;;;70.0;8;;;;;孔铜;管控要求孔≥28  (MI要求≥25）;41.42;28.93;34.19;39.46;30.9;33.53;34.73;ACC;25.0;30.0;0;28.93;41.42;34.74;4.84;12.49;281977;J0200014A00.1;600.0;436.0;288.0;207.5;0.2/0.2;73.0;80.0;1.55;0.45;15849.0;3.444444444444445;261600.0;0.2;0.2;False;28.93;41.42;12.490000000000002;0.15719999999999998;3.9299999999999997;0.45
DCI-20240710361;ECI-20240710006;WOA240709194-00-001-001;J0200188A00.0;2#龙门图电线;喷锡;A板;正片;短边;1.1;546.0;470.0;0.45;H0080;东威;5;5;17;45.0;19.0;2;龙门;38;20;55.0;57.0;17.0;11.0;;;60.0;8;;;;;孔铜;管控要求孔≥22平均27  (MI要求≥20平均25）;26.96;24.98;28.27;27.61;24.33;27.61;26.62;ACC;20.0;25.0;1;24.33;28.27;26.63;1.6;3.940000000000001;294503;J0200188A00.0;546.0;470.0;226.0;172.0;/;55.0;57.0;1.2;0.45;20071.0;2.666666666666667;256620.0;;;False;24.33;28.27;3.9400000000000013;0.21649999999999991;4.329999999999998;0.45
DCI-20240710576;ECI-20240710007;WOA240704069-00-001-001;J0400200A00.0;2#龙门图电线;喷锡;A板;正片;短边;0.71;622.0;516.0;0.4;H0080;东威;5;5;17;45.0;19.0;2;龙门;38;25;53.0;51.0;18.0;10.0;;;70.0;8;;;;;孔铜;≥25;32.22;27.12;35.5;30.9;27.61;34.19;31.25;ACC;25.0;30.0;1;27.12;35.5;31.26;3.41;8.379999999999999;292885;J0400200A00.0;622.0;516.0;245.0;195.0;0.15/0.15;53.4;51.2;1.6;0.4;62561.0;4.0;320952.0;0.15;0.15;False;27.12;35.5;8.379999999999999;0.08480000000000004;2.120000000000001;0.4
DCI-20240710577;ECI-20240710008;WOA240709197-00-001-001;J0200189A00.0;2#龙门图电线;喷锡;A板;正片;短边;1.1;580.0;546.0;0.45mm;H0080;东威;5;5;17;45.0;19.0;2;龙门;38;20;21.0;21.0;15.0;10.0;;;70.0;8;;;;;孔铜;≥20平均25;28.93;23.01;29.59;31.56;23.01;30.9;27.83;ACC;20.0;25.0;1;23.01;31.56;27.83;3.85;8.549999999999997;294398;J0200189A00.0;580.0;546.0;185.0;131.0;/;21.4;21.4;1.2;0.45;30076.0;2.666666666666667;316680.0;;;False;23.01;31.56;8.549999999999997;0.15050000000000008;3.0100000000000016;0.45
DCI-20240711224;ECI-20240711001;WOA240708155-00-001-001;J0800015A00.0;2#龙门图电线;OSP;A板;正片;短边;;622.0;313.33;0.3;H0080;荣信;5;5;2.5;45.0;18.0;1.3;龙门;85;18;42.0;40.0;15.0;12.0;;;70.0;8;;;;;孔铜;≥18平均20;30.24;20.38;32.87;32.22;21.04;31.56;28.05;ACC;18.0;23.0;1;20.38;32.87;28.05;5.76;12.49;292064;J0800015A00.0;622.0;313.33;286.98;280.63;0.2/0.2;42.0;40.0;2.29;0.3;3930.0;7.633333333333334;194891.26;0.2;0.2;False;20.38;32.87;12.489999999999998;0.13222222222222216;2.379999999999999;0.3
DCI-20240712271;ECI-20240712001;WOA240704081-00-001-001;J0200100A00.0;2#龙门图电线;喷锡;A板;正片;短边;1.5;560.0;364.0;0.35;H0001;东威;5;5;17;45.0;19.0;2;龙门;35;20;70.0;70.0;17.0;11.0;;;60.0;8;;;;;孔铜;管控要求孔≥22平均27  (MI要求≥20平均25）;29.78;24.6;29.78;31.72;22.66;30.43;28.16;ACC;20.0;25.0;1;22.66;31.72;28.16;3.63;9.059999999999999;262382;J0200100A00.0;560.0;364.0;342.0;103.0;0.2/0.2;70.0;70.0;1.6;0.35;40438.0;4.571428571428572;203840.0;0.2;0.2;False;22.66;31.72;9.059999999999999;0.133;2.66;0.35
DCI-20240712272;ECI-20240712002;WOA240704082-00-001-001;J0200102A00.0;2#龙门图电线;喷锡;A板;正片;短边;1.5;560.0;364.0;0.35;H0001;东威;5;5;17;45.0;19.0;2;龙门;35;20;71.0;69.0;17.0;11.0;;;60.0;8;;;;;孔铜;管控要求孔≥22平均27  (MI要求≥20平均25）;28.49;22.66;31.08;28.49;22.66;28.49;26.97;ACC;20.0;25.0;1;22.66;31.08;26.98;3.49;8.419999999999998;260288;J0200102A00.0;560.0;364.0;342.0;103.0;0.2/0.2;71.0;69.0;1.6;0.35;36087.0;4.571428571428572;203840.0;0.2;0.2;False;22.66;31.08;8.419999999999998;0.133;2.66;0.35
DCI-20240712273;ECI-20240712003;WOA240704080-00-001-001;J0200101A00.0;2#龙门图电线;喷锡;A板;正片;短边;1.5;546.0;364.0;0.35;H0001;东威;5;5;17;45.0;19.0;2;龙门;35;20;68.0;67.0;17.0;11.0;;;60.0;8;;;;;孔铜;管控要求孔≥22平均27  (MI要求≥20平均25）;29.13;22.01;29.13;28.49;23.31;28.49;26.76;ACC;20.0;25.0;1;22.01;29.13;26.76;3.22;7.119999999999997;262131;J0200101A00.0;546.0;364.0;342.0;103.56;0.2/0.2;68.0;67.0;1.6;0.35;33947.0;4.571428571428572;198744.0;0.2;0.2;False;22.01;29.13;7.119999999999997;0.10050000000000008;2.0100000000000016;0.35
DCI-20240712417;ECI-20240712004;WOA240705127-00-001-001;JP2C308LA0;2#龙门图电线;喷锡;A板;正片;短边;1.5(含铜);608.0;392.0;0.35;H0080;东威;5;5;17;45.0;19.0;2;龙门;35;20;40.0;78.0;17.0;11.0;;;60.0;8;;;;;孔铜;≥20平均25;32.37;25.25;31.08;30.43;24.6;32.37;29.35;ACC;20.0;25.0;0;24.6;32.37;29.35;3.51;7.769999999999996;3622;JP2C308LA0;608.0;392.0;292.75;184.8;0.152/0.152;40.0;78.0;1.55;0.35;12513.0;4.428571428571429;238336.0;0.152;0.152;False;24.6;32.37;7.769999999999996;0.23000000000000007;4.600000000000001;0.35
DCI-20240713340;ECI-20240713001;WOA240702035-00-004-006;J0400183A00.0;2#龙门图电线;沉金;A板;正片;短边;0.71;622.0;506.0;0.45;H0080;东威;5;5;17;45.0;19.0;2;龙门;33;20;38.0;41.0;17.0;10.0;;;60.0;8;;;;;孔铜; 管控要求孔≥22平均27  (MI要求≥20平均25）;29.55;23.64;31.52;30.86;26.92;32.83;29.22;ACC;20.0;25.0;0;23.64;32.83;29.22;3.39;9.189999999999998;285481;J0400183A00.0;622.0;506.0;300.0;240.0;0.19/0.2;38.0;41.0;1.6;0.45;19883.0;3.555555555555556;314732.0;0.19;0.2;False;23.64;32.83;9.189999999999998;0.18200000000000002;3.6400000000000006;0.45
DCI-20240713342;ECI-20240713002;WOA240711234-00-001-001;J0200193A00.0;2#龙门图电线;喷锡;A板;正片;短边;1.1;580.0;546.0;0.45mm;H0080;东威;5;5;17;45.0;19.0;2;龙门;38;20;21.0;21.0;17.0;10.0;;;60.0;8;;;;;孔铜; 管控要求孔≥22平均27  (MI要求≥20平均25）;29.58;24.3;31.52;30.86;23.64;31.52;28.57;ACC;20.0;25.0;1;23.64;31.52;28.57;3.64;7.879999999999999;296079;J0200193A00.0;580.0;546.0;185.0;131.0;/;21.0;21.0;1.2;0.45;30074.0;2.666666666666667;316680.0;;;False;23.64;31.52;7.879999999999999;0.18200000000000002;3.6400000000000006;0.45
DCI-20240714332;ECI-20240714001;WOA240709193-00-001-001;J0400101A00.0;2#龙门图电线;喷锡;A板;正片;短边;1;622.0;470.0;0.325;H0153;东威;5;5;17;45.0;19.0;2;龙门;47.9;18;53.0;57.0;17.0;11.0;;;60.0;8;;;;;孔铜;管控要求孔≥20平均22  (MI要求≥18平均20）;32.15;24.89;33.41;30.86;25.17;29.93;29.4;ACC;18.0;23.0;0;24.89;33.41;29.4;3.59;8.519999999999996;255713;J0400101A00.0;622.0;470.0;146.5;139.0;0.254/0.2;53.0;57.0;1.6;0.325;14148.0;4.923076923076923;292340.0;0.254;0.2;False;24.89;33.41;8.519999999999996;0.38277777777777783;6.890000000000001;0.325
DCI-20240714333;ECI-20240714002;WOA240710202-00-001-002;J0200063C00.0;2#龙门图电线;喷锡;A板;正片;短边;1.5;546.0;520.5;0.45;H0080;东威;5;5;17;45.0;19.0;2;龙门;53;18;74.0;74.0;16.0;10.0;;;60.0;8;;;;;孔铜;管控要求孔≥20平均22  (MI要求≥18平均20）;26.27;23.64;29.55;26.92;23.64;30.86;26.81;ACC;18.0;23.0;0;23.64;30.86;26.81;2.98;7.219999999999999;295616;J0200063C00.0;546.0;520.5;500.0;248.5;0.3/0.3;74.0;74.0;1.6;0.45;28138.0;3.555555555555556;284193.0;0.3;0.3;False;23.64;30.86;7.219999999999999;0.31333333333333335;5.640000000000001;0.45
DCI-20240714343;ECI-20240714003;WOA240712250-00-001-001;JA2C921XA0;2#龙门图电线;沉锡;A板;正片;短边;1.2;520.5;414.67;0.3;H0080;东威;5;5;17;45.0;19.0;2;龙门;52.9;25;24.0;21.0;18.0;11.0;;;70.0;8;;;;;孔铜;管控要求孔≥28 (MI要求≥25）;36.12;28.89;32.83;38.09;30.86;32.83;33.27;ACC;25.0;30.0;0;28.89;38.09;33.27;3.37;9.200000000000003;182986;JA2C921XA0;520.5;414.6667;193.68;157.48;0.1/0.1;24.0;21.0;1.3;0.3;9643.0;4.333333333333334;215834.01735;0.1;0.1;False;28.89;38.09;9.200000000000003;0.15560000000000002;3.8900000000000006;0.3
DCI-20240714437;ECI-20240714004;WOA240712253-00-001-001;J0200192A00.0;1#东威图电VCP线;喷锡;A板;正片;短边;0.9;622.0;476.5;0.4mm;H0144;东威;5;5;17;45.0;19.0;2;东威;35;18;51.0;55.0;23.0;15.0;;;36.0;6;1;;;;孔铜;≥18平均20;31.38;24.46;28.31;30.15;25.69;29.54;28.25;ACC;18.0;23.0;0;24.46;31.38;28.26;2.68;6.919999999999998;296061;J0200192A00.0;622.0;476.5;228.1;118.2;0.178/0.178;51.48;55.37;1.0;0.4;20771.0;2.5;296383.0;0.178;0.178;True;24.46;31.38;6.919999999999998;0.3588888888888889;6.460000000000001;0.4
DCI-20240715223;ECI-20240714006;WOA240710205-00-001-012;J0400195A00.0;2#龙门图电线;沉金;A板;正片;短边;0.6;600.0;460.0;0.5;H0080;东威;5;5;17;45.0;19.0;2;龙门;70;20;48.0;60.0;17.0;12.0;;;60.0;8;;;;;孔铜;≥20平均25;29.55;25.61;31.52;30.21;26.12;30.21;28.87;ACC;20.0;25.0;0;25.61;31.52;28.87;2.42;5.91;293028;J0400195A00.0;600.0;460.0;285.2;144.0;0.2/0.2;48.0;60.0;1.6;0.5;12752.0;3.2;276000.0;0.2;0.2;False;25.61;31.52;5.91;0.28049999999999997;5.609999999999999;0.5
DCI-20240718238;ECI-20240718001;WOA240713295-00-001-001;J0400191A00.0;1#东威图电VCP线;沉锡;A板;正片;短边;1.2;500.0;396.0;0.25;H0080;荣信;5;5;2.5;45.0;18.0;1.3;东威;38;20;35.0;35.0;34.0;15.0;45;40;36.0;6;1;;;;孔铜;≥20平均25;34.15;25.61;34.8;32.18;24.3;33.49;30.75;ACC;20.0;25.0;0;24.3;34.8;30.76;4.59;10.5;292445;J0400191A00.0;500.0;396.0;372.0;155.0;0.12/0.11;35.0;35.0;1.6;0.25;15783.0;6.4;198000.0;0.12;0.11;True;24.3;34.8;10.499999999999996;0.21500000000000002;4.300000000000001;0.25
DCI-20240718305;ECI-20240718002;WOA240713280-00-001-001;J0400207A00.0;2#龙门图电线;OSP;A板;正片;短边;1.1;622.0;534.0;0.4;H0144;东威;5;5;17;45.0;19.0;2;龙门;35;18;58.0;72.0;15.0;10.0;;;60.0;8;;;;;孔铜;管控要求孔≥20平均22（MI要求≥18平均20）;24.3;20.36;25.61;23.64;18.39;22.33;22.4;REJ;18.0;23.0;1;18.39;25.61;22.44;2.67;7.219999999999999;296301;J0400207A00.0;622.0;534.0;146.7;125.95;0.152/0.178;58.0;72.0;1.6;0.4;28255.0;4.0;332148.0;0.152;0.178;False;18.39;25.61;7.219999999999999;0.0216666666666667;0.39000000000000057;0.4
DCI-20240718308;ECI-20240718003;WOA240704090-00-001-001;JB4C626LA0;1#东威图电VCP线;喷锡;A板;正片;短边;0.41;622.0;520.5;0.35;H0080;东威;5;5;17;45.0;19.0;2;东威;35;25;56.0;58.0;34.0;16.0;40;30;36.0;6;1;;;;孔铜;管控要求孔≥27（MI要求≥25）;36.8;30.46;38.09;38.74;32.83;38.74;35.94;ACC;25.0;30.0;0;30.46;38.74;35.94;3.49;8.280000000000001;167828;JB4C626LA0;622.0;520.5;277.0;161.0;0.3/0.348;56.0;58.0;1.0;0.35;54772.0;2.857142857142857;323751.0;0.3;0.348;True;30.46;38.74;8.280000000000001;0.21840000000000004;5.460000000000001;0.35
DCI-20240718342;ECI-20240718004;WOA240713281-00-001-001;J0400206A00.0;2#龙门图电线;OSP;A板;正片;短边;1.1;622.0;313.33;0.35;H0144;东威;5;5;17;45.0;19.0;2;龙门;35;18;41.0;62.0;16.0;10.0;;;60.0;8;;;;;孔铜;管控要求孔≥20平均22（MI要求≥18平均20）;30.86;23.64;27.58;30.21;22.33;28.24;27.14;ACC;18.0;23.0;0;22.33;30.86;27.14;3.47;8.530000000000001;297053;J0400206A00.0;622.0;313.3333;290.0;115.25;0.152/0.152;41.0;62.0;1.6;0.35;12748.0;4.571428571428572;194893.3126;0.152;0.152;False;22.33;30.86;8.530000000000001;0.24055555555555547;4.329999999999998;0.35
DCI-20240719212;ECI-20240718007;WOA240712257-00-001-001;J0600044A00.0;2#龙门图电线;喷锡;A板;正片;短边;;546.0;356.0;0.3;H0080;东威;5;5;17;45.0;19.0;2;龙门;47.9;20;35.0;31.0;17.0;10.0;;;60.0;8;;;;;孔铜;≥20平均25;35.46;26.27;34.15;36.12;27.58;36.12;32;ACC;20.0;25.0;0;26.27;36.12;32.62;4.49;9.849999999999998;294765;J0600044A00.0;546.0;356.0;328.0;255.2;0.203/0.175;35.0;31.0;1.6;0.3;9556.0;5.333333333333334;194376.0;0.203;0.175;False;26.27;36.12;9.849999999999998;0.3135;6.27;0.3
