Repository: BecaLiang/copper-thickness-consumption-tool

# Copper Usage

This projects provides a tool to calculate machine parameters for the pattern plating step at JST. Customer provided inputs like the desired thickness are combined with a safety margin to answer the question "What are my machine settings so I fulfill the customer required minimal thickness with a probability of 1 - margin?". To achieve this, a layer modelling the effect of our process on the minimal copper thickness is also contained.

## 1. Working Principles

The copper thickness tool is based on two functional entities. Firstly a tool to calculate the minimum thickness among all 6 measured points from all relevant inputs, implemented as an inheritance from _ThicknessCalcul

File: train_data.csv (part 3 of 37)
;Minimum Hole Diameter (mm);Customer Number;Full Board Plating_Production Line Equipment Name;Full Board Plating_Copper Surface Requirement (um);Full Board Plating_Hole Copper Requirement (um);Full Board Plating_Copper Current Density;Full Board Plating_Spray Frequency (HZ);Full Board Plating_Copper Plating Time (min);Full Board Plating_Board Speed (m/min);Pattern Plating_Production;Pattern Plating_Copper Surface Requirement (um);Pattern Plating_Hole Copper Requirement (um);Pattern Plating_Plated Area (GTL);Pattern Plating_Plated Area (GBL);Pattern Plating_Copper Current Density;Pattern Plating_Tin Plating Current Density;Pattern Plating_Spray Frequency|Copper (HZ);Pattern Plating_Spray Frequency|Tin (HZ);Pattern Plating_Copper Plating Time (min);Pattern Plating_Tin Plating Time (min);Pattern Plating_Board Speed (m/min);Is Hole Plugged;Not Plugged;Plugged;Inspection Item;Requirement;Measured Range 1;Measured Range 2;Measured Range 3;Measured Range 4;Measured Range 5;Measured Range 6;Average Value;Judgment;min_requirement;judgement_criteria;label;thickness_min;thickness_max;thickness_mean;thickness_std;thickness_range;mfgpartId;Part Number;Panel Length;Panel Width;Part Length;Part Width;Line width/spacing (mm);Graphic Area C Side %;Graphic Area S Side %;Board Thickness (mm);Min. hole size;Total Hole Quantity;Ratio;Panel Size;Line Width (mm);Line Spacing (mm);is_vcp;minimal_thickness;maximal_thickness;thickness_asymmetry;thickness_req_ratio;thickness_delta;minimum_hole_diameter
DCI-20240719213;ECI-20240718006;RPA1240606127-00-001-001;J0400150A00.0;1#东威图电VCP线;沉金;A板;正片;短边;0.5;622.0;546.0;0.4mm;H0080;东威;5;5;17;45.0;19.0;2;龙门;70;20;56.0;63.0;17.0;10.0;;;60.0;8;;;;;孔铜;≥20平均25;32.83;25.61;30.86;33.19;25.61;32.18;30;ACC;20.0;25.0;0;25.61;33.19;30.05;3.53;7.579999999999998;271028;J0400150A00.0;622.0;546.0;207.66;174.8;0.2/0.2;56.0;63.0;1.6;0.4;30044.0;4.0;339612.0;0.2;0.2;True;25.61;33.19;7.579999999999998;0.28049999999999997;5.609999999999999;0.4
DCI-20240719214;ECI-20240718005;WOA240709176-00-021-027;JB21338LD2;2#龙门图电线;喷锡;A板;正片;短边;1.1;622.0;546.0;0.35;H0116;东威;5;5;17;45.0;19.0;2;龙门;33;18;53.0;66.0;16.0;11.0;;;60.0;8;;;;;孔铜;≥18平均20;26.27;23.64;24.95;25.61;22.98;25.61;24.8;ACC;18.0;23.0;0;22.98;26.27;24.84;1.28;3.289999999999999;223319;JB21338LD2;622.0;546.0;140.5;102.0;0.25/;53.0;66.0;1.2;0.35;28314.0;3.428571428571429;339612.0;0.25;;False;22.98;26.27;3.289999999999999;0.27666666666666667;4.98;0.35
DCI-20240719404;ECI-20240719001;WOA240704074-00-002-002;J0600004B00.0;2#龙门图电线;沉金;A板;正片;短边;;580.0;530.0;0.3;H0080;荣信;5;5;2.5;45.0;18.0;1.3;龙门;70;20;75.0;74.0;17.0;10.0;;;60.0;8;;;;;孔铜;≥20平均25;31.16;26.61;32.46;33.1;23.37;30.51;29.53;ACC;20.0;25.0;0;23.37;33.1;29.53;3.78;9.73;288827;J0600004B00.0;580.0;530.0;268.5;250.0;0.203/0.203;75.0;74.0;1.35;0.3;19443.0;4.500000000000001;307400.0;0.203;0.203;False;23.37;33.1;9.73;0.16850000000000004;3.370000000000001;0.3
DCI-20240720398;ECI-20240720002;WOA240718346-00-001-001;J0600050A00.0;2#龙门图电线;沉金;A板;正片;短边;;622.0;520.5;0.25;H0001;荣信;5;5;2.5;45.0;18.0;1.3;龙门;35;18;74.0;70.0;14.0;10.0;;;80.0;8;;;;;孔铜;≥18平均20;23.37;20.77;24.02;24.67;20.47;24.67;22.99;ACC;18.0;23.0;1;20.47;24.67;23.0;1.9;4.200000000000003;299941;J0600050A00.0;622.0;520.5;120.8;95.39;0.102/0.11;74.0;70.0;1.6;0.25;131619.0;6.4;323751.0;0.102;0.11;False;20.47;24.67;4.200000000000003;0.13722222222222216;2.469999999999999;0.25
DCI-20240722289;ECI-20240722001;WOA240710220-00-001-002;JB2C449LA0;1#东威图电VCP线;喷锡;A板;正片;短边;1.50(含铜);622.0;518.0;0.4;H0080;东威;5;5;17;45.0;19.0;2;东威;34;20;79.0;76.0;30.0;15.0;45;40;36.0;6;1;;;;孔铜;管控要求孔≥22平均27（MI要求≥20平均25）;31.4;26.17;31.4;31.4;25.51;32.71;29.76;ACC;20.0;25.0;0;25.51;32.71;29.76;3.09;7.199999999999999;21172;JB2C449LA0;622.0;518.0;244.0;200.0;0.50/0.341;79.0;76.0;1.6;0.4;14002.0;4.0;322196.0;0.5;0.341;True;25.51;32.71;7.199999999999999;0.2755000000000001;5.510000000000002;0.4
DCI-20240722303;ECI-20240722003;WOA240717334-00-001-003;JP2C036LA3;2#龙门图电线;喷锡;A板;正片;短边;1.5(含铜);620.0;518.5;0.7;H0080-20114;东威;5;5;17;45.0;19.0;2;龙门;52.87;20;37.0;33.0;17.0;10.0;;;60.0;8;;;;;孔铜;管控要求孔≥23平均28（MI要求≥20平均25）;26.17;24.2;26.82;24.86;23.55;25.51;25.18;ACC;20.0;25.0;1;23.55;26.82;25.18;1.22;3.27;66133;JP2C036LA3;620.0;518.5;348.0;124.0;0.35/0.25;37.0;33.0;1.6;0.7;3392.0;2.285714285714286;321470.0;0.35;0.25;False;23.55;26.82;3.2699999999999996;0.17750000000000005;3.5500000000000007;0.7
DCI-20240722553;ECI-20240722004;WOA240710215-00-002-002;J0200046A00.0;2#龙门图电线;沉锡;A板;正片;短边;1.4;622.0;546.0;0.4;H0080;东威;5;5;17;45.0;19.0;2;龙门;30;70;59.0;68.0;18.0;12.0;;;90.0;8;;;;;孔铜;≥30;35.32;32.71;36.63;33.36;34.67;36.63;34.88;ACC;30.0;35.0;1;32.71;36.63;34.89;1.64;3.920000000000002;229627;J0200046A00.0;622.0;546.0;244.0;172.0;0.2/0.214;59.0;68.0;1.5;0.4;25428.0;3.75;339612.0;0.2;0.214;False;32.71;36.63;3.9200000000000017;0.09033333333333336;2.710000000000001;0.4
DCI-20240723274;ECI-20240723002;WOA240705120-00-003-007;J0600005B00.0;1#东威图电VCP线;沉金;A板;正片;短边;;500.0;462.0;0.3;H0080;荣信;5;5;2.5;45.0;18.0;1.3;东威;70;20;64.0;63.0;30.0;15.0;45;40;36.0;6;1;;;;孔铜;≥20平均25;33.25;24.74;35.9;34.48;26.33;34.56;31.54;ACC;20.0;25.0;0;24.74;35.9;31.54;4.76;11.16;293048;J0600005B00.0;500.0;462.0;228.0;216.0;0.13/0.2;64.0;63.0;1.35;0.3;20093.0;4.500000000000001;231000.0;0.13;0.2;True;24.74;35.9;11.16;0.23699999999999993;4.739999999999998;0.3
DCI-20240723275;ECI-20240723001;WOA240722429-00-001-001;J0200068B00.0;2#龙门图电线;沉锡;A板;正片;短边;1.5;580.0;528.0;0.45;H0080;东威;5;5;17;45.0;19.0;2;龙门;52.9;20;46.0;40.0;17.0;10.0;;;60.0;8;;;;;孔铜;管控要求孔≥23平均28（MI要求≥20平均25）;28.13;25.51;29.44;26.82;24.2;30.74;27.47;ACC;20.0;25.0;0;24.2;30.74;27.47;2.45;6.539999999999999;297655;J0200068B00.0;580.0;528.0;276.0;253.0;0.381/0.261;46.0;40.0;1.6;0.45;3239.0;3.555555555555556;306240.0;0.381;0.261;False;24.2;30.74;6.539999999999999;0.20999999999999996;4.199999999999999;0.45
DCI-20240723483;ECI-20240723003;WOA240719400-00-001-001;J0400203A00.0;2#龙门图电线;喷锡;A板;正片;短边;1;622.0;520.5;0.4;H0080;荣信;5;5;2.5;45.0;18.0;1.3;龙门;20;35;38.0;38.0;17.0;10.0;;;60.0;8;;;;;孔铜;≥20平均25;35.94;24.13;33.49;36.28;26.53;34.46;31.8;ACC;20.0;25.0;0;24.13;36.28;31.81;5.17;12.15;296898;J0400203A00.0;622.0;520.5;298.86;245.62;0.254/0.178;38.0;38.0;1.6;0.4;16741.0;4.0;323751.0;0.254;0.178;False;24.13;36.28;12.150000000000002;0.20649999999999996;4.129999999999999;0.4
DCI-20240724256;ECI-20240723004;WOA240704075-00-001-002;J0600004B00.0;1#东威图电VCP线;沉金;A板;正片;短边;;580.0;530.0;0.3;H0080;荣信;5;5;2.5;45.0;18.0;1.3;东威;70;20;75.0;74.0;29.0;16.0;40;40;36.0;6;1;;;;孔铜;≥20平均25;31.4;25.51;30.09;32.5;25.51;29.14;29.025;ACC;20.0;25.0;0;25.51;32.5;29.02;2.95;6.989999999999998;288827;J0600004B00.0;580.0;530.0;268.5;250.0;0.203/0.203;75.0;74.0;1.35;0.3;19443.0;4.500000000000001;307400.0;0.203;0.203;True;25.51;32.5;6.989999999999998;0.2755000000000001;5.510000000000002;0.3
DCI-20240724399;ECI-20240724003;WOA240720405-00-001-001;J0400076B00.0;2#龙门图电线;沉锡;A板;正片;短边;0.71;622.0;347.0;0.35;H0080;东威;5;5;17;45.0;19.0;2;龙门;83.7;20;48.0;47.0;18.0;12.0;;;60.0;8;;;;;孔铜;≥20平均25;32.0;27.69;32.62;32.0;28.31;32.62;30.87;ACC;20.0;25.0;0;27.69;32.62;30.87;2.25;4.929999999999996;292588;J0400076B00.0;622.0;347.0;327.0;119.0;/;48.94;47.51;1.67;0.35;13722.0;4.771428571428571;215834.0;;;False;27.69;32.62;4.929999999999996;0.38450000000000006;7.690000000000001;0.35
DCI-20240724402;ECI-20240724002;WOA240706154-00-003-005;JB4C047TB1;2#龙门图电线;沉锡;A板;正片;短边;0.7100（不含铜）;622.0;449.0;0.4;H0080;东威;5;5;17;45.0;19.0;2;东威;38.4;20;54.0;53.0;34.0;16.0;50;45;36.0;6;1;;;;孔铜;管控要求孔≥22平均27（MI要求≥20平均25）;31.57;24.34;30.26;30.26;23.02;29.6;28.17;ACC;20.0;25.0;1;23.02;31.57;28.18;3.56;8.55;63960;JB4C047TB1;622.0;449.0;299.0;208.2;0.152/0.26;54.0;53.0;2.0;0.4;12791.0;5.0;279278.0;0.152;0.26;False;23.02;31.57;8.55;0.15099999999999997;3.0199999999999996;0.4
DCI-20240725232;ECI-20240724004;WOA240708166-00-001-002;J0400009A00.0;2#龙门图电线;沉锡;A板;正片;短边;1.2;622.0;546.0;0.35mm;H0080;东威;5;5;17;45.0;19.0;2;龙门;25;35;65.0;69.0;18.0;11.0;;;70.0;8;;;;;孔铜;≥25;35.69;28.31;36.92;32.62;28.92;36.92;;ACC;25.0;30.0;1;28.31;36.92;33.23;3.91;8.610000000000003;220313;J0400009A00.0;622.0;546.0;180.0;140.0;0.2/0.2;65.0;69.0;1.6;0.35;11839.0;4.571428571428572;339612.0;0.2;0.2;False;28.31;36.92;8.610000000000003;0.13239999999999996;3.3099999999999987;0.35
DCI-20240725316;ECI-20240725003;WOA240713282-00-001-001;J0400161A00.0;1#东威图电VCP线;喷锡;A板;正片;短边;1;600.0;546.0;0.25;H0200;荣信;5;5;2.5;45.0;18.0;1.3;东威;33.4;18;65.0;68.0;32.0;16.0;45;40;36.0;6;1;;;;孔铜;管控要求孔≥20平均22（MI要求≥18平均20） ;31.57;24.34;31.57;33.55;24.34;32.23;29.6;ACC;18.0;23.0;0;24.34;33.55;29.6;4.14;9.209999999999997;277343;J0400161A00.0;600.0;546.0;140.0;102.0;0.203/0.127;65.0;68.0;1.6;0.25;19655.0;6.4;327600.0;0.203;0.127;True;24.34;33.55;9.209999999999997;0.3522222222222222;6.34;0.25
DCI-20240725317;ECI-20240725002;WOA240717324-00-001-001;J0400112A00.1;1#东威图电VCP线;喷锡;A板;正片;短边;0.4;622.0;483.0;0.35;H0144;东威;5;5;17;45.0;19.0;2;东威;35;18;54.0;55.0;24.0;15.0;35;30;36.0;6;1;;;;孔铜;管控要求孔≥20平均22（MI要求≥18平均20） ;25.65;23.02;26.97;25.65;23.02;26.31;25.1;ACC;18.0;23.0;0;23.02;26.97;25.1;1.69;3.949999999999999;286978;J0400112A00.1;622.0;483.0;228.07;118.21;0.152/0.124;54.0;55.0;1.0;0.35;33978.0;2.857142857142857;300426.0;0.152;0.124;True;23.02;26.97;3.9499999999999993;0.27888888888888885;5.02;0.35
DCI-20240725318;ECI-20240725001;WOA240711238-00-002-004;JP4C078LC0;2#龙门图电线;喷锡;A板;正片;短边;0.8;546.0;333.0;0.45;H0080;东威;5;5;17;45.0;19.0;2;龙门;33.4;20;32.0;35.0;17.0;10.0;;;60.0;8;;;;;孔铜;管控要求孔≥23平均28（MI要求≥20平均25） ;34.21;26.24;34.21;32.89;27.18;34.21;31.49;ACC;20.0;25.0;0;26.24;34.21;31.49;3.75;7.970000000000002;290760;JP4C078LC0;546.0;333.0;309.0;250.0;0.2/0.2;32.0;35.0;1.5;0.45;8464.0;3.333333333333333;181818.0;0.2;0.2;False;26.24;34.21;7.970000000000002;0.31199999999999994;6.239999999999998;0.45
DCI-20240725440;ECI-20240725007;WOA240712278-00-001-001;J0400049A01.0;2#龙门图电线;沉金;A板;正片;短边;1.2;580.0;500.0;0.4;H0080;东威;5;5;17;45.0;19.0;2;龙门;52.9;20;66.0;69.0;17.0;10.0;;;60.0;8;;;;;孔铜;≥20平均25;26.97;21.05;2.65;29.6;17.76;26.97;20.83;REJ;20.0;25.0;1;2.65;29.6;20.83;9.92;26.95;295134;J0400049A01.0;580.0;500.0;237.0;153.0;0.17/0.15;66.0;69.0;1.58;0.4;11099.0;3.95;290000.0;0.17;0.15;False;2.65;29.6;26.950000000000003;-0.8675;-17.35;0.4
DCI-20240725444;ECI-20240725006;WOA240722420-00-001-001;J0600047A00.0;2#龙门图电线;沉锡;A板;正片;短边;;470.0;343.5;0.4;H0080;荣信;5;5;2.5;45.0;18.0;1.3;龙门;47.9;20;34.0;48.0;17.0;10.0;;;60.0;8;;;;;孔铜;管控要求孔≥22平均27（MI要求≥20平均25） ;38.15;30.26;39.47;45.39;32.23;38.81;37.85;REJ;20.0;25.0;0;30.26;45.39;37.38;5.45;15.13;303246;J0600047A00.0;470.0;343.5;315.5;200.0;0.2/0.2;34.0;48.0;1.6;0.4;5330.0;4.0;161445.0;0.2;0.2;False;30.26;45.39;15.129999999999999;0.5130000000000001;10.260000000000002;0.4
DCI-20240725448;ECI-20240725005;WOA240723438-00-001-001;J0400222A00.0;2#龙门图电线;喷锡;A板;正片;短边;1;560.0;366.33;0.35;H0156;东威;5;5;17;45.0;19.0;2;龙门;52.9;25;80.4;79.8;18.0;10.0;;;70.0;8;;;;;孔铜;≥25;23.68;18.42;26.31;23.02;20.39;25.0;22.8;REJ;25.0;30.0;1;18.42;26.31;22.8;2.93;7.889999999999997;304063;J0400222A00.0;560.0;366.3333;346.0;175.0;0.3/;80.4;79.8;1.6;0.35;9011.0;4.571428571428572;205146.648;0.3;;False;18.42;26.31;7.889999999999997;-0.26319999999999993;-6.579999999999998;0.35
DCI-20240725449;ECI-20240725004;WOA240723437-00-001-001;J0400221A00.0;2#龙门图电线;喷锡;A板;正片;短边;1;622.0;470.0;0.35;H0156;东威;5;5;17;45.0;19.0;2;龙门;35;25;70.0;73.0;18.0;10.0;;;70.0;8;;;;;孔铜;≥25;28.94;23.02;27.63;26.97;21.71;27.63;25.98;REJ;25.0;30.0;1;21.71;28.94;25.98;2.9;7.23;305096;J0400221A00.0;622.0;470.0;220.0;194.0;0.2/0.2;70.42;73.35;1.6;0.35;18406.0;4.571428571428572;292340.0;0.2;0.2;False;21.71;28.94;7.23;-0.13159999999999997;-3.289999999999999;0.35
DCI-20240726314;ECI-20240726001;WOA240723450-00-001-001;JS21948LA0;1#东威图电VCP线;喷锡;A板;正片;短边;1.5;453.0;414.67;0.5;H0053;东威;5;5;17;45.0;19.0;2;东威;35;25;55.0;50.0;32.0;15.0;45;40;36.0;6;1;;;;孔铜;管控要求孔≥28（MI要求≥25）;31.38;25.23;30.77;34.46;25.82;31.38;29.84;REJ;25.0;30.0;1;25.23;34.46;29.84;3.59;9.23;51779;JS21948LA0;453.0;414.67;213.04;131.76;0.381/0.409;55.0;50.0;1.575;0.5;5391.0;3.15;187845.51;0.381;0.409;True;25.23;34.46;9.23;0.009200000000000017;0.23000000000000043;0.5
DCI-20240726319;ECI-20240726002;WOA240710219-00-004-013;JB4C444XB0;1#东威图电VCP线;;A板;正片;短边;1.0(不含铜);560.0;450.0;0.35;H0080;荣信;5;5;2.5;45.0;18.0;1.3;东威;35;25;50.0;52.0;34.0;15.0;45;40;36.0;6;1;;;;孔铜; 管控要求孔≥28（MI要求≥25） ;36.31;29.54;37.54;35.08;28.92;39.38;34.46;ACC;25.0;30.0;1;28.92;39.38;34.46;4.3;10.46;86115;JB4C444XB0;560.0;450.0;308.0;210.0;0.203/0.2;50.0;52.0;1.66;0.35;15848.0;4.742857142857143;252000.0;0.203;0.2;True;28.92;39.38;10.46;0.15680000000000008;3.9200000000000017;0.35
DCI-20240726321;ECI-20240726003;WOA240713291-00-003-004;JP20291EE3;1#东威图电VCP线;沉金;A板;正片;短边;1.5;626.0;324.8;0.3;H0085;东威;5;5;17;45.0;19.0;2;东威;33;18;38.0;69.0;30.0;15.0;45;40;36.0;6;1;;;;孔铜;管控要求孔≥20平均22（MI要求≥18平均20）;33.23;26.46;34.46;30.77;25.23;34.46;30.76;ACC;18.0;23.0;0;25.23;34.46;30.77;4.06;9.23;288315;JP20291EE3;626.0;324.8;304.8;303.15;0.2/0.2;38.0;69.0;1.57;0.3;6266.0;5.233333333333333;203324.8;0.2;0.2;True;25.23;34.46;9.23;0.40166666666666667;7.23;0.3
DCI-20240726336;ECI-20240726004;WOA240711243-00-001-001;J0400202A00.0;2#龙门图电线;沉锡;A板;正片;短边;1;600.0;509.8;0.4;H0080;荣信;5;5;2.5;45.0;18.0;1.3;龙门;35;20;75.0;65.0;17.0;11.0;;;60.0;8;;;;;孔铜;≥20平均25;35.12;26.13;34.18;37.46;25.53;35.19;32.26;ACC;20.0;25.0;0;25.53;37.46;32.27;5.11;11.93;294075;J0400202A00.0;600.0;509.8;279.2;160.6;0.25/0.2;75.0;65.0;1.6;0.4;9253.0;4.0;305880.0;0.25;0.2;False;25.53;37.46;11.93;0.2765000000000001;5.530000000000001;0.4
DCI-20240726337;ECI-20240726005;WOA240712267-00-004-005;J0600039A00.0;2#龙门图电线;沉锡;A板;正片;短边;;600.0;483.0;0.4;H0080;荣信;5;5;2.5;45.0;18.0;1.3;龙门;38;25;32.0;28.0;18.0;11.0;;;70.0;8;;;;;孔铜;≥25;37.56;30.43;38.59;39.46;31.57;38.93;36.09;ACC;25.0;30.0;0;30.43;39.46;36.09;4.01;9.030000000000001;263962;J0600039A00.0;600.0;483.0;346.0;226.0;0.203/0.214;32.0;28.0;1.6;0.4;11632.0;4.0;289800.0;0.203;0.214;False;30.43;39.46;9.030000000000001;0.21719999999999998;5.43;0.4
DCI-20240726491;ECI-20240726007;WOA240719383-00-002-015;JB2C484LB0;1#东威图电VCP线;喷锡;A板;正片;短边;0.90(含铜);415.0;496.0;0.35;H0080;东威;5;5;17;45.0;19.0;2;东威;35;20;22.0;20.0;26.0;15.0;35;30;36.0;6;1;;;;孔铜;≥20平均25;30.17;28.85;30.15;27.08;26.46;30.77;28.91;ACC;20.0;25.0;0;26.46;30.77;28.91;1.79;4.309999999999999;30325;JB2C484LB0;415.0;496.0;131.9;53.35;0.5/0.2;22.0;20.0;1.0;0.35;1332.0;2.857142857142857;205840.0;0.5;0.2;True;26.46;30.77;4.309999999999999;0.32300000000000006;6.460000000000001;0.35
DCI-20240726492;ECI-20240726006;WOA240721419-00-002-012;J0400220A00.0;2#龙门图电线;喷锡;A板;正片;短边;1.5;546.0;478.0;0.35;H0053;东威;5;5;17;45.0;19.0;2;龙门;35;20;41.0;46.0;17.5;10.0;;;70.0;8;;;;;孔铜;≥20平均25;31.57;24.34;33.55;30.92;23.68;30.92;29.16;ACC;20.0;25.0;1;23.68;33.55;29.16;4.11;9.869999999999997;304043;J0400220A00.0;546.0;478.0;260.0;226.0;0.2/0.2;41.0;46.0;2.0;0.35;11283.0;5.714285714285714;260988.0;0.2;0.2;False;23.68;33.55;9.869999999999997;0.184;3.6799999999999997;0.35
DCI-20240727220;ECI-20240726008;WOA240722433-00-002-002;J0600045A00.0;2#龙门图电线;沉锡;A板;正片;短边;;470.0;450.0;0.35;H0080;东威;5;5;17;45.0;19.0;2;龙门;52;25;35.0;29.0;17.5;11.0;;;70.0;8;;;;;孔铜;管控要求孔≥27（MI要求≥25）;40.13;31.57;40.78;40.78;33.55;41.44;38.04;ACC;25.0;30.0;0;31.57;41.44;38.04;4.31;9.869999999999997;294053;J0600045A00.0;470.0;450.0;214.0;212.0;0.229/0.212;35.0;29.0;1.83;0.35;5353.0;5.22857142857143;211500.0;0.229;0.212;False;31.57;41.44;9.869999999999997;0.26280000000000003;6.57;0.35
DCI-20240727223;ECI-20240726009;WOA240711239-00-001-002;JP4C011EA0;1#东威图电VCP线;沉金;A板;正片;短边;0.41(不含铜）;532.0;414.8;0.35;H0080;东威;5;5;17;45.0;19.0;2;东威;35;18;50.0;42.0;21.0;15.0;35;30;36.0;6;1;;;;孔铜;管控要求孔≥20平均22（MI要求≥18平均20）;38.81;36.84;41.44;40.78;33.83;41.44;38.7;ACC;18.0;23.0;0;33.83;41.44;38.86;3.05;7.609999999999999;344;JP4C011EA0;532.0;414.8;250.0;196.0;0.2/0.15;50.0;42.0;1.0;0.35;;2.857142857142857;220673.6;0.2;0.15;True;33.83;41.44;7.609999999999999;0.8794444444444444;15.829999999999998;0.35
DCI-20240727227;ECI-20240727002;WOA240725491-00-001-001;J0200201A00.0;2#龙门图电线;喷锡;A板;正片;短边;1.5;622.0;362.0;0.4;H0001;东威;5;5;17;45.0;17.0;19;龙门;35;20;36.0;44.0;17.0;10.0;;;60.0;8;;;;;孔铜;管控要求孔≥23平均28（MI要求≥20平均25）;31.97;26.65;34.75;33.82;27.13;30.82;30.85;ACC;20.0;25.0;0;26.65;34.75;30.86;3.37;8.100000000000001;303717;J0200201A00.0;622.0;362.0;342.0;200.0;0.3/0.249;36.34;44.98;1.6;0.4;11726.0;4.0;225164.0;0.3;0.249;False;26.65;34.75;8.100000000000001;0.3324999999999999;6.649999999999999;0.4
DCI-20240727315;ECI-20240727003;WOA240708171-00-040-058;JP4C362LA2;1#东威图电VCP线;喷锡;A板;正片;短边;0.71;560.0;532.0;0.4;H0080;东威;5;5;17;45.0;19.0;2;东威;47.9;20;44.0;57.0;28.0;15.0;45;40;36.0;6;1;;;;孔铜;管控要求孔≥23平均28（MI要求≥20平均25）;36.31;25.85;30.15;34.46;24.62;30.15;30.25;ACC;20.0;25.0;0;24.62;36.31;30.26;4.59;11.69;271843;JP4C362LA2;560.0;532.0;354.5;168.0;0.2/0.2;44.0;57.0;1.5;0.4;5036.0;3.75;297920.0;0.2;0.2;True;24.62;36.31;11.690000000000001;0.23100000000000004;4.620000000000001;0.4
DCI-20240728308;ECI-20240727004;WOA240726498-00-001-001;J0200202A00.0;2#龙门图电线;喷锡;A板;正片;短边;1.5;622.0;490.0;0.4;;东威;5;5;15;45.0;19.0;2;龙门;35;20;32.0;45.0;18.0;10.0;;;60.0;8;;;;;孔铜;    管控要求孔≥23平均28（MI要求≥20平均25）;24.26;16.39;26.88;25.57;16.39;26.23;22.62;REJ;20.0;25.0;1;16.39;26.88;22.62;4.9;10.49;306330;J0200202A00.0;622.0;490.0;293.0;234.0;0.2/0.167;32.0;45.0;1.6;0.4;5687.0;4.0;304780.0;0.2;0.167;False;16.39;26.88;10.489999999999998;-0.18049999999999997;-3.6099999999999994;0.4
DCI-20240728310;ECI-20240727005;WOA240724460-00-001-001;J0600049A00.0;2#龙门图电线;沉金;A板;正片;短边;;600.0;460.0;0.4;;东威;5;5;15;45.0;19.0;2;龙门;52.9;25;44.0;41.0;20.0;10.0;;;70.0;8;;;;;孔铜;≥25;36.72;38.03;31.48;30.82;38.03;35.76;35.14;ACC;25.0;30.0;0;30.82;38.03;35.14;3.21;7.210000000000001;303809;J0600049A00.0;600.0;460.0;215.0;184.0;0.15/0.15;44.0;41.0;1.6;0.4;25144.0;4.0;276000.0;0.15;0.15;False;30.82;38.03;7.210000000000001;0.2328;5.82;0.4
DCI-20240728311;ECI-20240727006;WOA240726499-00-001-001;J0200203A00.0;2#龙门图电线;喷锡;A板;正片;短边;1.5;580.0;462.0;0.3;;东威;5;5;15;45.0;19.0;2;龙门;33.4;20;37.0;63.0;18.0;10.0;;;60.0;8;;;;;孔铜;    管控要求孔≥23平均28（MI要求≥20平均25）;26.88;16.39;27.54;30.16;17.7;27.54;24.36;REJ;20.0;25.0;1;16.39;30.16;24.37;5.8;13.77;306467;J0200203A00.0;580.0;462.0;320.0;220.0;0.2/0.15mm;37.0;63.0;1.6;0.3;12015.0;5.333333333333334;267960.0;0.2;0.15;False;16.39;30.16;13.77;-0.18049999999999997;-3.6099999999999994;0.3
DCI-20240728312;ECI-20240728001;WOA240713303-00-001-001;JP4C133EC0;1#东威图电VCP线;沉金;A板;正片;短边;0.15（不含铜）;580.0;518.5;0.35;;荣信;5;5;2.5;45.0;18.0;1.3;东威;34.3;18;53.0;52.0;23.0;15.0;40;40;36.0;6;1;;;;孔铜;≥18平均20;32.41;25.51;31.46;31.46;28.85;32.13;30.3;ACC;18.0;23.0;0;25.51;32.41;30.3;2.67;6.899999999999995;80497;JP4C133EC0;580.0;518.5;159.55;108.0;0.2/0.2;53.0;52.0;1.0;0.35;7669.0;2.857142857142857;300730.0;0.2;0.2;True;25.51;32.41;6.899999999999995;0.4172222222222223;7.510000000000002;0.35
DCI-20240728329;ECI-20240728002;WOA240726497-00-001-001;J0200101B00.0;1#东威图电VCP线;喷锡;A板;正片;短边;1.5;546.0;362.0;0.35;;东威;5;5;15;45.0;19.0;2;东威;35;20;68.9;68.4;30.0;15.0;40;40;36.0;6;1;;;;孔铜;    管控要求孔≥22平均27（MI要求≥20平均25）;35.34;29.51;36.07;32.13;24.92;32.79;31.79;ACC;20.0;25.0;0;24.92;36.07;31.79;4.11;11.15;303477;J0200101B00.0;546.0;362.0;342.0;103.56;0.2/0.2;68.9;68.4;1.6;0.35;34247.0;4.571428571428572;197652.0;0.2;0.2;True;24.92;36.07;11.149999999999999;0.24600000000000008;4.920000000000002;0.35
DCI-20240728485;ECI-20240728003;WOA240724479-00-001-001;J0400216A00.0;1#东威图电VCP线;沉金;A板;正片;短边;0.6;622.0;513.5;0.25mm;;荣信;5;5;1.5;45.0;18.0;1.3;龙门;38.4;20;56.35;52.29;18.0;10.0;;;60.0;8;;;;;孔铜;≥20平均25;36.07;27.2;35.34;35.34;26.53;36.72;32.86;ACC;20.0;25.0;0;26.53;36.72;32.87;4.68;10.19;303123;J0400216A00.0;622.0;513.5;117.5;96.3;0.102/0.106;56.35;52.29;1.0;0.25;39330.0;4.0;319397.0;0.102;0.106;True;26.53;36.72;10.189999999999998;0.32650000000000007;6.530000000000001;0.25
DCI-20240728488;ECI-20240728004;WOA240725492-00-001-001;J0400217A00.0;1#东威图电VCP线;沉金;A板;正片;短边;0.6;622.0;513.5;0.25;;荣信;5;5;1.5;45.0;18.0;1.3;龙门;38.4;20;57.0;51.0;18.0;10.0;;;60.0;8;;;;;孔铜;≥20平均25;33.44;28.2;32.79;33.44;29.51;33.44;31.8;ACC;20.0;25.0;0;28.2;33.44;31.8;2.33;5.239999999999998;303893;J0400217A00.0;622.0;513.5;117.5;96.3;0.102/0.106;57.0;51.0;1.0;0.25;47325.0;4.0;319397.0;0.102;0.106;True;28.2;33.44;5.239999999999998;0.41;8.2;0.25
DCI-20240728500;ECI-20240728005;WOA240718347-00-001-001;J0400113A00.0;1#东威图电VCP线;沉金;A板;正片;短边;1.1;622.0;546.0;0.25mm;;荣信;5;5;1.5;45.0;18.0;1.3;东威;35;20;57.0;61.0;30.0;15.0;45;45;36.0;6;1;;;;孔铜;≥20平均25;34.1;24.26;31.48;32.07;23.61;34.75;30.04;ACC;20.0;25.0;1;23.61;34.75;30.04;4.89;11.14;261102;J0400113A00.0;622.0;546.0;127.3;88.7;0.102/0.138;57.0;61.0;1.6;0.25;73525.0;6.4;339612.0;0.102;0.138;True;23.61;34.75;11.14;0.18049999999999997;3.6099999999999994;0.25
DCI-20240729234;ECI-20240728008;WOA240727539-00-001-001;J0200207A00.0;2#龙门图电线;喷锡;A板;正片;短边;1.1;560.0;520.0;0.4;H0080;荣信;5;5;2.5;45.0;18.0;1.3;龙门;38.4;20;64.0;61.0;18.0;10.0;;;60.0;8;;;;;孔铜;≥20平均25;34.75;26.82;33.41;33.44;27.53;34.1;31.67;ACC;20.0;25.0;0;26.82;34.75;31.67;3.53;7.93;306507;J0200207A00.0;560.0;520.0;262.0;249.0;0.3/;64.0;61.0;1.2;0.4;43031.0;3.0;291200.0;0.3;;False;26.82;34.75;7.93;0.341;6.82;0.4
DCI-20240729235;ECI-20240728007;WOA240727530-00-001-001;J0200205A00.0;2#龙门图电线;喷锡;A板;正片;短边;1.1;600.0;542.0;0.45mm;H0080;荣信;5;5;2.5;45.0;18.0;1.3;龙门;38.4;20;26.0;26.0;18.0;10.0;;;60.0;8;;;;;孔铜;≥20平均25;29.51;26.88;30.82;28.85;25.57;30.82;28.74;ACC;20.0;25.0;0;25.57;30.82;28.74;2.13;5.25;305975;J0200205A00.0;600.0;542.0;189.0;132.0;0.94/;26.05;26.05;1.2;0.45;32076.0;2.666666666666667;325200.0;0.94;;False;25.57;30.82;5.25;0.2785;5.57;0.45
DCI-20240729237;ECI-20240728006;WOA240725483-00-001-001;J0400209A00.0;2#龙门图电线;沉金;A板;正片;短边;1;580.0;446.0;0.6;H0080;东威;5;5;17;45.0;19.0;2;龙门;55;20;29.0;30.0;18.0;10.0;;;60.0;8;;;;;孔铜;≥20平均25;30.16;25.51;34.75;35.41;27.63;33.44;31.15;ACC;20.0;25.0;0;25.51;35.41;31.15;4.04;9.899999999999995;305288;J0400209A00.0;580.0;446.0;278.0;210.0;0.5/0.3;29.0;30.0;1.55;0.6;1907.0;2.583333333333333;258680.0;0.5;0.3;False;25.51;35.41;9.899999999999995;0.2755000000000001;5.510000000000002;0.6
DCI-20240729291;ECI-20240729001;WOA240711235-00-001-001;JB4C575TA1;1#东威图电VCP线;沉锡;A板;正片;短边;0.9;580.0;549.5;0.4;H0080;东威;5;5;17;45.0;19.0;2;东威;83.7;20;68.0;70.0;30.0;16.0;40;35;36.0;6;1;;;;孔铜;管控要求孔≥23平均28（MI要求≥20平均25）;32.79;26.23;30.16;30.16;25.57;30.82;29.28;ACC;20.0;25.0;0;25.57;32.79;29.29;2.8;7.219999999999999;228736;JB4C575TA1;580.0;549.5;267.0;267.0;0.25/0.2;68.0;70.0;1.55;0.4;32872.0;3.875;318710.0;0.25;0.2;True;25.57;32.79;7.219999999999999;0.2785;5.57;0.4
DCI-20240730346;ECI-20240730001;WOA240727537-00-001-001;J0200204A00.1;2#龙门图电线;喷锡;A板;正片;短边;1.5;622.0;531.0;0.7;H0001;荣信;5;5;2.5;45.0;18.0;1.3;龙门;38.4;20;44.0;16.0;17.0;10.0;;;60.0;8;;;;;孔铜; 管控要求孔≥23平均28（MI要求≥20平均25） ;36.72;26.48;32.79;37.38;28.2;33.44;32.5;ACC;20.0;25.0;0;26.48;37.38;32.5;4.41;10.9;306979;J0200204A00.1;622.0;531.0;228.0;126.0;1.06/;44.0;16.0;1.6;0.7;3737.0;2.285714285714286;330282.0;1.06;;False;26.48;37.38;10.900000000000002;0.324;6.48;0.7
DCI-20240730417;ECI-20240730002;WOA240724459-00-001-001;J0400210A00.0;1#东威图电VCP线;喷锡;A板;正片;短边;;520.0;500.0;0.3;H0001;荣信;5;5;2.5;45.0;18.0;1.3;东威;38;20;16.0;44.0;30.0;15.0;35;30;36.0;6;1;;;;孔铜;≥25;35.41;30.82;38.69;32.79;29.51;36.07;33.88;ACC;25.0;30.0;0;29.51;38.69;33.88;3.46;9.179999999999996;303834;J0400210A00.0;520.0;500.0;160.0;157.0;0.15/0.15;52.0;55.0;1.0;0.3;50529.0;3.333333333333333;260000.0;0.15;0.15;True;29.51;38.69;9.179999999999996;0.18040000000000006;4.510000000000002;0.3
DCI-20240730612;ECI-20240730004;WOA240713288-00-001-002;J0400021C00.0;1#东威图电VCP线;喷锡;A板;正片;短边;0.5;560.0;540.0;0.4;H0001;东威;5;5;17;45.0;19.0;2;东威;83.7;25;52.0;53.0;34.0;15.0;45;40;36.0;6;1;;;;孔铜;≥25;34.1;25.57;36.07;35.41;25.57;36.07;32.13;REJ;25.0;30.0;1;25.57;36.07;32.13;5.13;10.5;291544;J0400021C00.0;560.0;540.0;265.0;255.0;/;52.0;53.0;1.6;0.4;35324.0;4.0;302400.0;;;True;25.57;36.07;10.5;0.02280000000000001;0.5700000000000003;0.4
DCI-20240730613;ECI-20240730003;WOA240724473-00-001-001;J0200025A01.0;1#东威图电VCP线;喷锡;A板;正片;短边;1.5;560.0;519.0;0.5mm;H0001;荣信;5;5;2.5;45.0;18.0;1.3;东威;38.4;20;43.0;43.0;28.0;15.0;45;40;36.0;6;1;;;;孔铜;≥20平均25;28.31;23.77;30.25;27.08;24.0;30.77;27.36;ACC;20.0;25.0;1;23.77;30.77;27.36;3.0;7.0;290206;J0200025A01.0;560.0;519.0;178.0;105.0;0.98/0.98;43.67;43.07;1.6;0.5;11634.0;3.2;290640.0;0.98;0.98;True;23.77;30.77;7.0;0.18849999999999997;3.7699999999999996;0.5
DCI-20240803462;ECI-20240803001;WOA240729556-00-001-001;J0400224A00.0;2#龙门图电线;喷锡;A板;正片;短边;0.71;600.0;538.0;0.3;;东威;5;5;15;45.0;19.0;2;龙门;47.9;20;33.17;72.3;16.0;10.0;;;60.0;8;;;;;孔铜;≥20平均25;35.41;25.57;30.8;34.75;26.88;31.48;30.81;ACC;20.0;25.0;0;25.57;35.41;30.82;4.0;9.839999999999996;306706;J0400224A00.0;600.0;538.0;286.0;170.0;0.15/0.15;33.17;72.3;1.5;0.3;10539.0;5.0;322800.0;0.15;0.15;False;25.57;35.41;9.839999999999996;0.2785;5.57;0.3
DCI-20240805329;ECI-20240804005;WOA240803061-00-001-001;J0200217A00.0;2#龙门图电线;喷锡;A板;正片;短边;1.5;600.0;470.0;0.5;H0053;东威;5;5;17;45.0;19.0;2;龙门;35;25;40.0;47.0;20.0;11.0;;;70.0;8;;;;;孔铜;≥25;41.66;36.11;43.33;36.11;35.0;42.78;39.16;REJ;25.0;30.0;0;35.0;43.33;39.16;3.81;8.329999999999998;310249;J0200217A00.0;600.0;470.0;337.0;225.0;0.508/0.256;40.0;47.0;1.6;0.5;3490.0;3.2;282000.0;0.508;0.256;False;35.0;43.33;8.329999999999998;0.4;10.0;0.5
DCI-20240805331;ECI-20240804006;WOA240803062-00-001-001;J0200218A00.0;2#龙门图电线;喷锡;A板;正片;短边;1.5;600.0;470.0;0.5;H0053;东威;5;5;17;45.0;19.0;2;龙门;35;25;37.0;46.0;20.0;11.0;;;70.0;8;;;;;孔铜;≥25;42.46;37.54;47.38;44.92;37.54;44.92;42.46;REJ;25.0;30.0;0;37.54;47.38;42.46;4.12;9.840000000000003;310414;J0200218A00.0;600.0;470.0;337.0;225.0;0.508/0.255;37.0;46.0;1.6;0.5;3297.0;3.2;282000.0;0.508;0.255;False;37.54;47.38;9.840000000000003;0.5015999999999999;12.54;0.5
DCI-20240805333;ECI-20240804007;WOA240803063-00-001-001;J0200219A00.0;2#龙门图电线;喷锡;A板;正片;短边;1.5;622.0;520.5;0.45;H0053;东威;5;5;17;45.0;19.0;2;龙门;35;25;28.0;51.0;20.0;11.0;;;70.0;11;;;;;孔铜;≥25;46.66;37.78;45.55;45.55;37.22;45.0;42.96;REJ;25.0;30.0;0;37.22;46.66;42.96;4.27;9.439999999999998;310397;J0200219A00.0;622.0;520.5;116.0;99.0;0.254/0.254;28.0;51.0;1.6;0.45;13087.0;3.555555555555556;323751.0;0.254;0.254;False;37.22;46.66;9.439999999999998;0.48879999999999996;12.219999999999999;0.45
DCI-20240805335;ECI-20240804009;WOA240801003-00-001-001;J0200221A00.0;2#龙门图电线;喷锡;A板;正片;短边;1.1;600.0;542.0;0.45mm;H0001;荣信;5;5;2.5;45.0;18.0;1.3;龙门;38.4;20;26.0;26.0;17.0;10.0;;;60.0;8;;;;;孔铜;≥20平均25;30.0;26.11;32.33;29.44;26.66;28.89;28.9;ACC;20.0;25.0;0;26.11;32.33;28.9;2.28;6.219999999999999;309366;J0200221A00.0;600.0;542.0;189.0;132.0;0.9/;26.0;26.0;1.2;0.45;33572.0;2.666666666666667;325200.0;0.9;;False;26.11;32.33;6.219999999999999;0.3055;6.109999999999999;0.45
DCI-20240805339;ECI-20240805002;WOA240731599-00-001-003;J0200196A00.0;2#龙门图电线;喷锡;A板;正片;短边;1.5;470.0;345.0;0.55;H0080;东威;5;5;17;45.0;19.0;2;龙门;52.9;25;76.0;75.0;18.0;11.0;;;70.0;8;;;;;孔铜;≥25;39.38;35.0;41.83;39.38;34.46;40.0;38.34;REJ;25.0;30.0;0;34.46;41.83;38.34;2.94;7.369999999999997;306033;J0200196A00.0;470.0;345.0;431.0;323.0;0.3/0.3;76.0;75.0;1.55;0.55;7360.0;2.818181818181818;162150.0;0.3;0.3;False;34.46;41.83;7.369999999999997;0.3784;9.46;0.55
DCI-20240805340;ECI-20240805001;WOA240731600-00-001-003;J0200197A00.0;2#龙门图电线;喷锡;A板;正片;短边;1.5;470.0;345.0;0.55;H0080;东威;5;5;17;45.0;19.0;2;龙门;52.9;25;75.0;74.0;18.0;11.0;;;70.0;8;;;;;孔铜;≥25;35.69;29.54;36.31;35.69;31.38;36.31;34.15;ACC;25.0;30.0;0;29.54;36.31;34.15;2.93;6.770000000000003;306311;J0200197A00.0;470.0;345.0;431.0;323.0;0.3/0.3;75.75;74.67;1.55;0.55;6917.0;2.818181818181818;162150.0;0.3;0.3;False;29.54;36.31;6.770000000000003;0.18159999999999996;4.539999999999999;0.55
DCI-20240805342;ECI-20240804008;WOA240801022-00-001-001;J0400237A00.0;1#东威图电VCP线;喷锡;A板;正片;短边;0.4;622.0;503.0;0.35;H0144;东威;5;5;17;45.0;19.0;2;东威;35;18;41.0;41.0;26.0;15.0;35;30;36.0;6;1;;;;孔铜;≥18平均20;30.77;28.92;32.0;30.77;27.06;29.54;29.84;ACC;18.0;23.0;0;27.06;32.0;29.84;1.74;4.940000000000001;308727;J0400237A00.0;622.0;503.0;118.2;118.04;0.203/0.203;41.5;41.9;1.0;0.35;27285.0;2.857142857142857;312866.0;0.203;0.203;True;27.06;32.0;4.940000000000001;0.5033333333333333;9.059999999999999;0.35
DCI-20240805379;ECI-20240805003;WOA240730584-00-001-002;J0200100B01.0;1#东威图电VCP线;喷锡;A板;正片;短边;1.5;546.0;362.0;0.35;H0001;东威;5;5;17;45.0;19.0;2;东威;35;20;69.0;70.0;30.0;15.0;45;40;36.0;6;1;;;;孔铜;≥20平均25;23.89;18.33;25.55;23.33;19.44;25.0;22.59;REJ;20.0;25.0;1;18.33;25.55;22.59;3.0;7.220000000000002;307248;J0200100B01.0;546.0;362.0;342.0;103.0;0.2/0.2;69.0;70.0;1.6;0.35;39533.0;4.571428571428572;197652.0;0.2;0.2;True;18.33;25.55;7.220000000000002;-0.08350000000000009;-1.6700000000000017;0.35
DCI-20240806538;ECI-20240806002;WOA240803064-00-001-001;J0400235A00.0;2#龙门图电线;喷锡;A板;正片;短边;0.71;600.0;442.0;0.5;H0053;东威;5;5;17;45.0;19.0;2;龙门;83.7;25;58.0;60.0;19.0;11.0;;;70.0;8;;;;;孔铜;≥25;38.15;27.69;42.46;40.0;28.92;41.23;36.4;ACC;25.0;30.0;1;27.69;42.46;36.41;6.45;14.77;310600;J0400235A00.0;600.0;442.0;208.0;190.0;0.508/0.269;58.0;60.0;2.0;0.5;16669.0;4.0;265200.0;0.508;0.269;False;27.69;42.46;14.77;0.10760000000000006;2.6900000000000013;0.5
DCI-20240807242;ECI-20240806003;WOA240802053-00-001-001;J0400241A00.0;2#龙门图电线;喷锡;A板;正片;短边;1.1;622.0;470.0;0.4;H0144;东威;5;5;17;45.0;19.0;2;龙门;35;18;42.0;49.0;16.0;10.0;;;60.0;8;;;;;孔铜;≥18平均20;32.26;25.34;31.7;33.94;25.34;32.7;30.21;ACC;18.0;23.0;0;25.34;33.94;30.21;3.85;8.599999999999998;309431;J0400241A00.0;622.0;470.0;147.56;117.22;0.203/0.2;42.24;49.03;1.6;0.4;15319.0;4.0;292340.0;0.203;0.2;False;25.34;33.94;8.599999999999998;0.4077777777777778;7.34;0.4
DCI-20240807246;ECI-20240806004;WOA240802025-00-001-001;J0400240A00.0;2#龙门图电线;喷锡;A板;正片;短边;1.1;622.0;470.0;0.35;H0144;东威;5;5;17;45.0;19.0;2;龙门;35;18;44.0;49.0;16.0;10.0;;;60.0;8;;;;;孔铜;≥18平均20;26.78;23.43;27.89;26.22;23.99;30.68;26.49;ACC;18.0;23.0;0;23.43;30.68;26.5;2.66;7.25;309418;J0400240A00.0;622.0;470.0;147.56;117.21;0.152/0.203;44.5;49.0;1.6;0.35;16588.0;4.571428571428572;292340.0;0.152;0.203;False;23.43;30.68;7.25;0.30166666666666664;5.43;0.35
DCI-20240807248;ECI-20240806005;WOA240722424-00-001-002;J0400204A00.0;2#龙门图电线;沉锡;A板;正片;短边;0.9;500.0;412.0;0.35;H0080;东威;5;5;17;45.0;19.0;2;龙门;33;20;43.0;38.0;17.0;11.0;;;60.0;8;;;;;孔铜;≥20平均25;31.8;27.34;34.59;34.03;27.89;34.59;31.7;ACC;20.0;25.0;0;27.34;34.59;31.71;3.34;7.250000000000004;294878;J0400204A00.0;500.0;412.0;390.0;156.0;0.15/0.15;43.4;38.7;1.5;0.35;13187.0;4.285714285714286;206000.0;0.15;0.15;False;27.34;34.59;7.2500000000000036;0.367;7.34;0.35
DCI-20240807250;ECI-20240807001;WOA240729549-00-001-001;J0400219A00.0;2#龙门图电线;喷锡;A板;正片;短边;0.71;600.0;526.0;0.45;H0080;东威;5;5;17;45.0;19.0;2;龙门;33;25;62.0;60.0;18.0;11.0;;;70.0;8;;;;;孔铜;≥25;37.38;29.57;36.26;39.05;29.57;37.38;34.86;ACC;25.0;30.0;1;29.57;39.05;34.87;4.2;9.479999999999997;305555;J0400219A00.0;600.0;526.0;281.6;250.0;0.2/0.2;62.0;60.0;1.6;0.45;22522.0;3.555555555555556;315600.0;0.2;0.2;False;29.57;39.05;9.479999999999997;0.18280000000000002;4.57;0.45
DCI-20240807253;ECI-20240807002;WOA240802024-00-001-001;J0400236A00.0;2#龙门图电线;喷锡;A板;正片;短边;1.1;622.0;497.0;0.35;H0144;东威;5;5;17;45.0;19.0;2;龙门;35;18;73.0;80.0;16.0;11.0;;;60.0;8;;;;;孔铜;≥18平均20;28.31;24.62;30.77;29.54;25.85;33.23;28.72;ACC;18.0;23.0;0;24.62;33.23;28.72;3.18;8.609999999999996;309397;J0400236A00.0;622.0;497.0;298.1;116.7;0.203/0.203;73.0;80.0;1.6;0.35;20959.0;4.571428571428572;309134.0;0.203;0.203;False;24.62;33.23;8.609999999999996;0.3677777777777778;6.620000000000001;0.35
DCI-20240807258;ECI-20240807003;WOA240805081-00-001-001;J0200198A00.0;2#龙门图电线;喷锡;A板;正片;短边;1.4;580.0;549.5;0.4;H0080;东威;5;5;17;45.0;19.0;2;龙门;83;25;64.0;64.0;18.0;11.0;;;70.0;8;;;;;孔铜;≥25;32.91;27.34;32.36;31.24;27.89;33.47;30.86;ACC;25.0;30.0;1;27.34;33.47;30.87;2.63;6.129999999999999;306394;J0200198A00.0;580.0;549.5;267.0;267.0;0.2/0.2;64.0;64.0;1.55;0.4;40703.0;3.875;318710.0;0.2;0.2;False;27.34;33.47;6.129999999999999;0.09359999999999999;2.34;0.4
DCI-20240808234;ECI-20240808001;WOA240806116-00-001-001;J0200206A00.0;2#龙门图电线;喷锡;A板;正片;短边;1.5;600.0;335.0;0.5;H0080;东威;5;5;17;45.0;19.0;2;龙门;52.9;25;75.0;76.0;18.0;11.0;;;70.0;8;;;;;孔铜;≥25;32.36;28.45;30.68;32.91;28.45;31.24;30.68;ACC;25.0;30.0;1;28.45;32.91;30.68;1.9;4.459999999999997;311519;J0200206A00.0;600.0;335.0;315.0;284.0;0.3/0.3;75.0;76.0;1.55;0.5;5960.0;3.1;201000.0;0.3;0.3;False;28.45;32.91;4.459999999999997;0.13799999999999998;3.4499999999999993;0.5
DCI-20240808235;ECI-20240808002;WOA240806114-00-001-002;J0200209A00.0;2#龙门图电线;喷锡;A板;正片;短边;1.5;406.0;340.0;0.5;H0080;东威;5;5;17;45.0;19.0;2;龙门;52.9;25;75.0;72.0;18.0;11.0;;;70.0;8;;;;;孔铜;≥25;35.15;29.57;35.15;36.26;30.68;34.03;33.47;ACC;25.0;30.0;0;29.57;36.26;33.47;2.71;6.689999999999998;310080;J0200209A00.0;406.0;340.0;376.0;315.0;0.3/0.3;75.0;72.0;1.55;0.5;4469.0;3.1;138040.0;0.3;0.3;False;29.57;36.26;6.689999999999998;0.18280000000000002;4.57;0.5
DCI-20240808308;ECI-20240808003;WOA240806144-00-001-001;J0200140A01.0;1#东威图电VCP线;沉金;A板;正片;短边;0.8;622.0;347.0;0.9;H0080;东威;5;5;17;45.0;19.0;2;龙门;35;20;25.0;29.0;16.0;11.0;;;60.0;8;;;;;孔铜;≥20平均25;29.57;23.43;26.78;28.45;24.55;29.01;26.96;ACC;20.0;25.0;1;23.43;29.57;26.96;2.51;6.140000000000001;311454;J0200140A01.0;622.0;347.0;45.15;39.85;0.55/0.57;25.0;29.0;0.9;0.9;5871.0;1.0;215834.0;0.55;0.57;True;23.43;29.57;6.140000000000001;0.17149999999999999;3.4299999999999997;0.9
DCI-20240808322;ECI-20240808004;WOA240806143-00-001-001;J0200135A01.0;1#东威图电VCP线;沉金;A板;正片;短边;0.8;600.0;515.0;0.3;H0080;东威;5;5;17;45.0;19.0;2;龙门;35;20;22.0;21.0;15.0;11.0;;;60.0;8;;;;;孔铜;≥20平均25;34.03;26.78;29.57;32.91;26.22;29.01;29.75;ACC;20.0;25.0;0;26.22;34.03;29.75;3.17;7.810000000000002;311039;J0200135A01.0;600.0;515.0;244.8;163.6;0.41/0.646;22.0;21.0;0.9;0.3;8077.0;3.0;309000.0;0.41;0.646;True;26.22;34.03;7.810000000000002;0.31099999999999994;6.219999999999999;0.3
DCI-20240808425;ECI-20240808006;WOA240806113-00-001-001;J0200208A00.0;2#龙门图电线;喷锡;A板;正片;短边;1.5;600.0;339.0;0.5;H0080;东威;5;5;17;45.0;19.0;2;龙门;52.9;25;74.0;74.0;18.0;11.0;;;70.0;8;;;;;孔铜;≤25;33.23;28.31;38.15;34.46;28.92;36.31;33.23;ACC;25.0;30.0;1;28.31;38.15;33.23;3.95;9.84;311613;J0200208A00.0;600.0;339.0;315.0;284.0;0.3/0.3;74.3;74.8;1.55;0.5;5962.0;3.1;203400.0;0.3;0.3;False;28.31;38.15;9.84;0.13239999999999996;3.3099999999999987;0.5
DCI-20240808428;ECI-20240808005;WOA240729544-00-001-001;J0800003B00.0;1#东威图电VCP线;喷锡;A板;正片;短边;;560.0;470.0;0.275;H0053;东威;5;5;17;45.0;19.0;2;东威;35;25;31.0;24.0;32.0;15.0;50;45;36.0;6;1;;;;孔铜;≥25;36.31;29.46;39.38;37.54;27.69;43.69;35.67;ACC;25.0;30.0;1;27.69;43.69;35.68;6.07;16.0;260479;J0800003B00.0;560.0;470.0;310.13;214.58;0.178/0.178;31.0;24.0;2.0;0.275;6763.0;7.272727272727272;263200.0;0.178;0.178;True;27.69;43.69;15.999999999999996;0.10760000000000006;2.6900000000000013;0.275
DCI-20240809264;ECI-20240808007;WOA240806115-00-001-002;J0200210A00.0;2#龙门图电线;喷锡;A板;正片;短边;1.5;406.0;340.0;0.5;H0080;东威;5;5;17;45.0;19.0;2;龙门;52.9;25;73.0;69.0;18.0;11.0;;;70.0;8;;;;;孔铜;≥25;36.58;32.14;37.13;36.58;31.04;36.02;34.91;ACC;25.0;30.0;0;31.04;37.13;34.92;2.62;6.090000000000003;310180;J0200210A00.0;406.0;340.0;376.0;315.0;0.3/0.3;73.0;69.57;1.55;0.5;4531.0;3.1;138040.0;0.3;0.3;False;31.04;37.13;6.090000000000003;0.24159999999999995;6.039999999999999;0.5
DCI-20240809265;ECI-20240808008;WOA240806109-00-001-001;J0200215A00.0;2#龙门图电线;喷锡;A板;正片;短边;1.9;500.0;470.0;0.65;H0053;东威;5;5;17;45.0;19.0;2;龙门;70;25;72.0;72.0;18.0;11.0;;;70.0;8;;;;;孔铜;≥25;36.02;31.04;36.02;36.58;30.48;36.58;34.45;ACC;25.0;30.0;0;30.48;36.58;34.45;2.88;6.099999999999998;311743;J0200215A00.0;500.0;470.0;225.0;230.0;/;72.0;72.0;2.0;0.65;1477.0;3.076923076923077;235000.0;;;False;30.48;36.58;6.099999999999998;0.2192;5.48;0.65
DCI-20240809268;ECI-20240808009;WOA240806110-00-001-001;J0200216A00.0;2#龙门图电线;喷锡;A板;正片;短边;1.5;600.0;426.0;0.4;H0053;东威;5;5;17;45.0;19.0;2;龙门;35;25;69.0;68.0;18.0;11.0;;;70.0;8;;;;;孔铜;≥25;27.71;22.17;28.27;29.37;23.83;26.6;26.32;REJ;25.0;30.0;1;22.17;29.37;26.33;2.78;7.199999999999999;311190;J0200216A00.0;600.0;426.0;142.0;134.0;0.211/0.18;69.0;68.0;1.6;0.4;14709.0;4.0;255600.0;0.211;0.18;False;22.17;29.37;7.199999999999999;-0.11319999999999993;-2.8299999999999983;0.4
DCI-20240809271;ECI-20240808010;WOA240805106-00-001-001;J0400213A00.0;2#龙门图电线;喷锡;A板;正片;短边;0.2;600.0;505.0;0.3;H0080;东威;5;5;17;45.0;19.0;2;龙门;35;20;52.0;32.0;15.0;11.0;;;70.0;8;;;;;孔铜;≥20平均25;32.7;30.48;37.13;36.02;30.48;37.13;33.99;REJ;20.0;25.0;0;30.48;37.13;33.99;3.17;6.650000000000002;306957;J0400213A00.0;600.0;505.0;287.0;240.0;0.2/0.30;52.26;32.19;1.6;0.3;5979.0;5.333333333333334;303000.0;0.2;0.3;False;30.48;37.13;6.650000000000002;0.524;10.48;0.3
DCI-20240809359;ECI-20240809001;WOA240805097-00-006-008;JB2C774TB0;1#东威图电VCP线;沉锡;A板;正片;短边;1.5;622.0;520.5;0.6mm;H0080;东威;5;5;17;45.0;19.0;2;东威;35-70;20;46.0;48.0;30.0;16.0;45;40;36.0;6;1;;;;孔铜;≥20平均25;32.14;27.71;31.04;29.93;26.05;29.29;29.36;ACC;20.0;25.0;0;26.05;32.14;29.36;2.22;6.09;237978;JB2C774TB0;622.0;520.5;260.0;240.0;0.5/;46.0;48.0;1.66;0.6;6752.0;2.766666666666667;323751.0;0.5;;True;26.05;32.14;6.09;0.30250000000000005;6.050000000000001;0.6
DCI-20240809506;ECI-20240809002;WOA240805083-00-001-001;J0400214A00.0;2#龙门图电线;喷锡;A板;正片;短边;0.2;600.0;506.0;0.4;H0080;东威;5;5;17;45.0;19.0;2;龙门;35;20;42.0;42.0;17.0;11.0;;;60.0;8;;;;;孔铜;≥20平均25;32.14;25.49;32.7;29.93;27.16;33.25;30.11;ACC;20.0;25.0;0;25.49;33.25;30.11;3.19;7.760000000000002;310478;J0400214A00.0;600.0;506.0;287.0;240.0;0.15/0.2;42.0;42.0;1.6;0.4;11720.0;4.0;303600.0;0.15;0.2;False;25.49;33.25;7.760000000000002;0.2744999999999999;5.489999999999998;0.4
DCI-20240810337;ECI-20240810001;WOA240806112-00-001-001;J0400079A00.0;2#龙门图电线;喷锡;A板;正片;短边;1.2;622.0;520.5;0.45;H0108;东威;5;5;17;45.0;19.0;2;龙门;35;18;46.0;48.0;15.0;11.0;;;60.0;8;;;;;孔铜;≥18平均20;29.54;25.23;31.38;29.54;25.85;28.31;28.3;ACC;18.0;23.0;0;25.23;31.38;28.31;2.37;6.149999999999999;240425;J0400079A00.0;622.0;520.5;120.2;95.5;0.305/0.3;46.0;48.0;1.6;0.45;8231.0;3.555555555555556;323751.0;0.305;0.3;False;25.23;31.38;6.149999999999999;0.40166666666666667;7.23;0.45
DCI-20240810341;ECI-20240810002;WOA240808234-00-001-001;J0200224A00.0;2#龙门图电线;喷锡;A板;正片;短边;1.5;622.0;506.0;1;H0200;东威;5;5;17;45.0;19.0;2;龙门;70;18;19.0;25.0;15.0;11.0;;;60.0;8;;;;;孔铜;≥18平均20;31.04;25.27;29.93;27.71;26.16;32.14;28.7;ACC;18.0;23.0;0;25.27;32.14;28.71;2.76;6.870000000000001;313794;J0200224A00.0;622.0;506.0;200.0;137.0;0.5;19.0;25.0;1.6;1.0;1138.0;1.6;314732.0;0.5;;False;25.27;32.14;6.870000000000001;0.40388888888888885;7.27;1.0
DCI-20240810343;ECI-20240810003;WOA240309188-00-002-003;J0800004A00.0;2#龙门图电线;沉锡;A板;正片;短边;;546.0;414.66;0.35;H0001;荣信;5;5;2.5;45.0;18.0;1.3;龙门;52.9;25;49.0;48.0;18.0;11.0;;;70.0;8;;;;;孔铜;≥25;31.04;28.24;37.13;40.46;29.37;36.02;33.71;ACC;25.0;30.0;1;28.24;40.46;33.71;4.87;12.22;233062;J0800004A00.0;546.0;414.66;373.24;249.9;0.2/0.2;49.0;48.0;1.9;0.35;9165.0;5.428571428571429;226404.36;0.2;0.2;False;28.24;40.46;12.220000000000002;0.12959999999999994;3.2399999999999984;0.35
DCI-20240810346;ECI-20240810004;WOA240808190-00-001-001;J0200233A00.0;2#龙门图电线;沉锡;A板;正片;短边;1.5;600.0;468.0;0.35;H0053;东威;5;5;17;45.0;19.0;2;龙门;47.9;18;79.0;70.0;16.0;11.0;;;60.0;8;;;;;孔铜;≥18平均20;30.48;24.94;28.27;28.82;24.39;29.93;27.8;ACC;18.0;23.0;0;24.39;30.48;27.8;2.56;6.09;312781;J0200233A00.0;600.0;468.0;222.0;190.0;0.203/0.156;79.0;70.0;1.6;0.35;10281.0;4.571428571428572;280800.0;0.203;0.156;False;24.39;30.48;6.09;0.35500000000000004;6.390000000000001;0.35
DCI-20240811224;ECI-20240810007;WOA240807154-00-001-001;J0400142B00.0;2#龙门图电线;沉锡;A板;正片;短边;1.2;560.0;380.0;0.35;H0080;东威;5;5;17;45.0;19.0;2;龙门;52.9;20;44.0;35.0;17.0;11.0;;;60.0;8;;;否;是;孔铜;≥20平均25;37.13;29.93;30.24;38.8;30.48;37.69;34.04;ACC;20.0;25.0;0;29.93;38.8;34.04;4.23;8.869999999999997;308366;J0400142B00.0;560.0;380.0;354.0;265.0;0.15/0.15;44.0;35.0;1.6;0.35;19302.0;4.571428571428572;212800.0;0.15;0.15;False;29.93;38.8;8.869999999999997;0.4965;9.93;0.35
DCI-20240811225;ECI-20240810008;WOA240808227-00-001-001;J0400223A00.0;2#龙门图电线;沉金;A板;正片;短边;0.71;580.0;484.0;0.4;H0080;荣信;5;5;2.5;45.0;18.0;1.3;龙门;33.4;18;59.0;60.0;15.0;10.0;;;60.0;8;;;否;是;孔铜;≥18平均20;29.93;24.94;27.71;27.71;24.39;28.82;27.25;ACC;18.0;23.0;0;24.39;29.93;27.25;2.17;5.539999999999999;308414;J0400223A00.0;580.0;484.0;229.0;180.0;0.2/0.2;59.0;60.0;1.24;0.4;27222.0;3.1;280720.0;0.2;0.2;False;24.39;29.93;5.539999999999999;0.35500000000000004;6.390000000000001;0.4
DCI-20240811226;ECI-20240811001;WOA240807149-00-001-001;J0400233A00.0;2#龙门图电线;喷锡;A板;正片;短边;0.7;580.0;407.0;0.5;H0053;东威;5;5;17;45.0;19.0;2;龙门;83.7;25;65.53;62.86;19.0;11.0;;;70.0;8;;;否;是;孔铜;≥25;35.47;30.48;40.46;36.58;31.59;38.24;35.47;ACC;25.0;30.0;0;30.48;40.46;35.47;3.84;9.98;312471;J0400233A00.0;580.0;407.0;382.5;270.0;0.762/1.04;65.53;62.86;2.0;0.5;6491.0;4.0;236060.0;0.762;1.04;False;30.48;40.46;9.98;0.2192;5.48;0.5
DCI-20240811227;ECI-20240811002;WOA240807148-00-001-001;J0400232A00.0;2#龙门图电线;喷锡;A板;正片;短边;0.7;580.0;407.0;0.5;H0053;东威;5;5;17;45.0;19.0;2;龙门;83.7;25;65.0;66.0;19.0;11.0;;;70.0;8;;;否;是;孔铜;≥25;36.02;30.48;37.69;34.36;30.48;34.36;33.89;ACC;25.0;30.0;0;30.48;37.69;33.9;2.92;7.209999999999997;312447;J0400232A00.0;580.0;407.0;382.5;270.0;0.762/;65.0;66.0;2.0;0.5;6391.0;4.0;236060.0;0.762;;False;30.48;37.69;7.209999999999997;0.2192;5.48;0.5
DCI-20240812242;ECI-20240811003;WOA240808235-00-001-001;J0400249A00.0;2#龙门图电线;沉金;A板;正片;短边;1.5;600.0;450.0;0.6;H0200;东威;5;5;17;45.0;19.0;2;龙门;47.9;18;40.0;33.0;17.0;11.0;;;60.0;8;;;;;孔铜;≥18平均20;29.93;22.17;29.93;29.37;21.06;29.37;26.97;ACC;18.0;23.0;1;21.06;29.93;26.97;4.17;8.870000000000001;314371;J0400249A00.0;600.0;450.0;280.0;212.0;0.508/;40.3;33.4;2.0;0.6;6094.0;3.333333333333333;270000.0;0.508;;False;21.06;29.93;8.870000000000001;0.16999999999999993;3.0599999999999987;0.6
