Repository: BecaLiang/copper-thickness-consumption-tool

# Copper Usage

This projects provides a tool to calculate machine parameters for the pattern plating step at JST. Customer provided inputs like the desired thickness are combined with a safety margin to answer the question "What are my machine settings so I fulfill the customer required minimal thickness with a probability of 1 - margin?". To achieve this, a layer modelling the effect of our process on the minimal copper thickness is also contained.

## 1. Working Principles

The copper thickness tool is based on two functional entities. Firstly a tool to calculate the minimum thickness among all 6 measured points from all relevant inputs, implemented as an inheritance from _ThicknessCalcul

File: train_data.csv (part 4 of 37)
;Minimum Hole Diameter (mm);Customer Number;Full Board Plating_Production Line Equipment Name;Full Board Plating_Copper Surface Requirement (um);Full Board Plating_Hole Copper Requirement (um);Full Board Plating_Copper Current Density;Full Board Plating_Spray Frequency (HZ);Full Board Plating_Copper Plating Time (min);Full Board Plating_Board Speed (m/min);Pattern Plating_Production;Pattern Plating_Copper Surface Requirement (um);Pattern Plating_Hole Copper Requirement (um);Pattern Plating_Plated Area (GTL);Pattern Plating_Plated Area (GBL);Pattern Plating_Copper Current Density;Pattern Plating_Tin Plating Current Density;Pattern Plating_Spray Frequency|Copper (HZ);Pattern Plating_Spray Frequency|Tin (HZ);Pattern Plating_Copper Plating Time (min);Pattern Plating_Tin Plating Time (min);Pattern Plating_Board Speed (m/min);Is Hole Plugged;Not Plugged;Plugged;Inspection Item;Requirement;Measured Range 1;Measured Range 2;Measured Range 3;Measured Range 4;Measured Range 5;Measured Range 6;Average Value;Judgment;min_requirement;judgement_criteria;label;thickness_min;thickness_max;thickness_mean;thickness_std;thickness_range;mfgpartId;Part Number;Panel Length;Panel Width;Part Length;Part Width;Line width/spacing (mm);Graphic Area C Side %;Graphic Area S Side %;Board Thickness (mm);Min. hole size;Total Hole Quantity;Ratio;Panel Size;Line Width (mm);Line Spacing (mm);is_vcp;minimal_thickness;maximal_thickness;thickness_asymmetry;thickness_req_ratio;thickness_delta;minimum_hole_diameter
DCI-20240812243;ECI-20240811004;WOA240808231-00-001-001;J0400248A00.0;2#龙门图电线;沉金;A板;正片;短边;1.1;580.0;426.0;0.4;H0200;东威;5;5;17;45.0;19.0;2;龙门;33.4;18;57.0;58.0;16.0;11.0;;;60.0;8;;;;;孔铜;≥18平均20;27.16;21.06;26.6;25.49;22.17;26.6;24.84;ACC;18.0;23.0;1;21.06;27.16;24.85;2.59;6.100000000000001;314266;J0400248A00.0;580.0;426.0;200.0;137.0;0.254/0.20;57.12;58.7;1.6;0.4;12942.0;4.0;247080.0;0.254;0.2;False;21.06;27.16;6.100000000000001;0.16999999999999993;3.0599999999999987;0.4
DCI-20240812244;ECI-20240812001;WOA240808192-00-001-001;J0600022B00.0;1#东威图电VCP线;沉锡;A板;正片;短边;;622.0;443.0;0.25;H0080;荣信;5;5;2.5;45.0;18.0;1.3;东威;38.4;20;42.0;44.0;34.0;15.0;45;40;36.0;6;1;;;;孔铜;≥20平均25;31.04;24.94;31.04;31.59;24.94;29.37;28.82;ACC;20.0;25.0;1;24.94;31.59;28.82;3.1;6.649999999999999;307440;J0600022B00.0;622.0;443.0;288.0;137.0;0.15/0.1;42.0;44.0;1.6;0.25;14177.0;6.4;275546.0;0.15;0.1;True;24.94;31.59;6.649999999999999;0.24700000000000005;4.940000000000001;0.25
DCI-20240812348;ECI-20240812002;WOA240808230-00-001-001;J0400247A00.0;2#龙门图电线;沉金;A板;正片;短边;0.4;622.0;520.5;0.35;H0200;东威;5;5;17;45.0;19.0;2;龙门;33.4;18;38.0;34.0;15.0;10.0;;;60.0;8;;;;;孔铜;≥18平均20;32.19;24.98;29.97;33.86;27.75;30.53;29.88;ACC;18.0;23.0;0;24.98;33.86;29.88;3.17;8.879999999999999;313895;J0400247A00.0;622.0;520.5;210.0;123.0;0.2/0.126;38.43;34.16;1.0;0.35;24340.0;2.857142857142857;323751.0;0.2;0.126;False;24.98;33.86;8.879999999999999;0.3877777777777778;6.98;0.35
DCI-20240812485;ECI-20240812004;WOA240805092-00-001-001;JS40629LA0;2#龙门图电线;喷锡;A板;正片;短边;0.6(不含铜);622.0;436.8;0.4;H0200;东威;5;5;17;45.0;19.0;2;龙门;47.9;18;54.0;49.0;16.0;11.0;;;60.0;8;;;;;孔铜;≥18平均20;29.97;23.87;29.42;29.97;23.31;26.64;27.19;ACC;18.0;23.0;0;23.31;29.97;27.2;3.06;6.66;99700;JS40629LA0;622.0;436.8;140.0;136.4;0.254/0.203;54.0;49.0;1.6;0.4;16595.0;4.0;271689.6;0.254;0.203;False;23.31;29.97;6.66;0.29499999999999993;5.309999999999999;0.4
DCI-20240812487;ECI-20240812005;WOA240810312-00-001-001;J0200234A00.0;2#龙门图电线;沉金;A板;正片;短边;1.5;560.0;505.0;0.3;H0080;东威;5;5;17;45.0;19.0;2;龙门;35;25;44.0;48.0;19.0;10.0;;;70.0;8;;;;;孔铜;≥25;32.19;26.09;31.64;27.75;26.0;29.42;28.84;ACC;25.0;30.0;1;26.0;32.19;28.85;2.69;6.189999999999998;315208;J0200234A00.0;560.0;505.0;241.5;177.0;0.254/0.254;44.0;48.0;1.6;0.3;8431.0;5.333333333333334;282800.0;0.254;0.254;False;26.0;32.19;6.189999999999998;0.04;1.0;0.3
DCI-20240812488;ECI-20240812006;WOA240805091-00-001-001;JS40628LA0;2#龙门图电线;喷锡;A板;正片;短边;0.9;622.0;398.8;0.4;H0200;东威;5;5;17;45.0;19.0;2;龙门;47.9;18;47.0;55.0;17.0;11.0;;;60.0;8;;;;;孔铜;≥18平均20;26.64;22.76;29.42;26.29;22.76;28.86;26.12;ACC;18.0;23.0;1;22.76;29.42;26.12;2.87;6.66;99853;JS40628LA0;622.0;398.8;195.0;184.0;0.254/0.2;47.0;55.0;1.6;0.4;7653.0;4.0;248053.6;0.254;0.2;False;22.76;29.42;6.66;0.26444444444444454;4.760000000000002;0.4
DCI-20240813258;ECI-20240812007;WOA240809274-00-001-001;J0400225A00.0;2#龙门图电线;沉锡;A板;正片;短边;0.71;600.0;542.0;0.3;H0080;东威;5;5;17;45.0;19.0;2;龙门;35;20;56.0;57.0;17.0;11.0;;;60.0;8;;;;;孔铜;≥20平均25;25.85;19.69;25.85;25.85;22.15;20.31;23.71;REJ;20.0;25.0;1;19.69;25.85;23.28;2.93;6.16;313504;J0400225A00.0;600.0;542.0;310.0;258.0;0.15/0.2;56.0;57.0;1.6;0.3;14901.0;5.333333333333334;325200.0;0.15;0.2;False;19.69;25.85;6.16;-0.015499999999999936;-0.3099999999999987;0.3
DCI-20240813260;ECI-20240812008;WOA240807151-00-001-001;J0400010B00.0;1#东威图电VCP线;沉锡;A板;正片;短边;1.2;626.0;448.0;0.4;H0080;东威;5;5;17;45.0;19.0;2;东威;35;25;50.0;55.0;34.0;15.0;45;40;36.0;6;1;;;;孔铜;≥25;32.19;24.98;30.53;31.08;25.53;31.08;29.23;REJ;25.0;30.0;1;24.98;32.19;29.23;3.13;7.209999999999997;305552;J0400010B00.0;626.0;448.0;210.5;120.0;0.15/0.15;50.0;55.0;1.6;0.4;10788.0;4.0;280448.0;0.15;0.15;True;24.98;32.19;7.209999999999997;-0.0007999999999999829;-0.019999999999999574;0.4
DCI-20240813267;ECI-20240813001;WOA240810283-00-001-001;J0200222A00.0;2#龙门图电线;喷锡;A板;正片;短边;1.5;546.0;516.0;0.5;H0080;荣信;5;5;2.5;45.0;18.0;2;龙门;38.4;20;48.0;16.0;17.0;11.0;;;60.0;8;;;;;孔铜;≥20平均25;38.15;28.31;36.31;39.38;29.54;33.23;34.15;ACC;20.0;25.0;0;28.31;39.38;34.15;4.57;11.07;311624;J0200222A00.0;546.0;516.0;256.0;247.0;0.6;48.4;16.0;1.6;0.5;800.0;3.2;281736.0;0.6;;False;28.31;39.38;11.070000000000004;0.4154999999999999;8.309999999999999;0.5
DCI-20240813268;ECI-20240813002;WOA240810311-00-001-001;J0200212A00.0;2#龙门图电线;沉锡;A板;正片;短边;1.5;560.0;516.0;0.45;H0080;东威;5;5;17;45.0;19.0;2;龙门;35;25;43.0;53.0;18.0;11.0;;;70.0;8;;;;;孔铜;≥25;38.15;28.31;36.31;39.38;29.54;33.23;34.15;ACC;25.0;30.0;1;28.31;39.38;34.15;4.57;11.07;306951;J0200212A00.0;560.0;516.0;270.2;246.8;0.4/0.353;43.0;53.0;1.6;0.45;15970.0;3.555555555555556;288960.0;0.4;0.353;False;28.31;39.38;11.070000000000004;0.13239999999999996;3.3099999999999987;0.45
DCI-20240813289;ECI-20240813004;WOA240810279-00-001-001;J0200232A00.0;2#龙门图电线;喷锡;A板;正片;短边;1.1;600.0;534.0;0.5;H0120;东威;5;5;17;45.0;19.0;2;龙门;35;18;58.0;59.0;15.0;10.0;;;60.0;8;;;;;孔铜;≥18平均20;29.54;26.46;30.15;32.0;28.92;30.77;29.64;ACC;18.0;23.0;0;26.46;32.0;29.64;1.88;5.539999999999999;313121;J0200232A00.0;600.0;534.0;138.0;81.0;/;58.0;59.0;1.2;0.5;10469.0;2.4;320400.0;;;False;26.46;32.0;5.539999999999999;0.47000000000000003;8.46;0.5
DCI-20240814243;ECI-20240814001;WOA240810276-00-001-001;J0400239A00.0;1#东威图电VCP线;沉金;A板;正片;短边;0.4;622.0;505.0;0.35;H0144;东威;5;5;17;45.0;19.0;2;东威;35;18;44.0;39.0;26.0;15.0;35;30;36.0;6;1;;;;孔铜;≥18平均20;28.86;24.42;28.31;28.31;23.87;26.09;26.64;ACC;18.0;23.0;0;23.87;28.86;26.64;2.16;4.989999999999998;310497;J0400239A00.0;622.0;505.0;118.2;118.04;0.152/;44.0;39.0;1.0;0.35;25210.0;2.857142857142857;314110.0;0.152;;True;23.87;28.86;4.989999999999998;0.3261111111111112;5.870000000000001;0.35
DCI-20240815282;ECI-20240814002;WOA240812316-00-001-001;JA2C898TB0;2#龙门图电线;沉锡;A板;正片;短边;1.5;622.0;347.0;0.5;H0080;东威;5;5;17;45.0;19.0;2;龙门;83.7;25;73.0;77.0;19.0;11.0;;;70.0;8;;;;;孔铜;≥25;31.64;28.31;34.97;33.86;29.42;34.41;32.1;ACC;25.0;30.0;1;28.31;34.97;32.1;2.77;6.66;202997;JA2C898TB0;622.0;347.0;311.5;200.0;0.3/0.3;73.0;77.0;1.6;0.5;17723.0;3.2;215834.0;0.3;0.3;False;28.31;34.97;6.66;0.13239999999999996;3.3099999999999987;0.5
DCI-20240815294;ECI-20240815001;WOA240810280-00-001-001;J0400238A00.0;1#东威图电VCP线;沉金;A板;正片;短边;0.4;622.0;503.0;0.35;H0144;东威;5;5;17;45.0;19.0;2;东威;35;18;47.0;53.0;26.0;16.0;35;30;36.0;6;1;;;;孔铜;≥18平均20;31.08;26.64;31.08;31.64;25.53;30.53;29.41;ACC;18.0;23.0;0;25.53;31.64;29.42;2.63;6.109999999999999;309967;J0400238A00.0;622.0;503.0;118.2;118.04;0.102/0.152;47.0;53.0;1.0;0.35;25299.0;2.857142857142857;312866.0;0.102;0.152;True;25.53;31.64;6.109999999999999;0.4183333333333334;7.530000000000001;0.35
DCI-20240815309;ECI-20240815002;WOA240810295-00-001-002;JP2C071LB0;2#龙门图电线;喷锡;A板;正片;短边;1.4;560.0;520.5;0.35;H0001;东威;5;5;17;45.0;19.0;2;龙门;38;20;39.0;65.0;18.0;10.0;;;60.0;8;;;;;孔铜;≥20平均25;28.59;25.79;32.51;30.27;25.23;34.2;29.43;ACC;20.0;25.0;0;25.23;34.2;29.43;3.59;8.970000000000002;306586;JP2C071LB0;560.0;520.5;250.0;267.98;0.20/0.20;39.0;65.0;1.5;0.35;10631.0;4.285714285714286;291480.0;0.2;0.2;False;25.23;34.2;8.970000000000002;0.2615;5.23;0.35
DCI-20240815330;ECI-20240815004;WOA240813404-00-001-001;J0200242A00.0;2#龙门图电线;喷锡;A板;正片;短边;1.5;622.0;450.0;0.4;H0080;东威;5;5;17;45.0;19.0;2;龙门;38;20;50.0;60.0;15.0;11.0;;;70.0;8;;;;;孔铜;≥20平均25;28.59;25.79;31.39;30.27;25.23;28.03;28.21;ACC;20.0;25.0;0;25.23;31.39;28.22;2.42;6.16;315340;J0200242A00.0;622.0;450.0;213.0;148.0;0.125/0.125;50.44;60.47;1.6;0.4;15070.0;4.0;279900.0;0.125;0.125;False;25.23;31.39;6.16;0.2615;5.23;0.4
DCI-20240815495;ECI-20240815005;WOA240807171-00-003-004;JP4C296EA0;1#东威图电VCP线;沉金;A板;正片;短边;0.7100（不含铜）;620.0;450.0;0.3;H0080;荣信;5;5;2.5;45.0;18.0;1.3;东威;33.4;20;46.0;43.0;30.0;16.0;40;35;36.0;6;1;;;;孔铜;≥20平均25;37.25;23.36;36.44;34.76;28.03;33.08;32.15;ACC;20.0;25.0;0;23.36;37.25;32.15;5.41;13.89;86563;JP4C296EA0;620.0;450.0;212.0;126.0;0.3/0.161;46.0;43.0;1.2;0.3;12412.0;4.0;279000.0;0.3;0.161;True;23.36;37.25;13.89;0.16799999999999998;3.3599999999999994;0.3
DCI-20240816272;ECI-20240816001;WOA240813337-00-001-001;J0400254A00.0;2#龙门图电线;喷锡;A板;正片;短边;1.5;622.0;546.0;0.35;H0053;东威;5;5;17;45.0;19.0;2;龙门;38.4;20;58.0;63.0;18.0;11.0;;;60.0;8;;;;;孔铜;≥20平均25;30.15;22.15;31.38;30.15;22.15;28.92;27.48;ACC;20.0;25.0;1;22.15;31.38;27.48;4.2;9.23;315731;J0400254A00.0;622.0;546.0;150.0;130.0;0.2/0.191;58.1;63.0;2.0;0.35;29520.0;5.714285714285714;339612.0;0.2;0.191;False;22.15;31.38;9.23;0.10749999999999993;2.1499999999999986;0.35
DCI-20240816276;ECI-20240816002;WOA240810285-00-001-001;J0400148A00.0;1#东威图电VCP线;喷锡;A板;正片;短边;0.4;622.0;520.5;0.35;H0144;东威;5;5;17;45.0;19.0;2;东威;35;18;51.0;51.0;26.0;15.0;35;30;36.0;6;1;;;;孔铜;≥18平均20;30.15;24.0;28.92;28.31;26.46;27.69;27.58;ACC;18.0;23.0;0;24.0;30.15;27.59;2.15;6.149999999999999;268262;J0400148A00.0;622.0;520.5;245.88;118.2;0.203/0.178;51.0;51.0;1.0;0.35;20190.0;2.857142857142857;323751.0;0.203;0.178;True;24.0;30.15;6.149999999999999;0.3333333333333333;6.0;0.35
DCI-20240816282;ECI-20240816003;WOA240810307-00-001-002;J0200006A00.0;1#东威图电VCP线;沉金;A板;正片;短边;0.9;622.5;436.8;0.4mm;H0080;东威;5;5;17;45.0;19.0;2;东威;33;20;48.0;57.0;26.0;15.0;35;30;36.0;6;1;;;;孔铜;≥20平均25;34.46;30.15;37.54;36.46;30.15;36.31;34.17;ACC;20.0;25.0;0;30.15;37.54;34.18;3.27;7.390000000000001;214261;J0200006A00.0;622.5;436.8;205.0;178.0;0.25/0.147;48.0;57.0;1.0;0.4;4857.0;2.5;271908.0;0.25;0.147;True;30.15;37.54;7.390000000000001;0.5075;10.149999999999999;0.4
DCI-20240816386;ECI-20240816004;WOA240812318-00-001-001;J0400225A01.0;2#龙门图电线;沉锡;A板;正片;短边;0.7;600.0;542.0;0.3;HH080;东威;5;5;17;45.0;19.0;2;龙门;35;20;56.0;57.0;18.0;10.0;;;70.0;8;;;;;孔铜;≥20平均25;32.0;27.69;34.46;34.46;25.85;34.46;31.48;ACC;20.0;25.0;0;25.85;34.46;31.49;3.82;8.61;313768;J0400225A01.0;600.0;542.0;310.0;258.0;0.15/0.2;56.0;57.0;1.6;0.3;14901.0;5.333333333333334;325200.0;0.15;0.2;False;25.85;34.46;8.61;0.2925000000000001;5.850000000000001;0.3
DCI-20240816387;ECI-20240816005;WOA240806119-00-001-001;J0800003B00.0;2#龙门图电线;喷锡;A板;正片;短边;;560.0;470.0;0.275;H0053;东威;5;5;17;45.0;19.0;2;龙门;35;25;31.0;24.0;15.0;10.0;;;90.0;8;;;;;孔铜;≥25;49.85;32.0;38.77;49.23;30.77;40.0;40.1;ACC;25.0;30.0;0;30.77;49.85;40.1;8.16;19.08;260479;J0800003B00.0;560.0;470.0;310.13;214.58;0.178/0.178;31.0;24.0;2.0;0.275;6763.0;7.272727272727272;263200.0;0.178;0.178;False;30.77;49.85;19.080000000000002;0.23079999999999998;5.77;0.275
DCI-20240816388;ECI-20240816006;WOA240810294-00-001-003;JB2C755EA0;1#东威图电VCP线;沉金;A板;正片;短边;0.9;546.0;414.66;0.4;H0080;东威;5;5;17;45.0;19.0;2;东威;35;20;65.0;56.0;26.0;15.0;35;30;36.0;6;1;;;;孔铜;≥20平均25;34.46;27.08;33.23;33.85;28.31;33.85;31.79;ACC;20.0;25.0;0;27.08;34.46;31.8;3.22;7.380000000000003;95703;JB2C755EA0;546.0;414.66;220.79;172.88;0.8/;65.0;56.0;1.0;0.4;1816.0;2.5;226404.36;0.8;;True;27.08;34.46;7.380000000000003;0.3539999999999999;7.079999999999998;0.4
DCI-20240816389;ECI-20240816007;WOA240807169-00-004-005;JP4C102LC0;1#东威图电VCP线;喷锡;A板;正片;短边;0.71;622.0;520.5;0.4;H0080;东威;5;5;17;45.0;19.0;2;东威;35;20;30.0;35.0;28.0;16.0;35;30;36.0;6;1;;;;孔铜;≥20平均25;31.38;24.62;30.77;31.38;25.23;31.38;29.12;ACC;20.0;25.0;0;24.62;31.38;29.13;3.27;6.759999999999998;183261;JP4C102LC0;622.0;520.5;183.2;121.2;0.20/0.356;30.0;35.0;1.1;0.4;18344.0;2.75;323751.0;0.2;0.356;True;24.62;31.38;6.759999999999998;0.23100000000000004;4.620000000000001;0.4
DCI-20240816390;ECI-20240816008;WOA240809261-00-001-002;JP2C116LA2;1#东威图电VCP线;喷锡;A板;正片;短边;0.9(含铜);622.0;520.5;1;H0080;东威;5;5;17;45.0;19.0;2;东威;38;25;23.0;24.0;28.0;15.0;35;30;36.0;6;1;;;;孔铜;≥25;32.0;32.0;33.85;35.69;32.62;34.46;33.43;ACC;25.0;30.0;0;32.0;35.69;33.44;1.49;3.689999999999998;34725;JP2C116LA2;622.0;520.5;40.0;34.0;1.8/;23.0;24.0;1.0;1.0;4910.0;1.0;323751.0;1.8;;True;32.0;35.69;3.6899999999999977;0.28;7.0;1.0
DCI-20240816529;ECI-20240816009;WOA240814407-00-001-001;J0400100A01.0;1#东威图电VCP线;沉金;A板;正片;短边;0.5;622.0;528.0;0.4;H0080;东威;5;5;17;45.0;19.0;2;东威;35;20;33.0;30.0;26.0;15.0;35;30;36.0;6;1;;;;孔铜;≥20平均25;35.32;27.47;31.39;30.83;26.91;27.47;29.89;ACC;20.0;25.0;0;26.91;35.32;29.9;3.26;8.41;306571;J0400100A01.0;622.0;528.0;250.4;145.0;0.3/0.2;33.0;30.0;1.0;0.4;5724.0;2.5;328416.0;0.3;0.2;True;26.91;35.32;8.41;0.34550000000000003;6.91;0.4
DCI-20240817453;ECI-20240817001;WOA240813385-00-001-001;JA2C936TA0;2#龙门图电线;沉锡;A板;正片;短边;1.4;622.0;546.0;0.4;H0001;东威;5;5;17;45.0;19.0;2;龙门;70;30;59.0;68.0;19.0;11.0;;;80.0;8;;;;;孔铜;≥30;44.29;36.44;48.21;44.29;39.24;45.41;42.98;ACC;30.0;35.0;0;36.44;48.21;42.98;4.32;11.77;207337;JA2C936TA0;622.0;546.0;244.0;172.0;0.2/0.214;59.0;68.0;1.5;0.4;25435.0;3.75;339612.0;0.2;0.214;False;36.44;48.21;11.770000000000003;0.2146666666666666;6.439999999999998;0.4
DCI-20240817458;ECI-20240817002;WOA240813389-00-001-001;J0400246A00.0;2#龙门图电线;沉金;A板;正片;短边;0.6;560.0;540.0;0.4;H0080;东威;5;5;17;45.0;19.0;2;龙门;47;18;48.0;45.0;17.0;10.0;;;60.0;8;;;;;孔铜;≥18平均20;38.15;33.85;38.77;33.23;32.62;37.54;3.69;REJ;18.0;23.0;0;32.62;38.77;35.69;2.75;6.150000000000006;315055;J0400246A00.0;560.0;540.0;178.0;101.6;0.2/0.326;48.29;45.17;1.0;0.4;11546.0;2.5;302400.0;0.2;0.326;False;32.62;38.77;6.150000000000006;0.8122222222222221;14.619999999999997;0.4
DCI-20240819269;ECI-20240817003;WOA240806119-00-001-001;J0800003B00.0;2#龙门图电线;喷锡;A板;正片;短边;;560.0;470.0;0.275;H0053;东威;5;5;17;45.0;19.0;2;龙门;35;25;31.0;24.0;11.0;9.0;;;120.0;8;;;;;孔铜;≥25;38.12;29.15;37.0;37.0;30.27;37.0;34.75;ACC;25.0;30.0;0;29.15;38.12;34.76;3.95;8.969999999999999;260479;J0800003B00.0;560.0;470.0;310.13;214.58;0.178/0.178;31.0;24.0;2.0;0.275;6763.0;7.272727272727272;263200.0;0.178;0.178;False;29.15;38.12;8.969999999999999;0.16599999999999995;4.149999999999999;0.275
DCI-20240819270;ECI-20240817004;WOA240812333-00-001-002;J0600054A00.0;2#龙门图电线;沉金;A板;正片;短边;;560.0;510.0;0.3;H0080;东威;5;5;17;45.0;19.0;2;龙门;47;18;43.0;39.0;16.0;10.0;;;60.0;8;;;;;孔铜;≥18平均20;31.95;21.86;28.03;30.83;22.98;29.71;27.56;ACC;18.0;23.0;1;21.86;31.95;27.56;4.2;10.09;314625;J0600054A00.0;560.0;510.0;262.0;119.0;0.2/0.2;43.0;39.0;1.6;0.3;22912.0;5.333333333333334;285600.0;0.2;0.2;False;21.86;31.95;10.09;0.2144444444444444;3.8599999999999994;0.3
DCI-20240819277;ECI-20240817005;WOA240813389-00-001-001;J0400246A00.0;2#龙门图电线;沉金;A板;正片;短边;0.6;560.0;540.0;0.4;H0080;东威;5;5;17;45.0;19.0;2;龙门;47;18;48.0;45.0;16.0;10.0;;;60.0;8;;;;;孔铜;≥18平均20;38.15;33.85;38.77;33.23;32.62;37.54;35.69;REJ;18.0;23.0;0;32.62;38.77;35.69;2.75;6.150000000000006;315055;J0400246A00.0;560.0;540.0;178.0;101.6;0.2/0.326;48.29;45.17;1.0;0.4;11546.0;2.5;302400.0;0.2;0.326;False;32.62;38.77;6.150000000000006;0.8122222222222221;14.619999999999997;0.4
DCI-20240819280;ECI-20240817006;WOA240813403-00-001-001;J0800006B00.0;6#龙门图电废气处理塔;沉锡;A板;正片;短边;;546.0;402.0;0.35;H0080;荣信;5;5;2.5;45.0;18.0;1.3;龙门;52;25;45.0;46.0;18.0;11.0;;;70.0;8;;;;;孔铜;≥25;42.61;30.83;40.36;43.73;33.64;44.29;39.24;ACC;25.0;30.0;0;30.83;44.29;39.24;5.66;13.46;313734;J0800006B00.0;546.0;402.0;373.24;249.9;0.2/0.2;45.0;46.0;1.9;0.35;9070.0;5.428571428571429;219492.0;0.2;0.2;False;30.83;44.29;13.46;0.23319999999999994;5.829999999999998;0.35
DCI-20240819314;ECI-20240819001;WOA240817530-00-001-001;J0200245A00.0;2#龙门图电线;喷锡;A板;正片;短边;0.9;500.0;402.0;1.05;H0161;东威;5;5;17;45.0;19.0;2;龙门;47;18;62.0;61.0;15.0;11.0;;;60.0;8;;;;;孔铜;≥18平均20;22.42;20.74;23.55;20.74;20.18;22.42;21.67;ACC;18.0;23.0;1;20.18;23.55;21.68;1.31;3.370000000000001;318607;J0200245A00.0;500.0;402.0;154.0;126.0;1.00/1.00mm;62.0;61.0;1.0;1.05;3860.0;0.9523809523809523;201000.0;1.0;1.0;False;20.18;23.55;3.370000000000001;0.1211111111111111;2.1799999999999997;1.05
DCI-20240819316;ECI-20240819002;WOA240817506-00-001-001;J0200244A00.0;2#龙门图电线;喷锡;A板;正片;短边;0.9;622.0;460.0;0.5;H0161;东威;5;5;17;45.0;19.0;2;龙门;47;18;67.0;67.0;15.0;11.0;;;60.0;8;;;;;孔铜;≥18平均20;26.91;25.23;26.35;26.91;25.23;27.47;26.35;ACC;18.0;23.0;0;25.23;27.47;26.35;0.94;2.239999999999998;317679;J0200244A00.0;622.0;460.0;146.0;108.5;0.305/0.82mm;67.0;67.0;1.0;0.5;44909.0;2.0;286120.0;0.305;0.82;False;25.23;27.47;2.2399999999999984;0.40166666666666667;7.23;0.5
DCI-20240819334;ECI-20240819003;WOA240814408-00-001-001;J0200134A00.0;1#东威图电VCP线;喷锡;A板;正片;短边;0.9;622.0;473.5;0.35;H0144;东威;5;5;17;45.0;19.0;2;东威;35;18;50.0;54.0;28.0;15.0;35;30;36.0;6;1;;;;孔铜;≥18平均20;28.03;22.42;28.59;27.47;21.86;27.47;25.97;ACC;18.0;23.0;1;21.86;28.59;25.97;3.0;6.73;268697;J0200134A00.0;622.0;473.5;228.07;118.2;0.178/0.178;50.0;54.0;1.0;0.35;18808.0;2.857142857142857;294517.0;0.178;0.178;True;21.86;28.59;6.73;0.2144444444444444;3.8599999999999994;0.35
DCI-20240819336;ECI-20240819004;WOA240812322-00-001-001;J0400156A00.0;1#东威图电VCP线;喷锡;A板;正片;短边;0.4;622.0;484.0;0.4;H0144;东威;5;5;17;45.0;19.0;2;东威;35;18;57.0;63.0;28.0;16.0;35;30;36.0;6;1;;;;孔铜;≥18平均20;26.35;24.67;30.27;27.47;23.55;30.83;26.97;ACC;18.0;23.0;0;23.55;30.83;27.19;2.94;7.279999999999998;270721;J0400156A00.0;622.0;484.0;228.07;118.21;0.152/0.152;57.0;63.0;1.0;0.4;17472.0;2.5;301048.0;0.152;0.152;True;23.55;30.83;7.279999999999998;0.30833333333333335;5.550000000000001;0.4
DCI-20240820593;ECI-20240820002;WOA240815455-00-001-002;J0400245A00.0;2#龙门图电线;喷锡;A板;正片;短边;0.8;600.0;456.0;0.35;H0001;东威;5;5;17;45.0;19.0;2;龙门;35;25;77.0;77.0;19.0;11.0;;;70.0;8;;;;;孔铜;≥25;30.15;27.08;29.54;32.0;27.08;29.54;29.23;ACC;25.0;30.0;1;27.08;32.0;29.23;1.9;4.920000000000002;314297;J0400245A00.0;600.0;456.0;279.5;215.0;/;77.0;77.0;1.6;0.35;31213.0;4.571428571428572;273600.0;;;False;27.08;32.0;4.920000000000002;0.08319999999999993;2.0799999999999983;0.35
DCI-20240821351;ECI-20240821001;RPA1240808227-00-001-001;J0400223A00.0;2#龙门图电线;沉金;A板;正片;短边;0.71;580.0;484.0;0.4;H0080;荣信;5;5;2.5;45.0;18.0;1.3;龙门;33.4;20;59.0;60.0;15.0;11.0;;;60.0;8;;;;;孔铜;≥18平均20;30.45;26.02;30.45;30.12;25.47;27.68;28.36;ACC;18.0;23.0;0;25.47;30.45;28.36;2.29;4.98;308414;J0400223A00.0;580.0;484.0;229.0;180.0;0.2/0.2;59.0;60.0;1.24;0.4;27222.0;3.1;280720.0;0.2;0.2;False;25.47;30.45;4.98;0.4149999999999999;7.469999999999999;0.4
DCI-20240821540;ECI-20240821005;WOA240820549-00-001-001;J0200243A00.0;2#龙门图电线;喷锡;A板;正片;短边;1.5;622.0;530.0;0.4mm;H0144;东威;5;5;17;45.0;19.0;2;龙门;35;18;53.0;70.0;17.0;10.0;;;60.0;8;;;;;孔铜;≥18平均20;29.9;26.02;30.45;32.11;24.36;31.0;28.97;ACC;18.0;23.0;0;24.36;32.11;28.97;3.07;7.75;317761;J0200243A00.0;622.0;530.0;146.7;125.95;0.178/0.178;53.0;70.0;1.6;0.4;17597.0;4.0;329660.0;0.178;0.178;False;24.36;32.11;7.75;0.3533333333333333;6.359999999999999;0.4
DCI-20240821592;ECI-20240821006;WOA240812323-00-002-005;JB4C339TB3;2#龙门图电线;沉锡;A板;正片;短边;1.0(含铜);580.0;549.5;0.4;H0080;东威;5;5;17;45.0;19.0;2;龙门;52.9;25;65.0;66.0;20.0;10.0;;;70.0;8;;;;;孔铜;≥25;35.08;28.37;35.69;35.69;30.15;36.92;33.65;ACC;25.0;30.0;0;28.37;36.92;33.65;3.5;8.55;313165;JB4C339TB3;580.0;549.5;267.0;267.0;0.25/0.2;65.0;66.0;1.55;0.4;21041.0;3.875;318710.0;0.25;0.2;False;28.37;36.92;8.55;0.13480000000000003;3.370000000000001;0.4
DCI-20240822244;ECI-20240822001;WOA240814411-00-001-001;J0400071B00.0;2#龙门图电线;喷锡;A板;正片;短边;0.6;560.0;436.0;0.45;H0001;东威;5;5;17;45.0;19.0;2;龙门;83.7;25;60.0;61.0;20.0;11.0;;;70.0;8;;;;;孔铜;≥25;38.76;32.11;37.1;38.2;31.0;39.31;36.08;ACC;25.0;30.0;0;31.0;39.31;36.08;3.6;8.310000000000002;309619;J0400071B00.0;560.0;436.0;323.0;205.0;/;60.0;61.0;1.44;0.45;16155.0;3.2;244160.0;;;False;31.0;39.31;8.310000000000002;0.24;6.0;0.45
DCI-20240822533;ECI-20240822002;RPA1240723440-00-001-002;J0800002A00.0;2#龙门图电线;沉锡;A板;正片;短边;;546.0;414.67;0.35;H0080;荣信;5;5;2.5;45.0;18.0;1.3;龙门;52.9;25;49.0;49.0;18.0;11.0;;;70.0;8;;;;;孔铜;≥25;33.77;28.24;32.67;34.33;28.79;33.77;31.92;ACC;25.0;30.0;1;28.24;34.33;31.93;2.7;6.09;227548;J0800002A00.0;546.0;414.6667;373.24;249.9;0.2/0.2;49.0;49.0;1.9;0.35;;5.428571428571429;226408.0182;0.2;0.2;False;28.24;34.33;6.09;0.12959999999999994;3.2399999999999984;0.35
DCI-20240822537;ECI-20240822003;WOA240817524-00-001-003;J0200175A00.0;2#龙门图电线;沉锡;A板;正片;短边;1.5;622.0;340.0;1.1;H0080;东威;5;5;17;45.0;19.0;2;龙门;35;20;65.0;22.0;16.0;10.0;;;60.0;8;;;;;孔铜;≥20平均25;33.77;29.9;39.86;33.77;28.79;39.31;34.23;ACC;20.0;25.0;0;28.79;39.86;34.23;4.61;11.07;290028;J0200175A00.0;622.0;340.0;320.0;198.0;/;65.0;22.0;1.51;1.1;645.0;1.372727272727273;211480.0;;;False;28.79;39.86;11.07;0.43949999999999995;8.79;1.1
DCI-20240823239;ECI-20240822004;WOA240820550-00-001-001;J0400257A00.0;2#龙门图电线;喷锡;A板;正片;短边;1.1;470.0;406.0;0.45;H0144;东威;5;5;17;45.0;19.0;2;龙门;35;18;64.0;72.0;17.0;11.0;;;60.0;8;;;;;孔铜;≥18平均20;26.58;24.36;29.9;27.68;24.36;30.45;27.22;ACC;18.0;23.0;0;24.36;30.45;27.22;2.63;6.09;317748;J0400257A00.0;470.0;406.0;146.7;125.95;0.178/0.152;64.8;72.2;1.6;0.45;14955.0;3.555555555555556;190820.0;0.178;0.152;False;24.36;30.45;6.09;0.3533333333333333;6.359999999999999;0.45
DCI-20240824298;ECI-20240824001;WOA240820547-00-001-001;J0400058A00.0;2#东威板电VCP线;喷锡;A板;负片;短边;0.5;622.0;520.5;0.5;H0080;东威;149.5;25;35;50.0;55.7;0.7;;;;;;;;;;;;;;;;孔铜;≥25;35.99;27.13;34.88;35.99;29.34;37.65;33.49;ACC;25.0;30.0;1;27.13;37.65;33.5;4.23;10.52;235745;J0400058A00.0;622.0;520.5;227.3;171.0;;;;2.0;0.5;6388.0;4.0;323751.0;;;True;27.13;37.65;10.52;0.08519999999999996;2.129999999999999;0.5
DCI-20240824400;ECI-20240824002;WOA240819541-00-001-001;J0200064A01.0;1#东威图电VCP线;喷锡;A板;正片;短边;1.5;580.0;452.0;0.35;H0001;东威;5;5;17;45.0;19.0;2;东威;82;25;71.0;49.0;36.0;16.0;45;40;36.0;6;1;;;;孔铜;≥25;33.85;28.31;35.69;34.56;28.92;32.23;32.26;ACC;25.0;30.0;1;28.31;35.69;32.26;3.04;7.379999999999999;311631;J0200064A01.0;580.0;452.0;279.5;215.0;/;71.0;49.0;1.6;0.35;13068.0;4.571428571428572;262160.0;;;True;28.31;35.69;7.379999999999999;0.13239999999999996;3.3099999999999987;0.35
DCI-20240824407;ECI-20240824003;WOA240810299-00-002-002;J0400242A00.0;1#东威图电VCP线;沉锡;A板;正片;短边;0.7;600.0;478.0;0.5;H0080;荣信;5;5;2.5;45.0;18.0;1.3;东威;35;25;33.0;57.0;35.0;15.0;45;40;36.0;6;1;;;;孔铜;≥25;33.22;31.0;50.39;33.77;30.45;51.49;38.38;ACC;25.0;30.0;0;30.45;51.49;38.39;9.81;21.04;309102;J0400242A00.0;600.0;478.0;346.0;226.0;0.25/0.25;33.0;57.0;1.6;0.5;6525.0;3.2;286800.0;0.25;0.25;True;30.45;51.49;21.040000000000003;0.21799999999999997;5.449999999999999;0.5
DCI-20240824413;ECI-20240824004;WOA240819542-00-001-002;J0400020D00.0;1#东威图电VCP线;喷锡;A板;正片;短边;0.8;600.0;488.0;0.35;H0001;东威;5;5;17;45.0;19.0;2;东威;83.7;25;54.0;59.0;36.0;16.0;45;40;36.0;6;1;;;;孔铜;≥25;33.23;26.46;34.46;35.08;26.46;30.77;31.07;REJ;25.0;30.0;1;26.46;35.08;31.08;3.87;8.619999999999997;314479;J0400020D00.0;600.0;488.0;282.0;180.0;/;54.0;59.0;1.6;0.35;22828.0;4.571428571428572;292800.0;;;True;26.46;35.08;8.619999999999997;0.058400000000000035;1.4600000000000009;0.35
DCI-20240825271;ECI-20240824009;WOA240819531-00-001-001;J0200178A01.0;1#东威图电VCP线;喷锡;A板;正片;短边;1.1;600.0;448.0;0.4;H0001;东威;5;5;17;45.0;19.0;2;东威;35;20;69.0;68.0;30.0;15.0;40;30;36.0;6;1;;;;孔铜;≥20平均25;29.9;25.47;30.45;31.56;26.58;29.34;28.88;ACC;20.0;25.0;0;25.47;31.56;28.88;2.36;6.09;303617;J0200178A01.0;600.0;448.0;213.97;112.54;0.254/;69.0;68.0;1.2;0.4;39836.0;3.0;268800.0;0.254;;True;25.47;31.56;6.09;0.27349999999999997;5.469999999999999;0.4
DCI-20240825272;ECI-20240824008;WOA240819542-00-002-002;J0400020D00.0;2#龙门图电线;喷锡;A板;正片;短边;0.8;600.0;488.0;0.35;H0001;东威;5;5;17;45.0;19.0;2;龙门;83;25;54.0;59.0;19.0;11.0;;;70.0;8;;;;;孔铜;≥25;31.56;26.02;31.0;32.11;22.15;33.22;29.34;REJ;25.0;30.0;1;22.15;33.22;29.34;4.32;11.07;314479;J0400020D00.0;600.0;488.0;282.0;180.0;/;54.0;59.0;1.6;0.35;22828.0;4.571428571428572;292800.0;;;False;22.15;33.22;11.07;-0.11400000000000006;-2.8500000000000014;0.35
DCI-20240825275;ECI-20240824007;WOA240810299-00-001-002;J0400242A00.0;2#龙门图电线;沉锡;A板;正片;短边;0.7;600.0;478.0;0.5;H0080;荣信;5;5;2.5;45.0;18.0;1.3;龙门;35;25;33.0;57.0;19.0;10.0;;;70.0;8;;;;;孔铜;≥25;32.67;29.34;34.33;35.46;30.45;33.22;32.57;ACC;25.0;30.0;0;29.34;35.46;32.58;2.32;6.120000000000001;309102;J0400242A00.0;600.0;478.0;346.0;226.0;0.25/0.25;33.0;57.0;1.6;0.5;6525.0;3.2;286800.0;0.25;0.25;False;29.34;35.46;6.120000000000001;0.1736;4.34;0.5
DCI-20240825283;ECI-20240824006;WOA240822627-00-001-001;J0200252A00.0;2#龙门图电线;沉金;A板;正片;短边;0.9;600.0;546.0;0.35;H0200;东威;5;5;17;45.0;19.0;2;龙门;33;18;55.0;65.0;16.0;10.0;;;60.0;8;;;;;孔铜;≥18平均20;27.13;24.91;29.34;27.68;23.81;27.13;26.66;ACC;18.0;23.0;0;23.81;29.34;26.67;1.99;5.530000000000001;318595;J0200252A00.0;600.0;546.0;144.0;105.0;0.254/0.49;55.0;65.0;1.0;0.35;48872.0;2.857142857142857;327600.0;0.254;0.49;False;23.81;29.34;5.530000000000001;0.3227777777777777;5.809999999999999;0.35
DCI-20240825284;ECI-20240824005;WOA240822629-00-001-001;J0200249A00.0;2#龙门图电线;喷锡;A板;正片;短边;1.5;622.0;511.5;0.8;H0200;东威;5;5;17;45.0;19.0;2;龙门;33;18;31.0;28.0;16.0;11.0;;;60.0;8;;;;;孔铜;≥18平均20;27.68;24.91;28.24;27.68;24.91;27.13;26.75;ACC;18.0;23.0;0;24.91;28.24;26.76;1.47;3.329999999999998;318646;J0200249A00.0;622.0;511.5;214.0;162.5;0.203/0.254;31.0;28.0;1.6;0.8;11751.0;2.0;318153.0;0.203;0.254;False;24.91;28.24;3.3299999999999983;0.3838888888888889;6.91;0.8
DCI-20240825488;ECI-20240825001;WOA240819542-00-001-002;J0400020D00.0;2#龙门图电线;喷锡;A板;正片;短边;0.8;600.0;488.0;0.35;H0001;东威;5;5;17;45.0;19.0;2;龙门;83;25;54.0;59.0;20.0;11.0;;;70.0;8;;;;;孔铜;≥25;37.65;31.0;39.86;38.2;31.56;39.31;36.26;ACC;25.0;30.0;0;31.0;39.86;36.26;3.94;8.86;314479;J0400020D00.0;600.0;488.0;282.0;180.0;/;54.0;59.0;1.6;0.35;22828.0;4.571428571428572;292800.0;;;False;31.0;39.86;8.86;0.24;6.0;0.35
DCI-20240826227;ECI-20240825002;WOA240824650-00-001-001;J0200250A00.0;2#龙门图电线;喷锡;A板;正片;短边;1.5;560.0;394.0;0.8;H0200;东威;5;5;17;45.0;19.0;2;龙门;33.4;18;33.0;34.0;15.0;10.0;;;60.0;8;;;;;孔铜;≥18平均20;31.0;26.58;29.9;31.56;28.24;32.62;29.98;ACC;18.0;23.0;0;26.58;32.62;29.98;2.24;6.039999999999999;322889;J0200250A00.0;560.0;394.0;186.0;178.0;0.254/0.203;33.4;34.5;1.6;0.8;8706.0;2.0;220640.0;0.254;0.203;False;26.58;32.62;6.039999999999999;0.47666666666666657;8.579999999999998;0.8
DCI-20240826228;ECI-20240825003;WOA240823630-00-001-001;J0200248A00.0;2#龙门图电线;喷锡;A板;正片;短边;1.5;580.0;510.0;0.4;H0200;东威;5;5;17;45.0;19.0;2;龙门;33.4;18;15.0;17.0;16.0;10.0;;;60.0;8;;;;;孔铜;≥20平均25;35.69;28.31;34.46;34.46;27.08;34.46;32.41;ACC;20.0;25.0;0;27.08;35.69;32.41;3.7;8.61;322877;J0200248A00.0;580.0;510.0;180.0;162.0;0.5/0.75;15.9;17.1;1.6;0.4;3296.0;4.0;295800.0;0.5;0.75;False;27.08;35.69;8.61;0.3539999999999999;7.079999999999998;0.4
DCI-20240826233;ECI-20240825004;WOA240815481-00-003-040;J0400212A00.0;1#东威图电VCP线;沉锡;A板;正片;短边;1;626.0;520.0;0.5;H0080;东威;5;5;17;45.0;19.0;2;东威;52.9;25-50;76.0;75.0;34.0;16.0;45;40;36.0;6;1;;;;孔铜;25-50;38.2;28.79;37.65;38.76;28.24;38.76;35;ACC;25.0;30.0;1;28.24;38.76;35.07;5.09;10.52;297732;J0400212A00.0;626.0;520.0;292.65;200.7;0.15/0.2;76.0;75.0;1.6;0.5;10609.0;3.2;325520.0;0.15;0.2;True;28.24;38.76;10.52;0.12959999999999994;3.2399999999999984;0.5
DCI-20240826234;ECI-20240825005;WOA240822596-00-001-001;J0600055A00.0;1#东威图电VCP线;沉锡;A板;正片;短边;;520.0;343.0;0.25;H0080;荣信;5;5;2.5;45.0;18.0;1.3;东威;38.4;20;51.0;57.0;34.0;16.0;45;40;36.0;6;1;;;;孔铜;≥20平均25;32.11;23.25;34.88;32.11;23.81;34.33;30.08;ACC;20.0;25.0;1;23.25;34.88;30.08;5.2;11.63;317423;J0600055A00.0;520.0;343.0;314.5;161.5;0.1/0.2;51.0;57.0;1.6;0.25;10281.0;6.4;178360.0;0.1;0.2;True;23.25;34.88;11.630000000000003;0.1625;3.25;0.25
DCI-20240826337;ECI-20240826001;WOA240823631-00-001-001;J0800018A00.0;1#东威图电VCP线;沉金;A板;正片;短边;;520.5;392.0;0.25;H0001;荣信;5;5;2.5;45.0;18.0;1.3;东威;35;18;54.0;52.0;33.0;15.0;45;40;36.0;6;1;;;;孔铜;≥18平均20;30.08;20.61;34.54;31.75;22.28;32.31;28.59;ACC;18.0;23.0;1;20.61;34.54;28.6;5.74;13.93;322447;J0800018A00.0;520.5;392.0;359.97;153.38;0.15/0.12;54.3;52.3;1.6;0.25;12827.0;6.4;204036.0;0.15;0.12;True;20.61;34.54;13.93;0.14499999999999996;2.6099999999999994;0.25
DCI-20240828210;ECI-20240827002;WOA240826697-00-001-001;J0200145B00.0;2#龙门图电线;喷锡;A板;正片;短边;1.5;560.0;452.0;0.4;H0080;荣信;5;5;2.5;45.0;18.0;1.3;龙门;35;25;51.0;53.0;19.0;11.0;;;70.0;8;;;;;孔铜;≥25;38.44;31.75;37.88;36.77;32.87;37.88;35.93;ACC;25.0;30.0;0;31.75;38.44;35.93;2.88;6.689999999999998;316000;J0200145B00.0;560.0;452.0;265.0;215.0;0.254/0.242;51.0;53.0;1.6;0.4;16522.0;4.0;253120.0;0.254;0.242;False;31.75;38.44;6.689999999999998;0.27;6.75;0.4
DCI-20240828211;ECI-20240827001;WOA240815480-00-001-001;J0400215A00.0;2#龙门图电线;喷锡;A板;正片;短边;0.71;600.0;520.5;0.4;H0080;东威;5;5;17;45.0;19.0;2;龙门;33;25;61.0;57.0;19.0;11.0;;;70.0;8;;;;;孔铜;≥25;41.22;32.32;39.55;39.0;32.31;37.88;37.04;ACC;25.0;30.0;0;32.31;41.22;37.05;3.82;8.909999999999997;305381;J0400215A00.0;600.0;520.5;281.6;249.75;0.2/0.199;61.9;57.3;1.6;0.4;22685.0;4.0;312300.0;0.2;0.199;False;32.31;41.22;8.909999999999997;0.2924000000000001;7.310000000000002;0.4
DCI-20240828233;ECI-20240828001;WOA240813400-00-001-001;J0400164A00.0;1#东威图电VCP线;喷锡;A板;正片;短边;0.51;580.0;416.4;0.4;H0080;东威;5;5;17;45.0;19.0;2;东威;70;20;71.0;71.0;24.0;15.0;35;30;36.0;6;1;;;;孔铜;≥20平均25;39.55;30.64;35.1;36.77;31.75;36.77;35.09;REJ;20.0;25.0;0;30.64;39.55;35.1;3.36;8.909999999999997;281228;J0400164A00.0;580.0;416.4;196.24;181.15;0.3/;71.0;71.0;1.0;0.4;27283.0;2.5;241512.0;0.3;;True;30.64;39.55;8.909999999999997;0.532;10.64;0.4
DCI-20240828240;ECI-20240828002;WOA240822611-00-001-002;JP2C464TA0;1#东威图电VCP线;沉锡;A板;正片;短边;1.4;622.0;520.5;0.4;H0080;东威;5;5;17;45.0;19.0;2;东威;35;20;65.0;65.0;29.0;15.0;45;40;36.0;6;1;;;;孔铜;≥20平均25;34.54;28.41;32.87;32.87;25.63;32.31;31.1;ACC;20.0;25.0;0;25.63;34.54;31.1;3.37;8.91;100462;JP2C464TA0;622.0;520.5;267.18;244.45;0.203/0.175;65.0;65.0;1.55;0.4;14764.0;3.875;323751.0;0.203;0.175;True;25.63;34.54;8.91;0.2815;5.629999999999999;0.4
DCI-20240828392;ECI-20240828003;WOA240813400-00-001-001;J0400164A00.0;2#龙门图电线;喷锡;A板;正片;短边;0.51;580.0;416.4;0.4;H0080;东威;5;5;17;45.0;19.0;2;东威;70;20;71.0;71.0;24.0;15.0;40;40;36.0;6;1;;;;孔铜;≥20平均25;37.88;33.43;37.88;39.0;35.1;39.55;37.14;REJ;20.0;25.0;0;33.43;39.55;37.14;2.38;6.119999999999997;281228;J0400164A00.0;580.0;416.4;196.24;181.15;0.3/;71.0;71.0;1.0;0.4;27283.0;2.5;241512.0;0.3;;False;33.43;39.55;6.119999999999997;0.6715;13.43;0.4
DCI-20240902001;ECI-20240828004;WOA240822616-00-001-001;J0200213A00.0;2#龙门图电线;喷锡;A板;正片;短边;1.5;622.0;528.4;0.5;H0080;东威;5;5;17;45.0;19.0;2;龙门;38;25;48.0;54.0;18.0;8.0;;;70.0;8;;;;;孔铜;≥25;37.88;30.08;33.98;35.1;38.4;34.5;34.99;ACC;25.0;30.0;0;30.08;38.4;34.99;3.01;8.32;306780;J0200213A00.0;622.0;528.4;253.2;164.72;0.305/;48.0;54.0;1.55;0.5;5767.0;3.1;328664.8;0.305;;False;30.08;38.4;8.32;0.20319999999999994;5.079999999999998;0.5
DCI-20240903202;ECI-20240903001;WOA240826702-00-001-001;J0400270A00.0;2#龙门图电线;沉锡;A板;正片;短边;1.2;546.0;414.67;0.325;H0150;荣信;5;5;2.5;45.0;18.0;1.3;龙门;53;25;73.0;69.0;19.0;11.0;;;70.0;8;;;;;孔铜;≥25;28.41;27.3;32.31;33.98;24.51;30.64;29.5;REJ;25.0;30.0;1;24.51;33.98;29.52;3.47;9.469999999999995;326262;J0400270A00.0;546.0;414.6667;194.0;172.0;0.178/0.15;73.0;69.0;1.6;0.325;19999.0;4.923076923076923;226408.0182;0.178;0.15;False;24.51;33.98;9.469999999999995;-0.019599999999999937;-0.48999999999999844;0.325
DCI-20240903204;ECI-20240903002;WOA240826679-00-001-001;J0400262A00.0;2#龙门图电线;沉金;A板;正片;短边;1;622.0;493.0;0.325;H0080;荣信;5;5;2.5;45.0;18.0;1.3;龙门;47.9;18;45.0;40.0;17.0;11.0;;;60.0;8;;;;;孔铜;≥18平均20;28.31;25.23;33.23;29.54;24.0;33.85;29.02;ACC;18.0;23.0;0;24.0;33.85;29.03;4.03;9.850000000000001;323589;J0400262A00.0;622.0;493.0;218.55;155.0;0.2/0.2;45.0;40.0;1.6;0.325;22894.0;4.923076923076923;306646.0;0.2;0.2;False;24.0;33.85;9.850000000000001;0.3333333333333333;6.0;0.325
DCI-20240903212;ECI-20240903003;WOA240817528-00-003-008;J0600006D00.0;2#龙门图电线;喷锡;A板;正片;短边;;600.0;460.0;0.3mm;H0001;荣信;5;5;2.5;45.0;18.0;1.3;龙门;82;25;61.0;58.0;19.0;11.0;;;70.0;8;;;;;孔铜; ≥25;35.69;28.31;34.46;36.31;28.31;35.69;33.12;ACC;25.0;30.0;1;28.31;36.31;33.13;3.78;8.000000000000004;312989;J0600006D00.0;600.0;460.0;283.5;215.0;0.2/0.2;61.0;58.0;2.0;0.3;19542.0;6.666666666666667;276000.0;0.2;0.2;False;28.31;36.31;8.000000000000004;0.13239999999999996;3.3099999999999987;0.3
DCI-20240903233;ECI-20240903004;WOA240824653-00-001-001;J0200241A00.0;1#东威图电VCP线;沉锡;A板;正片;短边;1.5;622.0;492.0;0.5;H0080;东威;5;5;17;45.0;19.0;2;龙门;52.9;25;39.0;47.0;19.0;11.0;;;70.0;8;;;;;孔铜;≥25;32.62;28.31;30.15;31.38;28.31;31.38;30.35;ACC;25.0;30.0;1;28.31;32.62;30.36;1.77;4.309999999999999;315072;J0200241A00.0;622.0;492.0;235.0;145.0;0.254/0.254;39.0;47.0;1.55;0.5;9751.0;3.1;306024.0;0.254;0.254;True;28.31;32.62;4.309999999999999;0.13239999999999996;3.3099999999999987;0.5
DCI-20240903368;ECI-20240903006;WOA240902009-00-001-001;J0200237A00.0;2#龙门图电线;喷锡;A板;正片;短边;1.6;560.0;462.0;0.65;H0080;东威;5;5;17;45.0;19.0;2;龙门;47.9;18;61.0;64.0;17.0;11.0;;;60.0;8;;;;;孔铜;≥18平均20;30.73;26.82;29.61;32.4;26.26;32.96;29.79;ACC;18.0;23.0;0;26.26;32.96;29.8;2.79;6.699999999999999;324302;J0200237A00.0;560.0;462.0;220.0;178.4;0.3/0.292;61.7;64.5;1.7;0.65;4665.0;2.615384615384615;258720.0;0.3;0.292;False;26.26;32.96;6.699999999999999;0.45888888888888896;8.260000000000002;0.65
DCI-20240903370;ECI-20240903005;WOA240828720-00-001-001;J0200239A00.0;2#龙门图电线;喷锡;A板;正片;短边;1.6;560.0;462.0;0.65;H0080;东威;5;5;17;45.0;19.0;2;龙门;47.9;18;61.0;64.0;17.0;11.0;;;60.0;8;;;;;孔铜;≥18平均20;30.17;26.82;30.17;31.28;25.14;30.73;29.05;ACC;18.0;23.0;0;25.14;31.28;29.05;2.47;6.140000000000001;315163;J0200239A00.0;560.0;462.0;220.0;178.4;0.3/0.389;61.4;64.0;1.7;0.65;4814.0;2.615384615384615;258720.0;0.3;0.389;False;25.14;31.28;6.140000000000001;0.3966666666666667;7.140000000000001;0.65
DCI-20240904371;ECI-20240904002;WOA240902036-00-001-001;JB2C891LA0;2#龙门图电线;喷锡;A板;正片;短边;1.5;622.0;546.0;0.75;H0001;东威;5;5;17;45.0;19.0;2;龙门;50;25;41.0;36.0;18.0;11.0;;;70.0;8;;;;;孔铜;≥25;34.46;28.92;36.92;36.31;28.31;36.31;33.53;ACC;25.0;30.0;1;28.31;36.92;33.54;3.91;8.610000000000003;182991;JB2C891LA0;622.0;546.0;33.5;27.9;/;41.0;36.0;1.6;0.75;58323.0;2.133333333333333;339612.0;;;False;28.31;36.92;8.610000000000003;0.13239999999999996;3.3099999999999987;0.75
DCI-20240904372;ECI-20240904003;WOA240902038-00-001-001;J0200068C00.0;2#龙门图电线;沉锡;A板;正片;短边;1.5;580.0;528.0;0.45;H0080;东威;5;5;17;45.0;19.0;2;龙门;52.9;20;66.0;69.0;18.0;11.0;;;60.0;8;;;;;孔铜;≥20平均25;31.38;25.85;30.77;30.77;25.23;31.38;29.23;ACC;20.0;25.0;0;25.23;31.38;29.23;2.88;6.149999999999999;319191;J0200068C00.0;580.0;528.0;276.0;253.0;0.381/0.264;66.0;69.0;1.6;0.45;8454.0;3.555555555555556;306240.0;0.381;0.264;False;25.23;31.38;6.149999999999999;0.2615;5.23;0.45
DCI-20240904373;ECI-20240904004;WOA240828717-00-001-001;J0200142B00.0;2#龙门图电线;喷锡;A板;正片;短边;1.5;600.0;453.0;0.35mm;H0080;东威;5;5;17;45.0;19.0;2;龙门;35;18;31.0;30.0;16.0;10.0;;;60.0;8;;;;;孔铜;≥18平均20;30.15;25.23;29.54;30.15;24.02;31.38;28.41;ACC;18.0;23.0;0;24.02;31.38;28.41;3.02;7.359999999999999;296882;J0200142B00.0;600.0;453.0;215.06;187.3;0.2/0.19;31.0;30.0;1.6;0.35;8913.0;4.571428571428572;271800.0;0.2;0.19;False;24.02;31.38;7.359999999999999;0.33444444444444443;6.02;0.35
DCI-20240905203;ECI-20240905001;WOA240903047-00-001-001;J0200236A00.0;2#龙门图电线;OSP;A板;正片;短边;1.6;600.0;538.0;0.4mm;H0080;东威;5;5;17;45.0;19.0;2;龙门;38.4;25;56.0;62.0;18.0;10.0;;;70.0;8;;;;;孔铜;≥25;37.99;29.05;39.66;34.64;29.05;33.52;33.98;ACC;25.0;30.0;1;29.05;39.66;33.99;4.42;10.61;321485;J0200236A00.0;600.0;538.0;187.0;128.0;0.2/0.125;56.5;62.0;1.76;0.4;34991.0;4.399999999999999;322800.0;0.2;0.125;False;29.05;39.66;10.609999999999996;0.16200000000000003;4.050000000000001;0.4
DCI-20240905268;ECI-20240905002;WOA240821578-00-001-002;JB4C045TB3;1#东威图电VCP线;沉锡;A板;正片;短边;1.0(不含铜);600.0;355.0;0.3;H0080;东威;5;5;17;45.0;19.0;2;东威;70;25;45.0;46.0;36.0;16.0;45;40;36.0;6;1;;;;孔铜;≥25;37.99;28.49;36.31;38.55;28.31;35.2;34.14;ACC;25.0;30.0;1;28.31;38.55;34.14;4.6;10.24;319314;JB4C045TB3;600.0;355.0;331.0;288.0;0.2/0.183;45.0;46.0;1.6;0.3;28229.0;5.333333333333334;213000.0;0.2;0.183;True;28.31;38.55;10.239999999999998;0.13239999999999996;3.3099999999999987;0.3
DCI-20240905270;ECI-20240905003;WOA240828757-00-001-001;J0400076C00.0;2#龙门图电线;沉锡;A板;正片;短边;0.71;622.0;347.0;0.35;H0080;东威;5;5;17;45.0;19.0;2;龙门;83.7;20;49.0;48.0;18.0;11.0;;;60.0;8;;;;;孔铜;≥20平均25;30.73;24.58;34.08;32.4;25.14;30.17;29.51;ACC;20.0;25.0;0;24.58;34.08;29.52;3.86;9.5;319016;J0400076C00.0;622.0;347.0;327.0;119.0;/;48.9;47.6;1.67;0.35;12521.0;4.771428571428571;215834.0;;;False;24.58;34.08;9.5;0.22899999999999993;4.579999999999998;0.35
DCI-20240905307;ECI-20240905004;WOA240903060-00-001-001;J0200255A00.0;2#龙门图电线;沉锡;A板;正片;短边;1.5;622.0;546.0;0.25;H0162;荣信;5;5;2.5;45.0;18.0;1.3;龙门;35;18;26.0;27.0;14.0;10.0;;;80.0;8;;;;;孔铜;≥18平均20;30.77;24.62;34.46;32.62;23.38;35.08;35.15;ACC;18.0;23.0;0;23.38;35.08;30.16;5.02;11.7;327824;J0200255A00.0;622.0;546.0;128.0;84.0;0.214/;25.5;26.9;1.6;0.25;18775.0;6.4;339612.0;0.214;;False;23.38;35.08;11.7;0.2988888888888888;5.379999999999999;0.25
DCI-20240905373;ECI-20240905005;WOA240903057-00-001-001;J0200254A00.0;1#东威图电VCP线;沉金;A板;正片;短边;0.7;580.0;470.0;0.4;H0080;荣信;5;5;2.5;45.0;18.0;1.3;东威;47.9;18;28.0;21.0;20.0;16.0;30;30;36.0;6;1;;;;孔铜;≥18平均20;38.55;34.08;37.43;35.75;36.31;37.99;36.685;REJ;18.0;23.0;0;34.08;38.55;36.68;1.65;4.469999999999999;326383;J0200254A00.0;580.0;470.0;224.0;109.0;0.25/0.25;27.8;21.2;0.8;0.4;3351.0;2.0;272600.0;0.25;0.25;True;34.08;38.55;4.469999999999999;0.8933333333333332;16.08;0.4
DCI-20240905432;ECI-20240905006;WOA240902006-00-001-001;J0600057A00.0;2#龙门图电线;沉锡;A板;正片;短边;;622.0;546.0;0.35;H0080;荣信;5;5;2.5;45.0;18.0;1.3;龙门;35;25;32.0;53.0;19.0;11.0;;;70.0;8;;;;;孔铜;≥25;39.66;31.84;38.55;40.22;31.28;37.99;36.59;ACC;25.0;30.0;0;31.28;40.22;36.59;3.98;8.939999999999998;317444;J0600057A00.0;622.0;546.0;233.35;170.0;0.2/0.2;32.0;53.0;1.6;0.35;11005.0;4.571428571428572;339612.0;0.2;0.2;False;31.28;40.22;8.939999999999998;0.25120000000000003;6.280000000000001;0.35
DCI-20240906258;ECI-20240905007;WOA240824663-00-001-001;J0400178A00.0;2#龙门图电线;喷锡;A板;正片;短边;0.6;600.0;520.5;0.25;;荣信;5;5;2.5;40.0;18.0;1.3;龙门;38.4;20;54.0;47.0;16.0;11.0;;;60.0;8;;;;;孔铜;≥20平均25;24.37;22.91;26.26;39.66;22.35;26.26;26.96;ACC;20.0;25.0;1;22.35;39.66;26.97;6.43;17.31;286487;J0400178A00.0;600.0;520.5;124.0;88.7;0.203/0.151;54.0;47.0;1.2;0.25;66745.0;4.8;312300.0;0.203;0.151;False;22.35;39.66;17.309999999999995;0.11750000000000008;2.3500000000000014;0.25
DCI-20240906260;ECI-20240905008;WOA240904119-00-001-001;J0200267A00.0;2#龙门图电线;喷锡;A板;正片;短边;1.5;546.0;508.0;0.4;;东威;5;5;15;45.0;19.0;2;龙门;35;20;31.4;40.4;17.0;11.0;;;60.0;8;;;;;孔铜;≥20平均25;32.96;24.58;27.37;31.28;23.46;26.82;27.74;ACC;20.0;25.0;1;23.46;32.96;27.74;3.72;9.5;330651;J0200267A00.0;546.0;508.0;242.62;173.92;0.203/0.203;31.4;40.4;1.6;0.4;6978.0;4.0;277368.0;0.203;0.203;False;23.46;32.96;9.5;0.17300000000000004;3.460000000000001;0.4
DCI-20240906262;ECI-20240906001;WOA240903053-00-001-001;J0200240A00.0;2#龙门图电线;喷锡;A板;正片;短边;1.6;580.0;446.0;0.7;H0080;东威;5;5;17;45.0;19.0;2;东威;70;18;74.0;75.0;28.0;15.0;45;40;36.0;6;1;;;;孔铜;≥18平均20;28.49;24.02;27.93;30.73;25.72;29.93;27.8;ACC;18.0;23.0;0;24.02;30.73;27.8;2.54;6.710000000000001;326392;J0200240A00.0;580.0;446.0;211.8;186.0;0.305/0.394;74.0;75.0;1.7;0.7;6121.0;2.428571428571429;258680.0;0.305;0.394;False;24.02;30.73;6.710000000000001;0.33444444444444443;6.02;0.7
DCI-20240906263;ECI-20240905009;WOA240821583-00-001-002;JP4C326TA1;1#东威图电VCP线;沉锡;A板;正片;短边;0.5;580.0;473.5;0.275;;东威;5;5;15;45.0;19.0;2;东威;70;20;33.0;54.0;34.0;15.0;40;40;36.0;6;1;;;;孔铜;≥20平均25;36.31;25.14;31.84;35.75;24.02;31.28;30.72;ACC;20.0;25.0;0;24.02;36.31;30.72;5.18;12.29;317578;JP4C326TA1;580.0;473.5;264.0;185.0;0.2/0.2;33.0;55.0;1.6;0.275;6604.0;5.818181818181818;274630.0;0.2;0.2;True;24.02;36.31;12.290000000000003;0.20099999999999998;4.02;0.275
DCI-20240906264;ECI-20240905011;WOA240903052-00-001-001;J0200238A00.0;2#龙门图电线;喷锡;A板;正片;短边;1.6;580.0;446.0;0.7;H0080;东威;5;5;17;45.0;19.0;2;龙门;70;18;74.0;76.0;17.0;11.0;;;60.0;8;;;;;孔铜;≥18平均20;33.53;29.05;32.96;31.84;28.37;32.4;31.35;ACC;18.0;23.0;0;28.37;33.53;31.36;2.14;5.16;327753;J0200238A00.0;580.0;446.0;211.8;186.0;0.3/0.37;74.0;76.0;1.7;0.7;6172.0;2.428571428571429;258680.0;0.3;0.37;False;28.37;33.53;5.16;0.5761111111111111;10.370000000000001;0.7
DCI-20240906265;ECI-20240905010;WOA240902039-00-001-001;J0400261A00.0;2#龙门图电线;喷锡;A板;正片;短边;0.7;600.0;546.0;0.325;;荣信;5;5;2.5;40.0;18.0;1.3;龙门;47.9;18;32.24;37.01;15.0;11.0;;;60.0;8;;;;;孔铜;≥18平均20;33.52;24.02;34.64;37.28;24.58;35.2;;ACC;18.0;23.0;0;24.02;37.28;31.54;5.74;13.26;326082;J0400261A00.0;600.0;546.0;280.0;130.0;0.19/0.2;32.24;37.01;1.6;0.325;8262.0;4.923076923076923;327600.0;0.19;0.2;False;24.02;37.28;13.260000000000002;0.33444444444444443;6.02;0.325
