Repository: BecaLiang/copper-thickness-consumption-tool

# Copper Usage

This projects provides a tool to calculate machine parameters for the pattern plating step at JST. Customer provided inputs like the desired thickness are combined with a safety margin to answer the question "What are my machine settings so I fulfill the customer required minimal thickness with a probability of 1 - margin?". To achieve this, a layer modelling the effect of our process on the minimal copper thickness is also contained.

## 1. Working Principles

The copper thickness tool is based on two functional entities. Firstly a tool to calculate the minimum thickness among all 6 measured points from all relevant inputs, implemented as an inheritance from _ThicknessCalcul

File: train_data.csv (part 5 of 37)
;Minimum Hole Diameter (mm);Customer Number;Full Board Plating_Production Line Equipment Name;Full Board Plating_Copper Surface Requirement (um);Full Board Plating_Hole Copper Requirement (um);Full Board Plating_Copper Current Density;Full Board Plating_Spray Frequency (HZ);Full Board Plating_Copper Plating Time (min);Full Board Plating_Board Speed (m/min);Pattern Plating_Production;Pattern Plating_Copper Surface Requirement (um);Pattern Plating_Hole Copper Requirement (um);Pattern Plating_Plated Area (GTL);Pattern Plating_Plated Area (GBL);Pattern Plating_Copper Current Density;Pattern Plating_Tin Plating Current Density;Pattern Plating_Spray Frequency|Copper (HZ);Pattern Plating_Spray Frequency|Tin (HZ);Pattern Plating_Copper Plating Time (min);Pattern Plating_Tin Plating Time (min);Pattern Plating_Board Speed (m/min);Is Hole Plugged;Not Plugged;Plugged;Inspection Item;Requirement;Measured Range 1;Measured Range 2;Measured Range 3;Measured Range 4;Measured Range 5;Measured Range 6;Average Value;Judgment;min_requirement;judgement_criteria;label;thickness_min;thickness_max;thickness_mean;thickness_std;thickness_range;mfgpartId;Part Number;Panel Length;Panel Width;Part Length;Part Width;Line width/spacing (mm);Graphic Area C Side %;Graphic Area S Side %;Board Thickness (mm);Min. hole size;Total Hole Quantity;Ratio;Panel Size;Line Width (mm);Line Spacing (mm);is_vcp;minimal_thickness;maximal_thickness;thickness_asymmetry;thickness_req_ratio;thickness_delta;minimum_hole_diameter
DCI-20240906319;ECI-20240906003;WOA240902010-00-001-002;J0400260A00.0;2#龙门图电线;沉金;A板;正片;短边;1;560.0;480.0;0.4;H0080;荣信;5;5;2.5;45.0;18.0;1.3;龙门;78;18;63.0;57.0;17.0;11.0;;;60.0;8;;;;;孔铜;≥18平均20;27.37;22.91;28.49;28.49;23.46;29.61;26.72;ACC;18.0;23.0;0;22.91;29.61;26.72;2.83;6.699999999999999;326162;J0400260A00.0;560.0;480.0;265.0;227.0;0.5/;63.0;57.0;1.6;0.4;8764.0;4.0;268800.0;0.5;;False;22.91;29.61;6.699999999999999;0.2727777777777778;4.91;0.4
DCI-20240906418;ECI-20240906004;WOA240904116-00-001-001;J0200253A00.0;1#东威图电VCP线;沉金;A板;正片;短边;0.7;580.0;508.0;0.4;;荣信;5;5;2.5;40.0;18.0;1.3;龙门;47.9;18;28.32;19.84;15.0;10.0;;;60.0;8;;;;;孔铜;≥18平均20;37.54;32.62;38.15;36.37;31.38;37.54;35.6;REJ;18.0;23.0;0;31.38;38.15;35.6;2.87;6.77;326355;J0200253A00.0;580.0;508.0;243.0;109.0;0.25/0.15;28.32;19.84;0.8;0.4;3105.0;2.0;294640.0;0.25;0.15;True;31.38;38.15;6.77;0.7433333333333333;13.379999999999999;0.4
DCI-20240906419;ECI-20240906005;WOA240828758-00-001-001;J0600022C00.0;1#东威图电VCP线;沉锡;A板;正片;短边;;622.0;443.0;0.25;;荣信;5;5;2.5;45.0;18.0;1.3;龙门;38.4;20;41.8;43.9;17.0;10.0;;;60.0;8;;;;;孔铜;≥20平均25;39.38;26.46;38.77;38.77;27.08;39.38;34.97;ACC;20.0;25.0;0;26.46;39.38;34.97;6.36;12.92;323913;J0600022C00.0;622.0;443.0;288.0;137.0;0.15/0.1;41.8;43.9;1.6;0.25;14197.0;6.4;275546.0;0.15;0.1;True;26.46;39.38;12.920000000000002;0.32300000000000006;6.460000000000001;0.25
DCI-20240906497;ECI-20240906006;WOA240827706-00-001-002;J0600021C00.0;2#龙门图电线;沉锡;A板;正片;短边;;414.66;352.0;0.35;;东威;5;5;15;45.0;19.0;2;龙门;83.7;20;50.0;47.0;17.0;11.0;;;60.0;8;;;;;孔铜;≥20平均25;36.31;26.26;37.43;37.43;26.62;39.66;33.95;ACC;20.0;25.0;0;26.26;39.66;33.95;5.92;13.4;325382;J0600021C00.0;414.66;352.0;379.5;323.5;0.254/0.254;50.0;47.0;2.1;0.35;4736.0;6.000000000000001;145960.32;0.254;0.254;False;26.26;39.66;13.399999999999995;0.31300000000000006;6.260000000000002;0.35
DCI-20240907206;ECI-20240906007;WOA240903057-00-001-001;J0200254A00.0;1#东威图电VCP线;沉金;A板;正片;短边;0.7;580.0;470.0;0.4;H0080;荣信;5;5;2.5;45.0;18.0;1.3;东威;47.9;18;28.0;21.0;20.0;16.0;30;30;36.0;6;1;;;;孔铜;≥18平均20;25.3;24.3;25.8;26.7;27.6;25.4;25.85;ACC;18.0;23.0;0;24.3;27.6;25.85;1.16;3.300000000000001;326383;J0200254A00.0;580.0;470.0;224.0;109.0;0.25/0.25;27.8;21.2;0.8;0.4;3351.0;2.0;272600.0;0.25;0.25;True;24.3;27.6;3.3000000000000007;0.35000000000000003;6.300000000000001;0.4
DCI-20240907279;ECI-20240907002;WOA240902039-00-001-001;J0400261A00.0;2#龙门图电线;喷锡;A板;正片;短边;0.7;600.0;546.0;0.325;H0080;荣信;5;5;2.5;45.0;18.0;1.3;龙门;47.9;18;32.0;37.0;16.0;11.0;;;60.0;8;;;;;孔铜;≥18平均20;23.5;25.3;24.3;24.6;25.3;24.0;24.5;ACC;18.0;23.0;0;23.5;25.3;24.5;0.72;1.800000000000001;326082;J0400261A00.0;600.0;546.0;280.0;130.0;0.19/0.2;32.24;37.01;1.6;0.325;8262.0;4.923076923076923;327600.0;0.19;0.2;False;23.5;25.3;1.8000000000000007;0.3055555555555556;5.5;0.325
DCI-20240907297;ECI-20240907001;WOA240828759-00-001-003;J0600023C00.0;2#龙门图电线;沉锡;A板;正片;短边;;546.0;390.0;0.4;H0080;东威;5;5;17;45.0;19.0;2;龙门;83.7;20;46.0;46.0;16.0;13.0;;;70.0;8;;;;;孔铜;≥20平均25;38.31;26.09;38.86;38.86;25.54;38.86;34.42;ACC;20.0;25.0;0;25.54;38.86;34.42;6.67;13.32;326883;J0600023C00.0;546.0;390.0;500.0;354.0;0.229/0.241;46.0;46.0;2.5;0.4;9496.0;6.25;212940.0;0.229;0.241;False;25.54;38.86;13.32;0.27699999999999997;5.539999999999999;0.4
DCI-20240907299;ECI-20240907003;WOA240904113-00-001-001;J0200257A00.0;2#龙门图电线;沉金;A板;正片;短边;1.5;600.0;534.0;0.5;H0120;东威;5;5;17;45.0;19.0;2;龙门;35;20;24.0;26.0;17.0;10.0;;;60.0;8;;;;;孔铜;≥20平均25;36.92;26.46;34.46;35.08;27.69;35.69;32.71;ACC;20.0;25.0;0;26.46;36.92;32.72;4.46;10.46;325816;J0200257A00.0;600.0;534.0;189.0;127.0;0.762/;24.2;25.56;1.6;0.5;10026.0;3.2;320400.0;0.762;;False;26.46;36.92;10.46;0.32300000000000006;6.460000000000001;0.5
DCI-20240907398;ECI-20240907004;WOA240904116-00-001-001;J0200253A00.0;2#龙门图电线;沉金;A板;正片;短边;0.7;580.0;508.0;0.4;H0080;荣信;5;5;2.5;45.0;18.0;1.3;东威;47.9;18;28.0;20.0;20.0;16.0;30;30;36.0;6;1;;;;孔铜;≥18平均20;25.3;24.9;25.7;25.6;26.8;25.3;25.6;ACC;18.0;23.0;0;24.9;26.8;25.6;0.65;1.900000000000002;326355;J0200253A00.0;580.0;508.0;243.0;109.0;0.25/0.15;28.32;19.84;0.8;0.4;3105.0;2.0;294640.0;0.25;0.15;False;24.9;26.8;1.9000000000000021;0.38333333333333325;6.899999999999999;0.4
DCI-20240908336;ECI-20240907005;WOA240904091-00-001-001;J0400191B00.0;1#东威图电VCP线;沉锡;A板;正片;短边;1.2;500.0;396.0;0.25;H0080;荣信;5;5;2.5;45.0;18.0;1.3;东威;38.4;20;35.0;35.0;28.0;16.0;45;35;36.0;6;1;;否;是;孔铜;≥20平均25;31.65;24.43;31.09;31.09;23.2;30.53;28.8;ACC;20.0;25.0;1;23.2;31.65;28.67;3.79;8.45;309140;J0400191B00.0;500.0;396.0;372.0;155.0;0.12/0.11;35.0;35.0;1.6;0.25;15783.0;6.4;198000.0;0.12;0.11;True;23.2;31.65;8.45;0.15999999999999998;3.1999999999999993;0.25
DCI-20240908338;ECI-20240907006;WOA240902007-00-001-001;J0600052A00.0;2#龙门图电线;喷锡;A板;正片;短边;;622.0;540.0;0.35mm;H0159;荣信;5;5;2.5;45.0;18.0;1.3;龙门;70;20;32.0;32.0;17.0;11.0;;;60.0;8;;;否;是;孔铜;≥20平均25;26.09;20.54;26.09;23.87;20.54;31.09;24.7;REJ;20.0;25.0;1;20.54;31.09;24.7;4.0;10.55;315349;J0600052A00.0;622.0;540.0;341.6;254.0;0.254/0.239;32.0;32.0;2.0;0.35;12728.0;5.714285714285714;335880.0;0.254;0.239;False;20.54;31.09;10.55;0.026999999999999958;0.5399999999999991;0.35
DCI-20240908344;ECI-20240907007;WOA240903071-00-001-002;JB20057EB1;1#东威图电VCP线;沉金;A板;正片;短边;1.5(含铜);585.0;466.0;0.5;H0085;东威;5;5;17;45.0;19.0;2;龙门;35;25;70.0;63.0;18.0;11.0;;;70.0;8;;;是;否;孔铜;≥25;35.53;29.42;34.42;36.64;28.31;34.98;33.21;ACC;25.0;30.0;1;28.31;36.64;33.22;3.47;8.330000000000002;55613;JB20057EB1;585.0;466.0;330.27;221.6;0.249/0.315;70.0;63.0;1.6;0.5;1446.0;3.2;272610.0;0.249;0.315;True;28.31;36.64;8.330000000000002;0.13239999999999996;3.3099999999999987;0.5
DCI-20240908347;ECI-20240908001;WOA240904092-00-001-001;J0600058A00.0;2#龙门图电线;沉金;A板;正片;短边;;600.0;443.0;0.325;H0080;荣信;5;5;2.5;45.0;18.0;1.3;龙门;47.9;18;48.12;45.67;16.0;11.0;;;60.0;8;;;否;是;孔铜;≥18平均20;28.87;26.74;37.75;28.31;24.98;33.25;29.98;ACC;18.0;23.0;0;24.98;37.75;29.98;4.7;12.77;327092;J0600058A00.0;600.0;443.0;282.0;137.0;0.2/0.2;48.12;45.67;1.6;0.325;20264.0;4.923076923076923;265800.0;0.2;0.2;False;24.98;37.75;12.77;0.3877777777777778;6.98;0.325
DCI-20240908379;ECI-20240908004;WOA240905123-00-001-001;JS22003LA0;2#龙门图电线;喷锡;A板;正片;短边;1.5;602.0;536.0;1;H0053;东威;5;5;2.5;45.0;18.0;2;龙门;35;25;87.0;87.0;18.0;11.0;;;70.0;8;;;是;否;孔铜;≥25;31.65;30.53;31.09;31.09;30.53;30.53;30.9;ACC;25.0;30.0;0;30.53;31.65;30.9;0.46;1.119999999999997;67761;JS22003LA0;602.0;536.0;180.0;144.0;;87.0;87.0;1.6;1.0;3667.0;1.6;322672.0;;;False;30.53;31.65;1.1199999999999974;0.22120000000000004;5.530000000000001;1.0
DCI-20240908384;ECI-20240908005;WOA240904088-00-001-001;J0400229A00.0;2#龙门图电线;喷锡;A板;正片;短边;1.4;600.0;496.0;0.45;H0159;荣信;5;5;2.5;45.0;18.0;1.3;龙门;70;单点≥20，平均≥25;31.83;29.14;17.0;11.0;;;60.0;8;;;否;是;孔铜;≥20平均25;31.65;23.38;33.31;32.76;22.92;32.76;29.46;ACC;20.0;25.0;1;22.92;33.31;29.46;4.92;10.39;326194;J0400229A00.0;600.0;496.0;284.0;235.0;0.254/0.25;31.83;29.14;2.0;0.45;6724.0;4.444444444444445;297600.0;0.254;0.25;False;22.92;33.31;10.39;0.14600000000000007;2.9200000000000017;0.45
DCI-20240909255;ECI-20240908008;WOA240906176-00-001-001;J0400276A00.0;2#龙门图电线;喷锡;A板;正片;短边;1.4;622.0;470.0;0.45;;荣信;5;5;2.5;45.0;18.0;1.3;龙门;70;20;30.0;29.0;18.0;11.0;;;60.0;8;;;;;孔铜;≥20平均25;30.15;23.38;31.38;30.15;22.15;29.54;27.85;ACC;20.0;25.0;1;22.15;31.38;27.79;3.96;9.23;327525;J0400276A00.0;622.0;470.0;219.0;147.0;0.254/0.25;30.0;29.0;2.0;0.45;5832.0;4.444444444444445;292340.0;0.254;0.25;False;22.15;31.38;9.23;0.10749999999999993;2.1499999999999986;0.45
DCI-20240909256;ECI-20240909001;WOA240904120-00-004-004;J0400282A00.0;2#龙门图电线;喷锡;A板;正片;短边;1.5;520.5;347.0;0.3;;东威;5;5;15;45.0;19.0;2;龙门;35;20;49.7;52.2;18.0;11.0;;;60.0;8;;;;;孔铜;≥20平均22;35.69;25.85;29.54;32.62;24.0;33.85;30.25;ACC;20.0;25.0;0;24.0;35.69;30.26;4.63;11.69;329929;J0400282A00.0;520.5;347.0;322.0;234.0;0.2/0.18;49.7;52.2;2.0;0.3;40469.0;6.666666666666667;180613.5;0.2;0.18;False;24.0;35.69;11.689999999999998;0.2;4.0;0.3
DCI-20240909259;ECI-20240909002;WOA240904089-00-001-001;J0400230A00.0;2#龙门图电线;喷锡;A板;正片;短边;1;560.0;450.2;0.4;H0159;荣信;5;5;2.5;45.0;18.0;1.3;龙门;105;20;26.0;26.0;19.0;12.0;;;60.0;8;;;;;孔铜;≥20平均25;37.75;23.32;36.09;31.65;24.43;32.2;30.9;ACC;20.0;25.0;1;23.32;37.75;30.91;5.92;14.43;309982;J0400230A00.0;560.0;450.2;322.2;212.1;0.3/0.35;26.0;26.0;2.0;0.4;3038.0;5.0;252112.0;0.3;0.35;False;23.32;37.75;14.43;0.166;3.3200000000000003;0.4
DCI-20240909261;ECI-20240909003;WOA240903069-00-001-001;J0400228A00.0;2#龙门图电线;喷锡;A板;正片;短边;1;560.0;420.0;0.45;H0159;荣信;5;5;2.5;45.0;18.0;1.3;龙门;105;20;34.0;35.0;18.0;12.0;;;60.0;8;;;;;孔铜;≥20平均25;40.53;29.98;43.3;39.97;27.53;42.19;37.25;ACC;20.0;25.0;0;27.53;43.3;37.25;6.73;15.77;318019;J0400228A00.0;560.0;420.0;267.65;196.97;0.28/0.4;34.41;34.97;2.0;0.45;3330.0;4.444444444444445;235200.0;0.28;0.4;False;27.53;43.3;15.769999999999996;0.37650000000000006;7.530000000000001;0.45
DCI-20240909307;ECI-20240909004;WOA240902008-00-001-001;J0600052A00.0;2#龙门图电线;喷锡;A板;正片;短边;;622.0;540.0;0.35mm;H0159;荣信;5;5;2.5;45.0;18.0;1.3;龙门;70;20;32.0;32.0;17.0;11.0;;;70.0;8;;;;;孔铜;≥20平均25;37.2;27.2;35.53;38.31;26.09;37.75;33.68;ACC;20.0;25.0;0;26.09;38.31;33.68;5.54;12.22;315349;J0600052A00.0;622.0;540.0;341.6;254.0;0.254/0.239;32.0;32.0;2.0;0.35;12728.0;5.714285714285714;335880.0;0.254;0.239;False;26.09;38.31;12.220000000000002;0.3045;6.09;0.35
DCI-20240910241;ECI-20240909005;WOA240827705-00-001-001;J0400021C01.0;1#东威图电VCP线;喷锡;A板;正片;短边;0.5;560.0;540.0;0.4;H0001;东威;5;5;17;45.0;19.0;2;东威;83.7;25;52.0;53.0;35.0;16.0;45;40;36.0;6;1;;;;孔铜;≥25;32.0;27.08;32.62;34.46;27.69;32.62;31.07;ACC;25.0;30.0;1;27.08;34.46;31.08;2.98;7.380000000000003;324832;J0400021C01.0;560.0;540.0;265.0;255.0;/;52.0;53.0;1.6;0.4;35318.0;4.0;302400.0;;;True;27.08;34.46;7.380000000000003;0.08319999999999993;2.0799999999999983;0.4
DCI-20240910335;ECI-20240910001;WOA240907195-00-001-002;JB2C882LA1;2#龙门图电线;喷锡;A板;正片;短边;1.5;622.0;520.5;0.65;;东威;5;5;15;45.0;19.0;2;龙门;53;25;62.0;69.0;18.0;11.0;;;70.0;8;;;;;孔铜;≥25;40.19;30.53;40.62;41.08;31.46;41.64;37.58;ACC;25.0;30.0;0;30.53;41.64;37.59;5.14;11.11;318271;JB2C882LA1;622.0;520.5;72.0;34.0;0.762/0.61;62.0;69.0;1.55;0.65;3985.0;2.384615384615385;323751.0;0.762;0.61;False;30.53;41.64;11.11;0.22120000000000004;5.530000000000001;0.65
DCI-20240910339;ECI-20240910002;WOA240902014-00-001-001;J0400020C00.0;2#龙门图电线;喷锡;A板;正片;短边;0.8;600.0;492.0;0.35;;东威;5;5;15;40.0;19.0;2;龙门;83.7;25;55.0;57.0;20.0;12.0;;;70.0;8;;;;;孔铜;≥25;39.42;32.2;40.53;38.86;30.54;40.08;36.93;ACC;25.0;30.0;0;30.54;40.53;36.94;4.38;9.990000000000002;267626;J0400020C00.0;600.0;492.0;282.0;180.0;/;55.0;57.0;1.6;0.35;24651.0;4.571428571428572;295200.0;;;False;30.54;40.53;9.990000000000002;0.22159999999999996;5.539999999999999;0.35
DCI-20240910341;ECI-20240910003;WOA240904114-00-003-003;JB4C572LB0;2#龙门图电线;喷锡;A板;正片;短边;0.7000（不含铜）;580.0;441.0;0.4;;荣信;5;5;2.5;40.0;18.0;1.3;龙门;38.4;20;51.0;69.0;18.0;11.0;;;60.0;8;;;;;孔铜;≥20平均25;30.53;25.54;32.2;29.98;26.09;32.76;29.51;ACC;20.0;25.0;0;25.54;32.76;29.52;3.05;7.219999999999999;323049;JB4C572LB0;580.0;441.0;276.0;207.5;0.2/0.2;51.0;69.0;1.6;0.4;23236.0;4.0;255780.0;0.2;0.2;False;25.54;32.76;7.219999999999999;0.27699999999999997;5.539999999999999;0.4
DCI-20240911215;ECI-20240911001;WOA240909207-00-001-003;J0200259A00.0;2#龙门图电线;喷锡;A板;正片;短边;1.5;622.0;361.0;0.5;H0080;东威;5;5;17;45.0;19.0;2;龙门;47.9;18;78.0;82.0;16.0;11.0;;;60.0;8;;;;;孔铜;≥18平均20;33.23;25.23;32.0;30.15;24.62;30.15;29.23;ACC;18.0;23.0;0;24.62;33.23;29.23;3.54;8.609999999999996;328567;J0200259A00.0;622.0;361.0;341.0;117.2;0.3/;78.0;82.0;1.6;0.5;3592.0;3.2;224542.0;0.3;;False;24.62;33.23;8.609999999999996;0.3677777777777778;6.620000000000001;0.5
DCI-20240912268;ECI-20240912001;WOA240907202-00-001-001;J0400277A00.0;2#龙门图电线;喷锡;A板;正片;短边;1;500.0;342.0;0.4;;荣信;5;5;2.5;45.0;18.0;1.3;龙门;105;20;29.0;28.0;19.0;11.0;;;60.0;8;;;;;孔铜;≥20平均25;40.02;27.08;35.69;41.85;26.46;38.77;34.97;ACC;20.0;25.0;0;26.46;41.85;34.98;6.67;15.39;327402;J0400277A00.0;500.0;342.0;317.82;226.1;0.3/0.35;29.0;28.0;2.0;0.4;1977.0;5.0;171000.0;0.3;0.35;False;26.46;41.85;15.39;0.32300000000000006;6.460000000000001;0.4
DCI-20240912361;ECI-20240912002;WOA240905136-00-001-001;J0400272A00.0;2#龙门图电线;沉金;A板;正片;短边;0.71;560.0;446.0;0.4;H0080;东威;5;5;17;45.0;19.0;2;龙门;33.4;25;60.0;58.0;19.0;11.0;;;70.0;8;;;;;孔铜;≥25;41.85;32.62;41.85;40.62;33.85;41.85;38.77;ACC;25.0;30.0;0;32.62;41.85;38.77;4.33;9.230000000000004;326916;J0400272A00.0;560.0;446.0;210.0;314.0;0.15/0.199;60.0;58.0;1.6;0.4;34991.0;4.0;249760.0;0.15;0.199;False;32.62;41.85;9.230000000000004;0.3047999999999999;7.619999999999997;0.4
DCI-20240912551;ECI-20240912003;WOA240902033-00-003-008;J0400096B00.2;1#东威图电VCP线;沉锡;A板;正片;短边;1.2;520.5;414.67;0.35;H0080;荣信;5;5;2.5;45.0;18.0;1.3;东威;40;25;49.0;49.0;36.0;16.0;45;40;36.0;6;1;;;;孔铜;≥25;35.63;28.39;37.85;37.85;28.39;38.97;34.51;ACC;25.0;30.0;1;28.39;38.97;34.51;4.87;10.58;265721;J0400096B00.2;520.5;414.6667;355.7;163.0;0.2/0.2;49.0;49.0;1.66;0.35;10159.0;4.742857142857143;215834.01735;0.2;0.2;True;28.39;38.97;10.579999999999998;0.13560000000000003;3.3900000000000006;0.35
DCI-20240912590;ECI-20240912004;WOA240903076-00-001-007;JB4C574TB0;1#东威图电VCP线;沉锡;A板;正片;短边;0.9;580.0;549.5;0.4;H0080;东威;5;5;17;45.0;19.0;2;东威;83.7;25;68.0;70.0;36.0;16.0;45;40;36.0;6;1;;;;孔铜;≥25;41.85;32.62;40.62;39.38;30.15;41.23;37.64;ACC;25.0;30.0;0;30.15;41.85;37.64;4.98;11.7;314649;JB4C574TB0;580.0;549.5;267.0;267.0;0.25/0.2;68.0;70.0;1.55;0.4;33024.0;3.875;318710.0;0.25;0.2;True;30.15;41.85;11.700000000000003;0.20599999999999993;5.149999999999999;0.4
DCI-20240913291;ECI-20240913002;WOA240906178-00-001-001;J0400147A00.0;1#东威图电VCP线;喷锡;A板;正片;短边;0.4;622.0;504.0;0.35;;东威;5;5;15;40.0;19.0;2;东威;35;18;47.0;52.0;24.0;15.0;;;36.0;6;1;;;;孔铜;≥18平均20;27.28;21.71;26.72;26.72;22.82;27.28;25.42;ACC;18.0;23.0;1;21.71;27.28;25.42;2.48;5.57;269490;J0400147A00.0;622.0;504.0;118.2;118.04;0.178/0.178;47.0;52.0;1.0;0.35;27715.0;2.857142857142857;313488.0;0.178;0.178;True;21.71;27.28;5.57;0.20611111111111116;3.710000000000001;0.35
DCI-20240913381;ECI-20240913003;WOA240912365-00-001-001;J0200268A00.0;1#东威图电VCP线;沉金;A板;正片;短边;0.9;622.0;520.5;0.3;H0080;东威;5;5;17;45.0;19.0;2;东威;38.4;25;75.0;84.0;32.0;15.0;35;30;36.0;6;1;;;;孔铜;≥25;32.84;28.95;33.4;33.96;30.62;33.96;32.28;ACC;25.0;30.0;0;28.95;33.96;32.29;2.05;5.010000000000002;333431;J0200268A00.0;622.0;520.5;294.0;250.0;0.25/0.2;74.57;83.9;1.0;0.3;8848.0;3.333333333333333;323751.0;0.25;0.2;True;28.95;33.96;5.010000000000002;0.15799999999999997;3.9499999999999993;0.3
DCI-20240914223;ECI-20240913004;WOA240907203-00-001-001;J0400275A00.0;2#龙门图电线;喷锡;A板;正片;短边;1;546.0;447.0;0.45;H0159;荣信;5;5;2.5;45.0;18.0;1.3;龙门;105;20;37.0;37.0;18.0;11.0;;;60.0;8;;;;;孔铜;≥20平均25;31.17;25.05;33.49;33.96;26.16;29.89;29.53;ACC;20.0;25.0;0;25.05;33.96;29.95;3.7;8.91;327717;J0400275A00.0;546.0;447.0;258.0;210.5;0.28/0.4;37.4;37.3;2.0;0.45;2735.0;4.444444444444445;244062.0;0.28;0.4;False;25.05;33.96;8.91;0.25250000000000006;5.050000000000001;0.45
DCI-20240914224;ECI-20240913005;WOA240911294-00-001-001;J0400279A00.0;2#龙门图电线;沉金;A板;正片;短边;1;470.0;405.0;0.6;H0080;东威;5;5;17;45.0;19.0;2;龙门;35;20;30.0;37.0;17.0;11.0;;;60.0;8;;;;;孔铜;≥20平均25;27.28;22.82;29.5;29.5;23.38;28.95;26.9;ACC;20.0;25.0;1;22.82;29.5;26.9;3.06;6.68;330796;J0400279A00.0;470.0;405.0;125.38;87.79;0.254/0.223;30.0;37.0;1.5;0.6;8345.0;2.5;190350.0;0.254;0.223;False;22.82;29.5;6.68;0.14100000000000001;2.8200000000000003;0.6
DCI-20240914226;ECI-20240914001;WOA240909213-00-001-002;J0400015A00.0;1#东威图电VCP线;喷锡;A板;正片;短边;0.36;626.0;470.0;0.35;H0080;东威;5;5;17;45.0;19.0;2;龙门;38.4;20;44.0;55.0;17.0;11.0;;;60.0;8;;;;;孔铜;≥20平均25;33.96;27.83;32.29;34.51;26.16;32.29;31.17;ACC;20.0;25.0;0;26.16;34.51;31.17;3.4;8.349999999999998;218358;J0400015A00.0;626.0;470.0;304.2;222.0;0.2/0.15;44.0;55.0;1.2;0.35;8063.0;3.428571428571429;294220.0;0.2;0.15;True;26.16;34.51;8.349999999999998;0.308;6.16;0.35
DCI-20240914270;ECI-20240914002;WOA240912366-00-001-001;J0200269A00.0;1#东威图电VCP线;沉金;A板;正片;短边;0.9;622.0;520.5;0.3;H0080;东威;5;5;17;45.0;19.0;2;东威;38.4;25;73.0;82.0;32.0;15.0;35;30;36.0;6;1;;;;孔铜;≥25;38.41;32.84;39.52;38.97;30.4;40.08;36.7;ACC;25.0;30.0;0;30.4;40.08;36.7;4.05;9.68;331817;J0200269A00.0;622.0;520.5;294.0;250.0;0.25/0.2;72.9;81.5;1.0;0.3;15425.0;3.333333333333333;323751.0;0.25;0.2;True;30.4;40.08;9.68;0.21599999999999994;5.399999999999999;0.3
DCI-20240914398;ECI-20240914003;WOA240912363-00-001-001;J0200211A00.0;2#龙门图电线;沉锡;A板;正片;短边;1.5;580.0;478.0;0.5;;东威;5;5;15;45.0;19.0;2;龙门;70-90;25;53.6;54.9;19.0;11.0;;;70.0;8;;;;;孔铜;≥25;36.92;31.38;37.54;38.15;31.38;37.54;35.48;ACC;25.0;30.0;0;31.38;38.15;35.48;3.2;6.77;327175;J0200211A00.0;580.0;478.0;280.0;228.0;0.25/0.236;53.6;54.9;1.6;0.5;20145.0;3.2;277240.0;0.25;0.236;False;31.38;38.15;6.77;0.2552;6.379999999999999;0.5
DCI-20240915252;ECI-20240914004;RPA1240909209-00-001-001;J0200235A00.2;1#东威图电VCP线;OSP;A板;正片;短边;0.5;500.0;412.0;0.45;H0080;东威;5;5;2.5;45.0;18.0;1.3;东威;38.4;25;60.0;64.0;34.0;16.0;35;30;36.0;6;1;;是;否;孔铜;≥25;33.96;33.96;34.51;34.51;32.84;34.51;34.04;ACC;25.0;30.0;0;32.84;34.51;34.05;0.65;1.669999999999995;336415;J0200235A00.2;500.0;412.0;158.5;126.5;0.2/0.145;60.0;64.0;0.63;0.45;18854.0;1.4;206000.0;0.2;0.145;True;32.84;34.51;1.6699999999999946;0.31360000000000016;7.840000000000003;0.45
DCI-20240915316;ECI-20240915001;WOA240906174-00-003-028;JB4C032TB0;1#东威图电VCP线;沉锡;A板;正片;短边;0.51(不含铜);600.0;404.0;0.35;H0080;东威;12;12;35;45.0;19.0;2;东威;83.7;25;69.0;72.0;33.0;15.0;40;40;36.0;6;1;;是;否;孔铜;≥25;39.52;28.39;40.08;38.41;28.95;38.41;35.62;ACC;25.0;30.0;1;28.39;40.08;35.63;5.43;11.69;318696;JB4C032TB0;600.0;404.0;380.0;285.0;0.2/0.2;69.0;72.0;1.6;0.35;21011.0;4.571428571428572;242400.0;0.2;0.2;True;28.39;40.08;11.689999999999998;0.13560000000000003;3.3900000000000006;0.35
DCI-20240919296;ECI-20240919001;WOA240909219-00-001-002;J0400286A00.0;2#龙门图电线;喷锡;A板;正片;短边;0.36;500.0;470.0;0.3;H0080;荣信;5;5;2.5;45.0;18.0;1.3;龙门;38.4;20;33.0;58.0;17.0;11.0;;;60.0;8;;;;;孔铜;≥20平均25;32.84;25.05;33.4;31.73;25.61;33.96;30.43;ACC;20.0;25.0;0;25.05;33.96;30.43;4.02;8.91;329378;J0400286A00.0;500.0;470.0;233.0;222.0;0.2/0.2;33.08;57.67;1.2;0.3;9079.0;4.0;235000.0;0.2;0.2;False;25.05;33.96;8.91;0.25250000000000006;5.050000000000001;0.3
DCI-20240919344;ECI-20240919002;WOA240913403-00-001-002;J0200043A02.0;2#龙门图电线;喷锡;A板;正片;短边;1.5;546.0;417.33;0.9;H0080;东威;5;5;17;45.0;19.0;2;龙门;33.4;18;32.0;28.0;15.0;10.0;;;60.0;8;;;;;孔铜;≥18平均20;36.74;26.73;35.36;36.52;27.84;37.98;33.52;ACC;18.0;23.0;0;26.73;37.98;33.53;4.92;11.25;331409;J0200043A02.0;546.0;417.33;171.4;132.0;0.635/0.44;32.0;28.0;1.6;0.9;7843.0;1.777777777777778;227862.18;0.635;0.44;False;26.73;37.98;11.249999999999996;0.48500000000000004;8.73;0.9
DCI-20240919361;ECI-20240919003;WOA240911297-00-001-002;J0400285A00.0;2#龙门图电线;喷锡;A板;正片;长边;0.3600（不含铜）;626.0;470.0;0.35;H0080;荣信;5;5;2.5;45.0;18.0;1.3;龙门;38.4;20;41.0;52.0;15.0;10.0;;;70.0;8;;;;;孔铜;≥20平均25;33.4;26.06;37.3;35.67;26.06;35.07;32.26;ACC;20.0;25.0;0;26.06;37.3;32.26;4.96;11.24;329854;J0400285A00.0;626.0;470.0;304.2;222.0;0.15/0.15;41.0;52.0;1.2;0.35;9970.0;3.428571428571429;294220.0;0.15;0.15;False;26.06;37.3;11.239999999999998;0.30299999999999994;6.059999999999999;0.35
DCI-20240920226;ECI-20240919005;WOA240909219-00-001-002;J0400286A00.0;1#东威图电VCP线;喷锡;A板;正片;短边;0.36;500.0;470.0;0.3;H0080;荣信;5;5;2.5;45.0;18.0;1.3;东威;38.4;20;33.0;58.0;30.0;16.0;40;35;36.0;6;1;;;;孔铜;≥20平均25;38.41;26.16;34.51;37.03;29.5;32.84;33.07;ACC;20.0;25.0;0;26.16;38.41;33.07;4.62;12.25;329378;J0400286A00.0;500.0;470.0;233.0;222.0;0.2/0.2;33.08;57.67;1.2;0.3;9079.0;4.0;235000.0;0.2;0.2;True;26.16;38.41;12.249999999999996;0.308;6.16;0.3
DCI-20240920229;ECI-20240919004;WOA240911297-00-001-002;J0400285A00.0;1#东威图电VCP线;喷锡;A板;正片;长边;0.3600（不含铜）;626.0;470.0;0.35;H0080;荣信;5;5;2.5;45.0;18.0;1.3;东威;38.4;20;41.0;52.0;28.0;16.0;40;35;36.0;6;1;;;;孔铜;≥20平均25;33.4;30.06;37.3;31.17;30.06;35.07;32.84;ACC;20.0;25.0;0;30.06;37.3;32.84;2.95;7.239999999999998;329854;J0400285A00.0;626.0;470.0;304.2;222.0;0.15/0.15;41.0;52.0;1.2;0.35;9970.0;3.428571428571429;294220.0;0.15;0.15;True;30.06;37.3;7.239999999999998;0.5029999999999999;10.059999999999999;0.35
DCI-20240920288;ECI-20240920001;WOA240911296-00-002-002;J0400284A00.0;1#东威图电VCP线;喷锡;A板;正片;短边;0.36;500.0;470.0;0.3;H0080;荣信;5;5;2.5;45.0;18.0;1.3;东威;38.4;20;30.0;58.0;29.0;16.0;40;35;36.0;6;1;;;;孔铜;≥20平均25;34.51;26.06;35.64;34.51;26.06;38.97;32.62;ACC;20.0;25.0;0;26.06;38.97;32.62;5.34;12.91;329364;J0400284A00.0;500.0;470.0;233.0;222.0;0.2/0.2;30.0;58.0;1.2;0.3;6967.0;4.0;235000.0;0.2;0.2;True;26.06;38.97;12.91;0.30299999999999994;6.059999999999999;0.3
DCI-20240920508;ECI-20240920003;WOA240913407-00-001-001;J0200212A00.0;2#龙门图电线;沉锡;A板;正片;短边;1.5;560.0;516.0;0.45;H0080;东威;5;5;17;45.0;19.0;2;龙门;35-55;25;43.0;53.0;19.0;10.0;;;70.0;8;;;;;孔铜;≥25;34.51;31.17;40.64;36.18;30.62;40.08;35.53;ACC;25.0;30.0;0;30.62;40.64;35.53;4.28;10.02;306951;J0200212A00.0;560.0;516.0;270.2;246.8;0.4/0.353;43.0;53.0;1.6;0.45;15970.0;3.555555555555556;288960.0;0.4;0.353;False;30.62;40.64;10.02;0.22480000000000003;5.620000000000001;0.45
DCI-20240920509;ECI-20240920002;WOA240911296-00-001-002;J0400284A00.0;2#龙门图电线;喷锡;A板;正片;短边;0.36;500.0;470.0;0.3;H0080;荣信;5;5;2.5;45.0;18.0;1.3;龙门;38.4;20;30.0;58.0;16.0;10.0;;;70.0;8;;;;;孔铜;≥20平均25;35.63;32.29;39.52;34.51;33.4;41.19;36.09;REJ;20.0;25.0;0;32.29;41.19;36.09;3.53;8.899999999999999;329364;J0400284A00.0;500.0;470.0;233.0;222.0;0.2/0.2;30.0;58.0;1.2;0.3;6967.0;4.0;235000.0;0.2;0.2;False;32.29;41.19;8.899999999999999;0.6144999999999999;12.29;0.3
DCI-20240921213;ECI-20240920004;WOA240919513-00-001-001;J0200270A00.0;2#龙门图电线;沉锡;A板;正片;短边;1;580.0;480.6;0.4;H0080;东威;5;5;17;45.0;19.0;2;龙门;35;18;82.0;80.0;15.0;10.0;;;60.0;8;;;;;孔铜;≥18平均20;28.92;25.23;27.08;28.92;24.0;27.69;26.97;ACC;18.0;23.0;0;24.0;28.92;26.97;2.0;4.920000000000002;333637;J0200270A00.0;580.0;480.6;152.2;138.0;0.2/0.189;82.0;80.0;1.1;0.4;18301.0;2.75;278748.0;0.2;0.189;False;24.0;28.92;4.920000000000002;0.3333333333333333;6.0;0.4
DCI-20240921218;ECI-20240921001;WOA240918462-00-001-002;J0400274A00.0;2#龙门图电线;喷锡;A板;正片;短边;0.7;580.0;489.0;0.3;H0080;东威;5;5;17;45.0;19.0;2;龙门;70;18;27.0;36.0;16.0;11.0;;;60.0;8;;;;;孔铜;≥18平均20;34.51;25.61;32.84;32.84;23.94;32.74;30.4;ACC;18.0;23.0;0;23.94;34.51;30.41;4.45;10.57;328900;J0400274A00.0;580.0;489.0;272.0;183.0;0.305/0.176;27.0;36.0;1.55;0.3;5347.0;5.166666666666667;283620.0;0.305;0.176;False;23.94;34.51;10.569999999999997;0.33000000000000007;5.940000000000001;0.3
DCI-20240921275;ECI-20240921002;WOA240914439-00-001-001;JA6C018EB0;2#龙门图电线;沉金;A板;正片;短边;;500.0;454.0;0.45;H0080;荣信;5;5;2.5;45.0;18.0;1.3;龙门;35;25;41.0;35.0;18.0;10.0;;;70.0;8;;;;;孔铜;≥25;39.38;27.08;37.54;36.92;27.46;36.92;34.21;ACC;25.0;30.0;1;27.08;39.38;34.22;5.46;12.3;330607;JA6C018EB0;500.0;454.0;224.98;209.99;0.203/0.127;41.0;35.0;2.4;0.45;7686.0;5.333333333333333;227000.0;0.203;0.127;False;27.08;39.38;12.300000000000004;0.08319999999999993;2.0799999999999983;0.45
DCI-20240923229;ECI-20240922007;WOA240920585-00-001-001;J0400116B00.0;2#龙门图电线;沉锡;A板;正片;短边;0.36;500.0;470.0;0.3;H0080;荣信;5;5;2.5;45.0;18.0;1.3;龙门;38.4;20;35.0;56.0;17.0;10.0;;;60.0;8;;;;;孔铜;≥20平均25;34.22;26.72;36.18;33.27;27.83;35.41;32.27;ACC;20.0;25.0;0;26.72;36.18;32.27;4.01;9.46;337256;J0400116B00.0;500.0;470.0;233.0;222.0;0.15/0.162;35.4;56.4;1.2;0.3;11091.0;4.0;235000.0;0.15;0.162;False;26.72;36.18;9.46;0.33599999999999997;6.719999999999999;0.3
DCI-20240923232;ECI-20240923003;WOA240919511-00-001-002;J0200274A00.0;1#东威图电VCP线;喷锡;A板;正片;短边;1.1;580.0;541.0;0.35;H0116;东威;5;5;17;45.0;19.0;2;东威;38.4;20;50.0;58.0;31.0;15.0;40;30;36.0;6;1;;;;孔铜;≥20平均25;;;;;;;;ACC;20.0;25.0;1;;;;;;336292;J0200274A00.0;580.0;541.0;135.7;107.0;0.2/0.152;50.0;58.0;1.2;0.35;43876.0;3.428571428571429;313780.0;0.2;0.152;True;;;;;;0.35
DCI-20240923283;ECI-20240923004;WOA240907201-00-001-002;J0400181A00.0;2#龙门图电线;喷锡;A板;正片;短边;0.6100（不含铜）;546.0;400.0;0.45;H0080;荣信;5;5;2.5;45.0;18.0;1.3;龙门;38.4;25;36.0;36.0;18.0;10.0;;;70.0;8;;;;;孔铜;≥25;39.38;31.38;38.77;39.38;30.77;36.92;36.1;ACC;25.0;30.0;0;30.77;39.38;36.1;4.0;8.610000000000003;284811;J0400181A00.0;546.0;400.0;254.8;124.0;0.203/0.198;36.0;36.0;1.6;0.45;9110.0;3.555555555555556;218400.0;0.203;0.198;False;30.77;39.38;8.610000000000003;0.23079999999999998;5.77;0.45
DCI-20240923285;ECI-20240923002;WOA240921628-00-001-001;J0600063A00.0;2#东威板电VCP线;沉金;A板;负片;短边;;580.0;490.0;0.25;H0080;东威;35;18;19;50.0;45.0;0.8;;;;;;;;;;;;;;;;孔铜;≥18平均20;35.06;30.06;35.07;37.3;27.28;31.7;32.74;REJ;18.0;23.0;0;27.28;37.3;32.74;3.73;10.02;332183;J0600063A00.0;580.0;490.0;267.0;114.0;;;;1.57;0.25;31126.0;6.28;284200.0;;;True;27.28;37.3;10.019999999999996;0.5155555555555557;9.280000000000001;0.25
DCI-20240923285;ECI-20240923002;WOA240921628-00-001-001;J0600063A00.0;2#东威板电VCP线;沉金;A板;负片;短边;;580.0;490.0;0.25;H0080;东威;35;18;19;50.0;45.0;0.8;;;;;;;;;;;;;;;;孔铜;≥18平均20;35.06;30.06;35.07;37.3;27.28;31.7;32.74;REJ;18.0;23.0;0;27.28;37.3;32.74;3.73;10.02;332185;J0600063A00.0;580.0;490.0;267.0;114.0;;;;;;;;284200.0;;;True;27.28;37.3;10.019999999999996;0.5155555555555557;9.280000000000001;0.25
DCI-20240923286;ECI-20240923001;WOA240921627-00-001-001;J0600062A00.0;2#东威板电VCP线;沉金;A板;负片;短边;;580.0;491.0;0.25;H0080;东威;35;18;19;50.0;45.0;0.8;;;;;;;;;;;;;;;;孔铜;15-18;36.74;27.83;32.29;36.74;31.73;41.19;34.42;REJ;15.0;20.0;0;27.83;41.19;34.42;4.73;13.36;332751;J0600062A00.0;580.0;491.0;267.4;114.2;;;;1.57;0.25;28347.0;6.28;284780.0;;;True;27.83;41.19;13.36;0.8553333333333332;12.829999999999998;0.25
DCI-20240923286;ECI-20240923001;WOA240921627-00-001-001;J0600062A00.0;2#东威板电VCP线;沉金;A板;负片;短边;;580.0;491.0;0.25;H0080;东威;35;18;19;50.0;45.0;0.8;;;;;;;;;;;;;;;;孔铜;15-18;36.74;27.83;32.29;36.74;31.73;41.19;34.42;REJ;15.0;20.0;0;27.83;41.19;34.42;4.73;13.36;332753;J0600062A00.0;580.0;491.0;267.4;114.2;;;;;;;;284780.0;;;True;27.83;41.19;13.36;0.8553333333333332;12.829999999999998;0.25
DCI-20240923324;ECI-20240923005;WOA240920577-00-001-001;J0200274A00.0;2#龙门图电线;喷锡;A板;正片;短边;1.1;580.0;541.0;0.35;H0116;东威;5;5;17;45.0;19.0;2;龙门;38.4;20;50.0;58.0;17.0;10.0;;;60.0;8;;;;;孔铜;≥20平均25;31.38;24.62;28.92;30.77;25.23;29.54;28.41;ACC;20.0;25.0;0;24.62;31.38;28.41;2.84;6.759999999999998;336292;J0200274A00.0;580.0;541.0;135.7;107.0;0.2/0.152;50.0;58.0;1.2;0.35;43876.0;3.428571428571429;313780.0;0.2;0.152;False;24.62;31.38;6.759999999999998;0.23100000000000004;4.620000000000001;0.35
DCI-20240925250;ECI-20240924002;WOA240921628-00-001-001;J0600063A00.0;2#东威板电VCP线;沉金;A板;负片;短边;;580.0;490.0;0.25;H0080;东威;35;18;19;50.0;49.0;0.8;;;;;;;;;;;;;;;;孔铜;≥18平均20;23.5;24.6;23.8;24.5;23.6;24.9;24.15;ACC;18.0;23.0;0;23.5;24.9;24.15;0.59;1.399999999999999;332183;J0600063A00.0;580.0;490.0;267.0;114.0;;;;1.57;0.25;31126.0;6.28;284200.0;;;True;23.5;24.9;1.3999999999999986;0.3055555555555556;5.5;0.25
DCI-20240925250;ECI-20240924002;WOA240921628-00-001-001;J0600063A00.0;2#东威板电VCP线;沉金;A板;负片;短边;;580.0;490.0;0.25;H0080;东威;35;18;19;50.0;49.0;0.8;;;;;;;;;;;;;;;;孔铜;≥18平均20;23.5;24.6;23.8;24.5;23.6;24.9;24.15;ACC;18.0;23.0;0;23.5;24.9;24.15;0.59;1.399999999999999;332185;J0600063A00.0;580.0;490.0;267.0;114.0;;;;;;;;284200.0;;;True;23.5;24.9;1.3999999999999986;0.3055555555555556;5.5;0.25
DCI-20240925272;ECI-20240924003;WOA240921627-00-001-001;J0600062A00.0;2#东威板电VCP线;沉金;A板;负片;短边;;580.0;491.0;0.25;H0080;东威;35;18;19;50.0;49.0;0.8;;;;;;;;;;;;;;;;孔铜;≥18平均20;23.5;24.2;23.7;24.6;24.8;24.5;24.21;ACC;18.0;23.0;0;23.5;24.8;24.22;0.52;1.300000000000001;332751;J0600062A00.0;580.0;491.0;267.4;114.2;;;;1.57;0.25;28347.0;6.28;284780.0;;;True;23.5;24.8;1.3000000000000007;0.3055555555555556;5.5;0.25
DCI-20240925272;ECI-20240924003;WOA240921627-00-001-001;J0600062A00.0;2#东威板电VCP线;沉金;A板;负片;短边;;580.0;491.0;0.25;H0080;东威;35;18;19;50.0;49.0;0.8;;;;;;;;;;;;;;;;孔铜;≥18平均20;23.5;24.2;23.7;24.6;24.8;24.5;24.21;ACC;18.0;23.0;0;23.5;24.8;24.22;0.52;1.300000000000001;332753;J0600062A00.0;580.0;491.0;267.4;114.2;;;;;;;;284780.0;;;True;23.5;24.8;1.3000000000000007;0.3055555555555556;5.5;0.25
DCI-20240925274;ECI-20240924004;WOA240921626-00-001-001;J0400253A00.0;2#龙门图电线;喷锡;A板;正片;短边;0.36;500.0;470.0;0.3;H0080;荣信;5;5;2.5;45.0;18.0;1.3;龙门;38.4;20;36.0;57.0;16.0;10.0;;;60.0;8;;;;;孔铜;≥20平均25;26.72;24.49;27.83;28.39;23.94;29.5;26.81;ACC;20.0;25.0;1;23.94;29.5;26.81;2.21;5.559999999999999;337064;J0400253A00.0;500.0;470.0;233.0;222.0;0.15/0.198;36.0;57.0;1.2;0.3;11806.0;4.0;235000.0;0.15;0.198;False;23.94;29.5;5.559999999999999;0.19700000000000006;3.9400000000000013;0.3
DCI-20240925358;ECI-20240925001;WOA240907196-00-006-008;JP4C162LB1;2#龙门图电线;喷锡;A板;正片;短边;1;520.0;393.0;0.3;H0080;荣信;5;5;2.5;45.0;18.0;1.3;东威;38;20;46.0;25.0;32.0;16.0;45;40;36.0;6;1;;;;孔铜;≥20平均25;27.28;23.94;32.29;30.06;23.38;32.29;28.2;ACC;20.0;25.0;1;23.38;32.29;28.21;3.98;8.91;285955;JP4C162LB1;520.0;393.0;369.0;244.0;0.15/0.15;46.0;25.0;1.5;0.3;11920.0;5.0;204360.0;0.15;0.15;False;23.38;32.29;8.91;0.16899999999999996;3.379999999999999;0.3
DCI-20240926272;ECI-20240925002;WOA240923664-00-001-001;J0600064A00.0;2#龙门图电线;沉锡;A板;正片;短边;;600.0;490.0;0.325;H0080;东威;5;5;17;45.0;19.0;2;龙门;35;20;76.0;75.0;18.0;10.0;;;60.0;8;;;;;孔铜;≥20平均25;31.17;25.61;28.95;30.06;25.61;30.06;28.57;ACC;20.0;25.0;0;25.61;31.17;28.58;2.4;5.560000000000002;333896;J0600064A00.0;600.0;490.0;278.95;176.98;0.203/0.152;75.9;74.8;1.57;0.325;37517.0;4.83076923076923;294000.0;0.203;0.152;False;25.61;31.17;5.560000000000002;0.28049999999999997;5.609999999999999;0.325
DCI-20240926274;ECI-20240926001;WOA240914454-00-005-007;JB4C185TB2;2#龙门图电线;沉锡;A板;正片;短边;0.51;622.0;497.0;0.35;H0080;荣信;5;5;2.5;45.0;18.0;1.3;龙门;83.7;25;65.0;69.0;18.0;11.0;;;70.0;8;;;;;孔铜;≥25;37.85;30.06;36.74;36.18;31.17;36.18;34.69;ACC;25.0;30.0;0;30.06;37.85;34.7;3.24;7.790000000000003;319839;JB4C185TB2;622.0;497.0;357.0;235.5;0.254/0.25;65.0;69.0;1.6;0.35;35653.0;4.571428571428572;309134.0;0.254;0.25;False;30.06;37.85;7.790000000000003;0.20239999999999994;5.059999999999999;0.35
DCI-20240926280;ECI-20240926002;WOA240923633-00-001-001;J0200276A00.0;1#东威图电VCP线;喷锡;A板;正片;短边;1.1;580.0;538.0;0.4;H0116;东威;5;5;17;45.0;19.0;2;龙门;38.4;20;50.0;60.0;16.0;10.0;;;60.0;8;;;;;孔铜;≥20平均25;37.41;27.84;38.53;39.62;28.48;37.83;34.95;ACC;20.0;25.0;0;27.84;39.62;34.95;5.32;11.78;339594;J0200276A00.0;580.0;538.0;135.1;102.0;0.254/0.198;50.48;59.81;1.2;0.4;41337.0;3.0;312040.0;0.254;0.198;True;27.84;39.62;11.779999999999998;0.392;7.84;0.4
DCI-20240926281;ECI-20240926003;WOA240919517-00-002-003;J0400292A00.0;2#龙门图电线;沉锡;A板;正片;短边;1;580.0;549.5;0.4;H0080;东威;5;5;17;45.0;19.0;2;龙门;52.9;25;65.0;66.0;18.0;11.0;;;70.0;8;;;;;孔铜;≥25;37.3;31.73;38.41;35.63;30.06;39.52;35.44;ACC;25.0;30.0;0;30.06;39.52;35.44;3.79;9.460000000000004;332322;J0400292A00.0;580.0;549.5;267.0;267.0;0.25/0.2;65.0;66.0;1.55;0.4;33234.0;3.875;318710.0;0.25;0.2;False;30.06;39.52;9.460000000000004;0.20239999999999994;5.059999999999999;0.4
DCI-20240926381;ECI-20240926004;WOA240913423-00-002-007;JB4C240TC0;1#东威图电VCP线;沉锡;A板;正片;短边;0.51;520.0;462.0;0.5;H0080;东威;5;5;17;45.0;19.0;2;东威;52.9;25;45.0;44.0;34.0;16.0;45;40;36.0;6;1;;;;孔铜;≥25;35.08;28.92;35.69;34.46;28.31;35.08;32.92;ACC;25.0;30.0;1;28.31;35.69;32.92;3.37;7.379999999999999;291012;JB4C240TC0;520.0;462.0;247.0;218.0;0.3/0.2;45.0;44.0;1.6;0.5;8609.0;3.2;240240.0;0.3;0.2;True;28.31;35.69;7.379999999999999;0.13239999999999996;3.3099999999999987;0.5
DCI-20240926382;ECI-20240926005;WOA240923638-00-002-002;J0200012A00.1;1#东威图电VCP线;喷锡;A板;正片;短边;1.5;580.0;438.0;0.65;H0080;东威;5;5;17;45.0;19.0;2;东威;83;25;65.0;70.0;34.0;16.0;45;40;36.0;6;1;;;;孔铜;≥25;43.08;33.23;42.46;40.62;32.62;37.54;38.25;ACC;25.0;30.0;0;32.62;43.08;38.26;4.56;10.46;336537;J0200012A00.1;580.0;438.0;276.0;208.0;0.305/0.30;65.0;70.0;1.55;0.65;5412.0;2.384615384615385;254040.0;0.305;0.3;True;32.62;43.08;10.46;0.3047999999999999;7.619999999999997;0.65
DCI-20240926383;ECI-20240926006;WOA240921610-00-001-002;JB2C682LA0;1#东威图电VCP线;喷锡;A板;正片;短边;1.5;580.0;518.5;0.4;H0080;东威;5;5;17;45.0;19.0;2;东威;52.9;20;72.0;67.0;33.0;16.0;45;40;36.0;6;1;;;;孔铜;≥20平均25;38.77;26.46;39.38;36.92;27.69;37.54;34.46;ACC;20.0;25.0;0;26.46;39.38;34.46;5.8;12.92;78954;JB2C682LA0;580.0;518.5;277.0;248.0;0.3/0.207;72.0;67.0;1.6;0.4;28738.0;4.0;300730.0;0.3;0.207;True;26.46;39.38;12.920000000000002;0.32300000000000006;6.460000000000001;0.4
DCI-20240926519;ECI-20240926007;WOA240923631-00-001-001;J0400301A00.0;1#东威图电VCP线;喷锡;A板;正片;短边;0.6;622.0;513.4;0.25;H0116;荣信;5;5;2.5;45.0;18.0;1.3;东威;38.4;20;54.0;60.0;28.0;15.0;40;35;36.0;6;1;;;;孔铜;≥20平均25;29.5;23.38;28.39;29.52;24.49;29.5;27.46;ACC;20.0;25.0;1;23.38;29.52;27.46;2.79;6.140000000000001;339982;J0400301A00.0;622.0;513.4;161.8;116.2;0.203/0.148;54.3;59.9;1.2;0.25;65521.0;4.8;319334.8;0.203;0.148;True;23.38;29.52;6.140000000000001;0.16899999999999996;3.379999999999999;0.25
DCI-20240926573;ECI-20240926008;WOA240924678-00-001-001;J0200277A00.0;2#龙门图电线;沉锡;A板;正片;短边;0.9;546.0;470.0;0.4;H0080;东威;5;5;17;45.0;19.0;2;龙门;35-59;20;37.0;44.0;16.0;10.0;;;60.0;8;;;;;孔铜;≥20平均25;29.5;27.28;28.95;28.95;24.49;29.51;28.11;ACC;20.0;25.0;0;24.49;29.51;28.11;1.95;5.020000000000003;340507;J0200277A00.0;546.0;470.0;254.33;222.0;0.2/0.152;36.79;44.18;1.0;0.4;7458.0;2.5;256620.0;0.2;0.152;False;24.49;29.51;5.020000000000003;0.22449999999999992;4.489999999999998;0.4
DCI-20240927340;ECI-20240927001;WOA240919519-00-002-003;JP2C306LA0;1#东威图电VCP线;喷锡;A板;正片;短边;1.5(含铜);582.0;506.0;0.3;H0080;东威;5;5;17;45.0;19.0;2;东威;71;20;64.0;53.0;32.0;16.0;45;40;36.0;6;1;;;;孔铜;≥20平均25;38.41;24.49;37.3;37.3;25.61;37.3;33.4;ACC;20.0;25.0;0;24.49;38.41;33.4;6.49;13.92;3617;JP2C306LA0;582.0;506.0;186.0;120.0;0.2/0.175;64.0;53.0;1.55;0.3;8420.0;5.166666666666667;294492.0;0.2;0.175;True;24.49;38.41;13.919999999999998;0.22449999999999992;4.489999999999998;0.3
DCI-20240927452;ECI-20240927002;WOA240924693-00-001-001;J0400025B01.0;2#龙门图电线;沉锡;A板;正片;短边;0.36;600.0;470.0;0.325;H0080;荣信;5;5;2.5;45.0;18.0;1.3;龙门;38.4;20;38.0;40.0;17.0;10.0;;;60.0;8;;;;;孔铜;≥20平均25;32.84;23.38;34.51;31.17;23.94;32.29;29.68;ACC;20.0;25.0;1;23.38;34.51;29.69;4.8;11.13;333438;J0400025B01.0;600.0;470.0;351.0;222.0;0.2/0.2;38.07;40.11;1.65;0.325;7086.0;5.076923076923077;282000.0;0.2;0.2;False;23.38;34.51;11.129999999999999;0.16899999999999996;3.379999999999999;0.325
DCI-20240927454;ECI-20240927003;WOA240923636-00-001-001;J0400295A00.0;2#龙门图电线;沉锡;A板;正片;短边;0.71;546.0;470.0;0.3;H0080;荣信;5;5;2.5;45.0;18.0;1.3;龙门;52.9;20;46.0;42.0;18.0;11.0;;;60.0;8;;;;;孔铜;≥20平均25;29.5;25.05;31.73;30.62;24.49;32.84;29.03;ACC;20.0;25.0;0;24.49;32.84;29.04;3.49;8.350000000000005;340093;J0400295A00.0;546.0;470.0;255.5;222.0;0.2/0.2;45.98;41.56;1.7;0.3;27529.0;5.666666666666667;256620.0;0.2;0.2;False;24.49;32.84;8.350000000000005;0.22449999999999992;4.489999999999998;0.3
DCI-20240927455;ECI-20240927004;WOA240924717-00-001-001;J0400121B00.0;2#龙门图电线;沉锡;A板;正片;短边;0.36;560.0;470.0;0.3;H0080;荣信;5;5;2.5;45.0;18.0;1.3;龙门;38.4;20;38.0;46.0;17.0;10.0;;;60.0;8;;;;;孔铜;≥20平均25;30.06;25.05;29.5;28.95;25.61;30.62;28.29;ACC;20.0;25.0;0;25.05;30.62;28.3;2.37;5.57;339602;J0400121B00.0;560.0;470.0;304.2;222.0;0.15/0.148;38.3;46.0;1.2;0.3;9173.0;4.0;263200.0;0.15;0.148;False;25.05;30.62;5.57;0.25250000000000006;5.050000000000001;0.3
DCI-20241007233;ECI-20241006005;WOA240926768-00-001-001;J0400201A00.0;2#龙门图电线;沉锡;A板;正片;短边;0.41;560.0;470.0;0.3;H0080;东威;5;5;17;45.0;19.0;2;龙门;30;35;49.0;49.0;19.0;11.0;;;80.0;8;;;;;孔铜;20平均25;37.83;31.05;37.26;37.26;30.49;36.7;35.09;REJ;20.0;25.0;0;30.49;37.83;35.1;3.38;7.34;336064;J0400201A00.0;560.0;470.0;302.0;222.0;0.2/0.15;49.17;49.76;1.63;0.3;33795.0;5.433333333333334;263200.0;0.2;0.15;False;30.49;37.83;7.34;0.5245;10.489999999999998;0.3
DCI-20241007238;ECI-20241006006;WOA240924680-00-001-001;J0800021A00.0;1#东威图电VCP线;沉金;A板;正片;短边;;622.0;364.0;0.25;H0116;荣信;5;5;2.5;45.0;18.0;1.3;东威;20;30;59.0;61.0;30.0;15.0;45;40;36.0;6;1;;;;孔铜;≥20平均25;30.77;22.77;32.62;31.38;23.38;32.62;28.92;ACC;20.0;25.0;1;22.77;32.62;28.92;4.59;9.849999999999998;333900;J0800021A00.0;622.0;364.0;156.3;96.3;0.102/0.102;59.1;61.2;1.6;0.25;46851.0;6.4;226408.0;0.102;0.102;True;22.77;32.62;9.849999999999998;0.13849999999999998;2.7699999999999996;0.25
DCI-20241007243;ECI-20241006007;WOA240924679-00-001-001;J0800020A00.0;2#龙门图电线;沉锡;A板;正片;短边;;600.0;364.0;0.4;H0080;东威;5;5;17;45.0;19.0;2;龙门;25;35;49.0;58.0;18.0;11.0;;;70.0;8;;;;;孔铜;≥25;33.4;28.39;35.07;32.29;28.28;36.18;32.26;ACC;25.0;30.0;1;28.28;36.18;32.27;3.33;7.899999999999999;331336;J0800020A00.0;600.0;364.0;286.0;165.2;0.2/0.2;49.2;58.14;1.6;0.4;15370.0;4.0;218400.0;0.2;0.2;False;28.28;36.18;7.899999999999999;0.13120000000000004;3.280000000000001;0.4
DCI-20241008451;ECI-20241008001;WOA241005002-00-001-001;J0400303A00.0;2#龙门图电线;喷锡;A板;正片;短边;1.1;600.0;442.0;0.35;H0154;东威;5;5;17;45.0;19.0;2;龙门;70;20;32.0;35.0;17.0;11.0;;;70.0;8;;;;;孔铜;≥20平均25;41.85;29.54;43.69;42.46;30.77;41.85;38.36;ACC;20.0;25.0;0;29.54;43.69;38.36;6.4;14.15;342330;J0400303A00.0;600.0;442.0;349.0;207.7;0.2/0.203;32.4;34.75;2.0;0.35;10213.0;5.714285714285714;265200.0;0.2;0.203;False;29.54;43.69;14.149999999999999;0.477;9.54;0.35
DCI-20241008613;ECI-20241008002;WOA241005003-00-001-001;J0400304A00.0;2#龙门图电线;喷锡;A板;正片;短边;1.1;622.0;435.0;0.4;H0154;东威;5;5;17;45.0;19.0;2;龙门;70;20;43.0;47.0;16.0;11.0;;;70.0;8;;;;;孔铜;≥20平均25;39.52;27.88;38.53;39.16;26.54;37.68;34.88;ACC;20.0;25.0;0;26.54;39.52;34.88;5.99;12.98;341441;J0400304A00.0;622.0;435.0;411.0;294.4;0.203/0.202;43.1;47.0;2.0;0.4;3093.0;5.0;270570.0;0.203;0.202;False;26.54;39.52;12.980000000000004;0.32699999999999996;6.539999999999999;0.4
DCI-20241009529;ECI-20241009001;WOA240924677-00-001-001;J0800003B00.1;2#东威板电VCP线;喷锡;A板;负片;短边;;560.0;470.0;0.275;H0053;东威;35;25;34;50.0;55.7;0.7;;;;;;;;;;;;;;;;孔铜;≥25;46.77;32.0;46.15;45.54;33.23;48.23;41.98;ACC;25.0;30.0;0;32.0;48.23;41.99;7.32;16.23;320805;J0800003B00.1;560.0;470.0;310.13;214.58;;;;2.0;0.275;6763.0;7.272727272727272;263200.0;;;True;32.0;48.23;16.229999999999997;0.28;7.0;0.275
DCI-20241009532;ECI-20241009002;WOA241007035-00-001-001;J0600065A00.0;2#龙门图电线;沉锡;A板;正片;短边;;560.0;411.0;0.35;H0080;东威;5;5;17;45.0;19.0;2;龙门;52.9;20;52.0;32.0;17.0;11.0;;;60.0;8;;;;;孔铜;≥20平均25;31.38;24.38;31.38;28.92;24.0;32.0;28.67;ACC;20.0;25.0;1;24.0;32.0;28.68;3.63;8.0;340513;J0600065A00.0;560.0;411.0;383.0;265.0;0.15/0.15;52.1;32.4;1.6;0.35;19981.0;4.571428571428572;230160.0;0.15;0.15;False;24.0;32.0;8.0;0.2;4.0;0.35
DCI-20241010210;ECI-20241009003;WOA241008091-00-001-001;J0200284A00.0;2#龙门图电线;喷锡;A板;正片;短边;1.1;580.0;455.0;0.4mm;H0080;荣信;5;5;2.5;45.0;18.0;1.3;龙门;38.4;20;21.0;52.0;16.0;10.0;;;60.0;8;;;;;孔铜;≥20平均25;31.62;24.84;30.28;29.36;26.54;30.83;28.91;ACC;20.0;25.0;0;24.84;31.62;28.91;2.66;6.780000000000001;347450;J0200284A00.0;580.0;455.0;278.0;216.5;0.85/;20.8;51.8;1.2;0.4;93540.0;3.0;263900.0;0.85;;False;24.84;31.62;6.780000000000001;0.242;4.84;0.4
DCI-20241010212;ECI-20241009004;WOA241008137-00-001-001;J0200285A00.0;2#龙门图电线;喷锡;A板;正片;短边;1.1;580.0;455.0;0.4mm;H0001;荣信;5;5;2.5;45.0;18.0;1.3;龙门;38.4;20;21.0;52.0;16.0;10.0;;;60.0;8;;;;;孔铜;≥20平均25;30.49;25.41;31.83;33.31;26.54;31.28;29.81;ACC;20.0;25.0;0;25.41;33.31;29.81;3.13;7.900000000000002;347905;J0200285A00.0;580.0;455.0;278.0;216.5;0.85/;20.8;51.8;1.2;0.4;93540.0;3.0;263900.0;0.85;;False;25.41;33.31;7.900000000000002;0.2705;5.41;0.4
DCI-20241010448;ECI-20241010001;WOA241009165-00-001-001;J0200286A00.0;2#东威板电VCP线;喷锡;A板;负片;短边;1.5;600.0;520.5;1.2;H0154;东威;35;20;32;50.0;55.7;0.7;;;;;;;;;;;;;;;;孔铜;≥20平均25;38.15;31.38;40.0;38.77;30.15;37.54;35.99;ACC;20.0;25.0;0;30.15;40.0;36.0;4.15;9.850000000000001;348272;J0200286A00.0;600.0;520.5;144.5;99.0;;;;1.6;1.2;5712.0;1.333333333333333;312300.0;;;True;30.15;40.0;9.850000000000001;0.5075;10.149999999999999;1.2
DCI-20241010604;ECI-20241010002;WOA241008090-00-001-001;J0600066A00.0;2#龙门图电线;喷锡;A板;正片;短边;;560.0;438.0;0.35;H0154;荣信;5;5;2.5;45.0;18.0;1.3;龙门;35;20;36.0;36.0;17.0;10.0;;;60.0;8;;;;;孔铜;≥20平均25;31.05;25.97;33.88;30.99;25.41;32.75;30;ACC;20.0;25.0;0;25.41;33.88;30.01;3.52;8.470000000000002;342237;J0600066A00.0;560.0;438.0;267.0;206.0;0.203/0.218;35.52;35.89;1.6;0.35;11811.0;4.571428571428572;245280.0;0.203;0.218;False;25.41;33.88;8.470000000000002;0.2705;5.41;0.35
