Repository: BecaLiang/copper-thickness-consumption-tool

# Copper Usage

This projects provides a tool to calculate machine parameters for the pattern plating step at JST. Customer provided inputs like the desired thickness are combined with a safety margin to answer the question "What are my machine settings so I fulfill the customer required minimal thickness with a probability of 1 - margin?". To achieve this, a layer modelling the effect of our process on the minimal copper thickness is also contained.

## 1. Working Principles

The copper thickness tool is based on two functional entities. Firstly a tool to calculate the minimum thickness among all 6 measured points from all relevant inputs, implemented as an inheritance from _ThicknessCalcul

File: train_data.csv (part 6 of 37)
;Minimum Hole Diameter (mm);Customer Number;Full Board Plating_Production Line Equipment Name;Full Board Plating_Copper Surface Requirement (um);Full Board Plating_Hole Copper Requirement (um);Full Board Plating_Copper Current Density;Full Board Plating_Spray Frequency (HZ);Full Board Plating_Copper Plating Time (min);Full Board Plating_Board Speed (m/min);Pattern Plating_Production;Pattern Plating_Copper Surface Requirement (um);Pattern Plating_Hole Copper Requirement (um);Pattern Plating_Plated Area (GTL);Pattern Plating_Plated Area (GBL);Pattern Plating_Copper Current Density;Pattern Plating_Tin Plating Current Density;Pattern Plating_Spray Frequency|Copper (HZ);Pattern Plating_Spray Frequency|Tin (HZ);Pattern Plating_Copper Plating Time (min);Pattern Plating_Tin Plating Time (min);Pattern Plating_Board Speed (m/min);Is Hole Plugged;Not Plugged;Plugged;Inspection Item;Requirement;Measured Range 1;Measured Range 2;Measured Range 3;Measured Range 4;Measured Range 5;Measured Range 6;Average Value;Judgment;min_requirement;judgement_criteria;label;thickness_min;thickness_max;thickness_mean;thickness_std;thickness_range;mfgpartId;Part Number;Panel Length;Panel Width;Part Length;Part Width;Line width/spacing (mm);Graphic Area C Side %;Graphic Area S Side %;Board Thickness (mm);Min. hole size;Total Hole Quantity;Ratio;Panel Size;Line Width (mm);Line Spacing (mm);is_vcp;minimal_thickness;maximal_thickness;thickness_asymmetry;thickness_req_ratio;thickness_delta;minimum_hole_diameter
DCI-20241011278;ECI-20241010003;WOA240924706-00-001-001;J0800016A00.0;1#东威图电VCP线;沉锡;A板;正片;短边;;622.0;443.0;0.25;H0080;荣信;5;5;2.5;45.0;18.0;1.3;东威;35;25;42.0;45.0;32.0;15.0;45;40;36.0;6;1;;;;孔铜;≥25;41.22;28.82;40.62;42.91;28.23;39.86;36.94;ACC;25.0;30.0;1;28.23;42.91;36.94;6.6;14.68;310620;J0800016A00.0;622.0;443.0;291.65;206.34;0.2/0.12;42.0;45.0;1.6;0.25;3152.0;6.4;275546.0;0.2;0.12;True;28.23;42.91;14.679999999999996;0.1292;3.2300000000000004;0.25
DCI-20241011279;ECI-20241011001;WOA241009211-00-001-001;J0200289A00.0;2#龙门图电线;喷锡;A板;正片;短边;1.1;560.0;465.5;0.4;H0116;东威;5;5;17;45.0;19.0;2;龙门;38.4;20;57.0;59.0;16.0;10.0;;;60.0;8;;;;;孔铜;≥20平均25;32.0;27.69;32.62;30.77;27.08;30.77;30.15;ACC;20.0;25.0;0;27.08;32.62;30.16;2.27;5.539999999999999;348471;J0200289A00.0;560.0;465.5;133.0;87.5;0.201/0.198;56.8;59.3;1.2;0.4;31255.0;3.0;260680.0;0.201;0.198;False;27.08;32.62;5.539999999999999;0.3539999999999999;7.079999999999998;0.4
DCI-20241012233;ECI-20241012001;WOA241010256-00-001-001;J0200288A00.0;2#龙门图电线;喷锡;A板;正片;短边;1.5;500.0;462.0;0.35;H0053;东威;5;5;17;45.0;19.0;2;龙门;47.9;18;65.0;67.0;16.0;11.0;;;60.0;8;;;;;孔铜;≥18平均20;30.33;24.59;30.89;30.33;23.38;29.54;28.17;ACC;18.0;23.0;0;23.38;30.89;28.18;3.3;7.510000000000002;349608;J0200288A00.0;500.0;462.0;233.35;220.0;0.17/0.152;65.2;67.2;1.6;0.35;5215.0;4.571428571428572;231000.0;0.17;0.152;False;23.38;30.89;7.510000000000002;0.2988888888888888;5.379999999999999;0.35
DCI-20241013374;ECI-20241013001;WOA241011259-00-001-001;J0200283A00.0;1#东威图电VCP线;喷锡;A板;正片;短边;0.9;622.0;479.0;0.35;H0144;东威;5;5;17;45.0;19.0;2;东威;35;18;31.0;51.0;26.0;15.0;40;30;36.0;6;1;;;;孔铜;≥18平均20;31.45;24.71;33.14;30.33;25.83;32.01;29.57;ACC;18.0;23.0;0;24.71;33.14;29.58;3.48;8.43;345905;J0200283A00.0;622.0;479.0;228.1;118.2;0.203/0.178;31.7;51.7;1.0;0.35;12098.0;2.857142857142857;297938.0;0.203;0.178;True;24.71;33.14;8.43;0.3727777777777778;6.710000000000001;0.35
DCI-20241014336;ECI-20241014001;WOA241012305-00-001-001;J0200282A00.0;1#东威图电VCP线;喷锡;A板;正片;短边;0.9;622.0;500.0;0.35;H0144;东威;5;5;17;45.0;19.0;2;东威;35;18;47.0;54.0;24.0;15.0;35;30;36.0;6;1;;;;孔铜;≥18平均20;33.23;27.08;32.0;34.46;26.46;34.46;31.28;ACC;18.0;23.0;0;26.46;34.46;31.28;3.62;8.0;344405;J0200282A00.0;622.0;500.0;118.04;118.2;0.178/0.178;47.36;54.43;1.0;0.35;18391.0;2.857142857142857;311000.0;0.178;0.178;True;26.46;34.46;8.0;0.47000000000000003;8.46;0.35
DCI-20241014368;ECI-20241014002;WOA241011260-00-001-001;J0400309A00.0;1#东威图电VCP线;喷锡;A板;正片;短边;0.4;622.0;483.0;0.35;H0144;东威;5;5;17;45.0;19.0;2;东威;35;18;45.0;44.0;24.0;15.0;35;30;36.0;6;1;;;;孔铜;≥18平均20;34.08;27.52;34.82;33.7;27.52;32.01;31.6;REJ;18.0;23.0;0;27.52;34.82;31.61;3.3;7.300000000000001;347257;J0400309A00.0;622.0;483.0;228.07;118.2;0.178/0.152;45.0;44.0;1.0;0.35;21365.0;2.857142857142857;300426.0;0.178;0.152;True;27.52;34.82;7.300000000000001;0.5288888888888889;9.52;0.35
DCI-20241014449;ECI-20241014003;WOA241012303-00-001-001;J0400308A00.0;2#龙门图电线;喷锡;A板;正片;短边;0.4;622.0;484.0;0.35;H0144;东威;5;5;17;45.0;19.0;2;东威;35;18;45.0;45.0;24.0;15.0;35;30;36.0;6;1;;;;孔铜;≥18平均20;33.85;26.46;34.46;33.23;26.46;31.38;30.97;ACC;18.0;23.0;0;26.46;34.46;30.97;3.65;8.0;353540;J0400308A00.0;622.0;484.0;228.07;118.2;0.178/0.152;45.19;45.33;1.0;0.35;20679.0;2.857142857142857;301048.0;0.178;0.152;False;26.46;34.46;8.0;0.47000000000000003;8.46;0.35
DCI-20241014669;ECI-20241014004;WOA241012304-00-001-001;J0400310A00.0;1#东威图电VCP线;喷锡;A板;正片;短边;0.4;622.0;502.0;0.35;H0144;东威;5;5;17;45.0;19.0;2;东威;35;18;54.0;58.0;24.0;15.0;35;30;36.0;6;1;;;;孔铜;≥18平均20;35.38;26.4;32.57;34.26;28.64;33.14;31.73;ACC;18.0;23.0;0;26.4;35.38;31.73;3.47;8.980000000000004;346404;J0400310A00.0;622.0;502.0;118.2;118.04;0.203/0.203;53.8;57.7;1.0;0.35;19512.0;2.857142857142857;312244.0;0.203;0.203;True;26.4;35.38;8.980000000000004;0.46666666666666656;8.399999999999999;0.35
DCI-20241014670;ECI-20241014005;WOA241012302-00-001-001;J0400311A00.0;1#东威图电VCP线;沉金;A板;正片;短边;0.4;622.0;504.0;0.25;H0144;东威;5;5;17;45.0;19.0;2;东威;35;18;46.0;51.0;27.0;15.0;35;30;36.0;6;1;;;;孔铜;≥18平均20;34.82;26.77;35.94;35.38;27.52;36.31;32.79;ACC;18.0;23.0;0;26.77;36.31;32.79;4.41;9.540000000000003;345913;J0400311A00.0;622.0;504.0;118.04;118.2;0.127/0.152;46.0;51.0;1.0;0.25;24830.0;4.0;313488.0;0.127;0.152;True;26.77;36.31;9.540000000000003;0.4872222222222222;8.77;0.25
DCI-20241015357;ECI-20241015003;WOA241014377-00-001-001;J0200290A00.0;2#东威板电VCP线;喷锡;A板;正片;短边;1.5;560.0;313.33;0.4;H0053;东威;35;25;32;50.0;55.7;0.7;;;;;;;;;;;;;;;;孔铜;≥25;37.07;33.7;38.19;36.51;30.33;37.63;33.57;ACC;25.0;30.0;0;30.33;38.19;35.57;3.01;7.859999999999999;354508;J0200290A00.0;560.0;313.33;286.11;270.0;;;;1.6;0.4;2918.0;4.0;175464.8;;;True;30.33;38.19;7.859999999999999;0.21319999999999995;5.329999999999998;0.4
DCI-20241015552;ECI-20241015004;WOA241012307-00-001-001;J0400315A00.0;2#龙门图电线;喷锡;A板;正片;短边;1.4;622.0;538.0;0.4;H0163;荣信;5;5;2.5;45.0;18.0;1.3;龙门;70;20;39.0;43.0;16.0;11.0;;;70.0;8;;;;;孔铜;≥20平均25;31.45;23.03;33.7;31.45;22.47;32.02;29.02;ACC;20.0;25.0;1;22.47;33.7;29.02;4.93;11.23;347327;J0400315A00.0;622.0;538.0;256.0;197.54;0.254/0.215;38.66;43.3;2.0;0.4;7048.0;5.0;334636.0;0.254;0.215;False;22.47;33.7;11.230000000000004;0.12349999999999994;2.469999999999999;0.4
DCI-20241015554;ECI-20241015005;WOA240924695-00-005-007;JB4C574TB0;2#龙门图电线;沉锡;A板;正片;短边;0.9;580.0;549.5;0.4;H0080;东威;5;5;17;45.0;19.0;2;龙门;83.7;25;68.0;70.0;18.0;12.0;;;70.0;8;;;;;孔铜;≥25;32.62;28.31;32.62;33.85;28.31;33.85;31.59;ACC;25.0;30.0;1;28.31;33.85;31.59;2.6;5.540000000000003;314649;JB4C574TB0;580.0;549.5;267.0;267.0;0.25/0.2;68.0;70.0;1.55;0.4;33024.0;3.875;318710.0;0.25;0.2;False;28.31;33.85;5.540000000000003;0.13239999999999996;3.3099999999999987;0.4
DCI-20241017681;ECI-20241017002;WOA241009178-00-002-004;J0400026A00.1;1#东威图电VCP线;喷锡;A板;正片;长边;0.36;626.0;470.0;0.35;;东威;5;5;15;45.0;19.0;2;东威;38.4;20;42.0;52.0;29.0;16.0;45;45;36.0;6;1;;;;孔铜;≥20平均25;34.58;26.68;34.47;36.13;24.46;35.02;31.89;ACC;20.0;25.0;0;24.46;36.13;31.89;4.98;11.67;350345;J0400026A00.1;626.0;470.0;304.2;222.0;0.15/0.15;42.0;52.0;1.2;0.35;9707.0;3.428571428571429;294220.0;0.15;0.15;True;24.46;36.13;11.670000000000002;0.22300000000000003;4.460000000000001;0.35
DCI-20241019338;ECI-20241019001;WOA241008128-00-001-003;JB4C545LA1;1#东威图电VCP线;喷锡;A板;正片;短边;0.36;626.0;470.0;0.35;H0080;东威;5;5;17;45.0;19.0;2;东威;38.4;20;44.0;55.0;27.0;15.0;40;35;36.0;6;1;;;;孔铜;≥20平均25;37.54;27.69;33.85;33.23;27.08;33.85;32.2;ACC;20.0;25.0;0;27.08;37.54;32.21;4.04;10.46;348962;JB4C545LA1;626.0;470.0;304.2;222.0;0.2/0.2;44.0;55.0;1.2;0.35;8032.0;3.428571428571429;294220.0;0.2;0.2;True;27.08;37.54;10.46;0.3539999999999999;7.079999999999998;0.35
DCI-20241019560;ECI-20241019006;WOA241015380-00-001-001;J0400323A00.0;1#东威图电VCP线;喷锡;A板;正片;短边;0.4;622.0;483.0;0.35; H0144;东威;5;5;17;45.0;19.0;2;东威;35;18;53.0;62.0;24.0;15.0;35;30;36.0;6;1;;;;孔铜;≥18平均20;25.57;23.35;25.57;23.9;21.12;23.9;23.9;ACC;18.0;23.0;0;21.12;25.57;23.9;1.65;4.449999999999999;353749;J0400323A00.0;622.0;483.0;228.07;118.2;0.197/0.178;52.7;61.8;1.0;0.35;19236.0;2.857142857142857;300426.0;0.197;0.178;True;21.12;25.57;4.449999999999999;0.1733333333333334;3.120000000000001;0.35
DCI-20241019562;ECI-20241019005;WOA241016458-00-001-001;J0400322A00.0;1#东威图电VCP线;喷锡;A板;正片;短边;0.4;622.0;503.0;0.3;H0144;东威;5;5;17;45.0;19.0;2;东威;35;18;55.0;55.0;24.0;15.0;35;30;36.0;6;1;;;;孔铜;≥18平均20;31.13;26.13;30.02;30.02;26.68;30.58;29.09;ACC;18.0;23.0;0;26.13;31.13;29.09;2.13;5.0;353693;J0400322A00.0;622.0;503.0;238.2;118.2;0.152/0.152;55.0;55.0;1.0;0.3;30308.0;3.333333333333333;312866.0;0.152;0.152;True;26.13;31.13;5.0;0.4516666666666666;8.129999999999999;0.3
DCI-20241019564;ECI-20241019004;WOA241015381-00-001-001;J0400321A00.0;1#东威图电VCP线;喷锡;A板;正片;短边;0.5;622.0;513.0;0.3;H0144;东威;5;5;17;45.0;19.0;2;东威;35;18;52.0;51.0;24.0;15.0;35;30;36.0;6;1;;;;孔铜;≥18平均20;36.13;25.48;38.36;38.91;27.54;37.43;33.97;ACC;18.0;23.0;0;25.48;38.91;33.98;5.89;13.43;354016;J0400321A00.0;622.0;513.0;232.13;120.58;0.152/0.152;52.0;51.0;1.0;0.3;34548.0;3.333333333333333;319086.0;0.152;0.152;True;25.48;38.91;13.429999999999996;0.41555555555555557;7.48;0.3
DCI-20241019566;ECI-20241019003;WOA241015378-00-001-001;J0400312A00.0;1#东威图电VCP线;沉锡;A板;正片;短边;0.4;622.0;503.0;0.35;H0144;东威;5;5;17;45.0;19.0;2;东威;35;18;45.0;45.0;24.0;15.0;35;30;36.0;6;1;;;;孔铜;≥18平均20;33.23;27.69;34.46;32.62;28.31;33.85;31.69;ACC;18.0;23.0;0;27.69;34.46;31.69;2.93;6.77;353901;J0400312A00.0;622.0;503.0;238.2;118.2;0.152/0.203;44.6;44.5;1.0;0.35;23949.0;2.857142857142857;312866.0;0.152;0.203;True;27.69;34.46;6.77;0.5383333333333334;9.690000000000001;0.35
DCI-20241019567;ECI-20241019002;WOA241015434-00-001-002;J0400320A00.0;2#龙门图电线;沉金;A板;正片;短边;1.1;622.0;546.0;0.4;H0080;东威;5;5;17;45.0;19.0;2;龙门;35;20;54.0;77.0;18.0;11.0;;;60.0;8;;;;;孔铜;≥20平均25;32.24;26.13;32.24;33.36;26.13;34.47;30.76;ACC;20.0;25.0;0;26.13;34.47;30.76;3.68;8.34;353681;J0400320A00.0;622.0;546.0;272.0;117.5;0.178/0.203;54.4;76.7;1.6;0.4;22383.0;4.0;339612.0;0.178;0.203;False;26.13;34.47;8.34;0.30649999999999994;6.129999999999999;0.4
DCI-20241020059;ECI-20241020001;WOA241011268-00-001-001;J0600006E00.0;2#龙门图电线;喷锡;A板;正片;短边;;580.0;460.0;0.3mm;;荣信;5;5;2.5;45.0;18.0;1.3;龙门;82;25;58.0;54.0;16.0;13.0;;;90.0;8;;;;;孔铜;≥25;36.13;27.8;38.36;37.8;27.24;38.91;34.37;ACC;25.0;30.0;1;27.24;38.91;34.37;5.39;11.67;347814;J0600006E00.0;580.0;460.0;318.0;215.0;0.2/0.2;58.0;54.0;2.0;0.3;14724.0;6.666666666666667;266800.0;0.2;0.2;False;27.24;38.91;11.669999999999998;0.08959999999999994;2.2399999999999984;0.3
DCI-20241021753;ECI-20241021001;WOA241017501-00-001-001;J0600069A01.0;2#龙门图电线;沉锡;A板;正片;短边;;560.0;508.0;0.325;;东威;5;5;15;45.0;19.0;2;龙门;52.9;20;60.2;72.2;18.0;10.0;;;60.0;8;;;;;孔铜;≥20平均25;25.57;20.57;27.24;25.57;19.46;26.13;24.09;REJ;20.0;25.0;1;19.46;27.24;24.09;3.23;7.779999999999998;356686;J0600069A01.0;560.0;508.0;264.0;158.0;0.2/0.2;60.2;72.2;1.6;0.325;27433.0;4.923076923076923;284480.0;0.2;0.2;False;19.46;27.24;7.779999999999998;-0.026999999999999958;-0.5399999999999991;0.325
DCI-20241021757;ECI-20241021002;WOA241019550-00-001-001;J0400318A00.0;2#龙门图电线;沉金;A板;正片;短边;0.71;580.0;466.0;0.35;;东威;5;5;15;45.0;19.0;2;龙门;35;20;56.11;54.75;18.0;10.0;;;60.0;8;;;;;孔铜;≥20平均25;33.36;25.02;31.13;32.8;24.46;31.69;29.7;ACC;20.0;25.0;0;24.46;33.36;29.74;3.96;8.899999999999999;358991;J0400318A00.0;580.0;466.0;182.4;146.0;0.2/0.2;56.11;54.75;1.6;0.35;5489.0;4.571428571428572;270280.0;0.2;0.2;False;24.46;33.36;8.899999999999999;0.22300000000000003;4.460000000000001;0.35
DCI-20241021765;ECI-20241021003;WOA241018519-00-001-001;J0200295A00.0;2#龙门图电线;喷锡;A板;正片;短边;1.5;560.0;432.0;0.3;;东威;5;5;15;45.0;19.0;2;龙门;47.9;18;82.6;83.0;16.0;10.0;;;60.0;8;;;;;孔铜;≥18平均20;26.68;23.9;28.91;27.41;22.79;29.46;26.5;ACC;18.0;23.0;0;22.79;29.46;26.52;2.68;6.670000000000002;357458;J0200295A00.0;560.0;432.0;264.8;204.6;0.254/0.22;82.6;83.0;1.6;0.3;29522.0;5.333333333333334;241920.0;0.254;0.22;False;22.79;29.46;6.670000000000002;0.2661111111111111;4.789999999999999;0.3
DCI-20241022113;ECI-20241022001;WOA241019555-00-001-001;J0400324A00.0;2#龙门图电线;沉金;A板;正片;短边;0.5;622.0;435.0;0.3mm;;东威;5;5;15;45.0;19.0;2;龙门;35;18;72.0;71.0;16.0;10.0;;;60.0;8;;;;;孔铜;≥18平均20;26.13;18.9;25.57;27.8;19.46;26.68;24.09;REJ;18.0;23.0;1;18.9;27.8;24.09;3.88;8.900000000000002;354148;J0400324A00.0;622.0;435.0;295.02;204.16;0.15/0.15;72.0;71.0;1.6;0.3;25509.0;5.333333333333334;270570.0;0.15;0.15;False;18.9;27.8;8.900000000000002;0.04999999999999992;0.8999999999999986;0.3
DCI-20241022326;ECI-20241022002;WOA241014359-00-002-006;J0400211A00.0;2#龙门图电线;喷锡;A板;正片;短边;1;622.0;456.0;0.7;H0080;东威;5;5;17;45.0;19.0;2;龙门;38.4;25;37.0;39.0;17.0;10.0;;;70.0;8;;;;;孔铜;≥25;41.14;43.36;43.23;40.3;45.59;42.81;42.73;REJ;25.0;30.0;0;40.3;45.59;42.74;1.86;5.290000000000006;297362;J0400211A00.0;622.0;456.0;214.8;198.6;0.249/0.242;36.6;39.0;1.55;0.7;7308.0;2.214285714285714;283632.0;0.249;0.242;False;40.3;45.59;5.290000000000006;0.6119999999999999;15.299999999999997;0.7
DCI-20241022327;ECI-20241022003;WOA241020569-00-001-001;J0200296A00.0;2#龙门图电线;喷锡;A板;正片;短边;1.5;622.0;502.0;0.4;H0144;东威;5;5;17;45.0;19.0;2;龙门;35;18;44.0;54.0;15.0;10.0;;;60.0;8;;;;;孔铜;≥18平均20;24.0;22.15;26.46;25.72;26.46;22.15;24.42;ACC;18.0;23.0;0;22.15;26.46;24.49;2.02;4.310000000000002;359498;J0200296A00.0;622.0;502.0;159.147;117.2;0.178/0.203;44.02;54.36;1.6;0.4;14760.0;4.0;312244.0;0.178;0.203;False;22.15;26.46;4.310000000000002;0.23055555555555549;4.149999999999999;0.4
DCI-20241022664;ECI-20241022004;WOA241016439-00-001-001;J0600022D00.0;1#东威图电VCP线;沉锡;A板;正片;短边;;622.0;443.0;0.25mm;;荣信;5;5;2.5;45.0;18.0;1.3;东威;38.4;20;70.9;72.8;32.0;16.0;45;45;36.0;6;1;;;;孔铜;≥20平均25;34.46;23.38;36.92;32.62;22.77;36.92;31.17;ACC;20.0;25.0;1;22.77;36.92;31.18;6.49;14.15;356958;J0600022D00.0;622.0;443.0;288.0;137.0;0.15/0.1;70.9;72.8;1.6;0.25;13947.0;6.4;275546.0;0.15;0.1;True;22.77;36.92;14.150000000000002;0.13849999999999998;2.7699999999999996;0.25
DCI-20241023551;ECI-20241023001;WOA241016439-00-001-001;J0600022D00.0;2#龙门图电线;喷锡;A板;正片;短边;;622.0;443.0;0.25mm;H0080;荣信;5;5;2.5;45.0;18.0;1.3;龙门;38.4;20;71.0;73.0;14.0;10.0;;;80.0;8;;;;;孔铜;≥18平均20;32.8;26.13;35.02;33.91;25.02;33.91;31.13;ACC;18.0;23.0;0;25.02;35.02;31.13;4.38;10.0;356958;J0600022D00.0;622.0;443.0;288.0;137.0;0.15/0.1;70.9;72.8;1.6;0.25;13947.0;6.4;275546.0;0.15;0.1;False;25.02;35.02;10.000000000000004;0.38999999999999996;7.02;0.25
DCI-20241023552;ECI-20241023002;WOA241017475-00-001-003;J0400024A00.1;2#龙门图电线;喷锡;A板;正片;短边;0.36;626.0;470.0;0.3;H0080;东威;5;5;17;45.0;19.0;2;龙门;38.4;20;42.0;51.0;17.0;10.0;;;60.0;8;;;;;孔铜;≥20平均25;33.36;27.04;34.47;32.24;28.91;34.58;31.76;ACC;20.0;25.0;0;27.04;34.58;31.77;3.11;7.539999999999999;349849;J0400024A00.1;626.0;470.0;304.2;222.0;0.15/0.15;42.0;51.0;1.2;0.3;11393.0;4.0;294220.0;0.15;0.15;False;27.04;34.58;7.539999999999999;0.352;7.039999999999999;0.3
DCI-20241023790;ECI-20241023004;WOA241022628-00-001-001;J0200294A00.0;2#龙门图电线;沉金;A板;正片;短边;0.9;600.0;546.0;0.35;;东威;5;5;15;45.0;19.0;2;龙门;33.4;18;55.0;65.0;17.0;10.0;;;60.0;8;;;;;孔铜;≥18平均20;27.08;24.0;26.46;27.69;22.77;26.46;25.74;ACC;18.0;23.0;0;22.77;27.69;25.74;1.92;4.920000000000002;359951;J0200294A00.0;600.0;546.0;144.0;105.0;0.254/0.49;55.0;65.0;1.0;0.35;48872.0;2.857142857142857;327600.0;0.254;0.49;False;22.77;27.69;4.920000000000002;0.26499999999999996;4.77;0.35
DCI-20241023792;ECI-20241023005;WOA241022630-00-001-001;J0200291A00.0;2#龙门图电线;喷锡;A板;正片;短边;1.5;560.0;514.0;0.75;;东威;5;5;15;45.0;19.0;2;龙门;35;20;56.9;59.1;18.0;10.0;;;60.0;8;;;;;孔铜;≥20平均25;32.0;25.85;32.0;30.77;24.0;33.23;29.64;ACC;20.0;25.0;0;24.0;33.23;29.64;3.78;9.229999999999997;354277;J0200291A00.0;560.0;514.0;267.5;245.35;0.399/0.4;56.9;59.1;1.6;0.75;15882.0;2.133333333333333;287840.0;0.399;0.4;False;24.0;33.23;9.229999999999997;0.2;4.0;0.75
DCI-20241024105;ECI-20241024001;WOA241021584-00-001-007;J0200051A01.0;1#东威图电VCP线;喷锡;A板;正片;短边;0.9;622.0;546.0;1.15;;东威;5;5;15;45.0;19.0;2;东威;35;20;32.0;20.0;23.0;116.0;35;30;36.0;6;1;;;;孔铜;≥20平均25;29.92;27.7;31.58;29.92;28.92;32.13;30.02;ACC;20.0;25.0;0;27.7;32.13;30.03;1.64;4.430000000000003;358305;J0200051A01.0;622.0;546.0;91.55;30.4;0.4/0.3;32.0;20.0;1.0;1.15;5463.0;0.8695652173913044;339612.0;0.4;0.3;True;27.7;32.13;4.430000000000003;0.38499999999999995;7.699999999999999;1.15
DCI-20241024255;ECI-20241024002;WOA241022672-00-001-001;J0400330A00.0;2#龙门图电线;OSP;A板;正片;短边;1.1;622.0;410.0;0.4;H0080;东威;5;5;17;45.0;19.0;2;龙门;35;18;30.0;24.0;15.0;10.0;;;60.0;8;;;;;孔铜;≥18平均20;34.9;26.59;34.8;34.35;24.38;32.69;31.28;ACC;18.0;23.0;0;24.38;34.9;31.28;4.62;10.52;362365;J0400330A00.0;622.0;410.0;295.0;190.0;0.2/0.2;29.89;24.29;1.6;0.4;6312.0;4.0;255020.0;0.2;0.2;False;24.38;34.9;10.52;0.3544444444444444;6.379999999999999;0.4
DCI-20241024456;ECI-20241024003;WOA241023717-00-001-001;J0200305A00.0;2#龙门图电线;沉金;A板;正片;短边;1.5;580.0;488.0;0.5mm;H0080;东威;5;5;17;45.0;19.0;2;龙门;35;20;40.0;46.0;16.0;10.0;;;60.0;8;;;;;孔铜;≥20平均25;33.8;27.81;34.23;33.8;26.36;32.23;31.37;ACC;20.0;25.0;0;26.36;34.23;31.37;3.42;7.869999999999997;363797;J0200305A00.0;580.0;488.0;233.0;184.5;0.203/0.196;40.3;45.65;1.575;0.5;8315.0;3.15;283040.0;0.203;0.196;False;26.36;34.23;7.869999999999997;0.31799999999999995;6.359999999999999;0.5
DCI-20241024655;ECI-20241024004;WOA241023675-00-001-001;J0200297A00.0;2#龙门图电线;喷锡;A板;正片;短边;1.5;580.0;528.0;0.35;;东威;5;5;15;45.0;19.0;2;龙门;35;20;66.4;78.9;18.0;10.0;;;60.0;8;;;;;孔铜;≥20平均25;26.59;22.16;27.7;26.59;22.16;27.15;25.39;ACC;20.0;25.0;1;22.16;27.7;25.39;2.54;5.539999999999999;359466;J0200297A00.0;580.0;528.0;271.6;252.8;0.152/0.152;66.4;78.9;1.6;0.35;31692.0;4.571428571428572;306240.0;0.152;0.152;False;22.16;27.7;5.539999999999999;0.10800000000000001;2.16;0.35
DCI-20241026094;ECI-20241026001;WOA241023681-00-001-001;J0400319A00.0;2#龙门图电线;沉金;A板;正片;短边;0.71;600.0;542.0;0.35;;东威;5;5;15;45.0;19.0;2;龙门;35;18;39.7;34.96;17.0;10.0;;;60.0;8;;;;;孔铜;≥18平均20;29.36;24.38;31.03;30.47;23.27;29.92;28.07;ACC;18.0;23.0;0;23.27;31.03;28.07;3.35;7.760000000000002;351399;J0400319A00.0;600.0;542.0;258.0;140.0;0.18/0.17;39.7;34.96;1.6;0.35;13795.0;4.571428571428572;325200.0;0.18;0.17;False;23.27;31.03;7.760000000000002;0.29277777777777775;5.27;0.35
DCI-20241026095;ECI-20241026002;WOA241023712-00-001-001;J0400327A00.0;1#东威图电VCP线;沉金;A板;正片;短边;0.4;622.0;503.0;0.3;;东威;5;5;15;45.0;19.0;2;东威;35;18;52.0;54.0;24.0;15.0;35;30;36.0;6;1;;;;孔铜;≥18平均20;31.03;23.82;32.13;30.47;25.48;30.47;28.9;ACC;18.0;23.0;0;23.82;32.13;28.9;3.39;8.310000000000002;361304;J0400327A00.0;622.0;503.0;118.2;118.04;0.127/0.127;52.0;54.0;1.0;0.3;37532.0;3.333333333333333;312866.0;0.127;0.127;True;23.82;32.13;8.310000000000002;0.32333333333333336;5.82;0.3
DCI-20241028251;ECI-20241027003;WOA241024738-00-003-007;J0200196A00.1;2#龙门图电线;喷锡;A板;正片;短边;1.5;450.5;343.0;0.55;H0080;东威;5;5;17;45.0;19.0;2;东威;52.9;25;78.0;77.0;34.0;16.0;45;40;36.0;6;1;;;;孔铜;≥25;38.78;32.13;38.78;38.78;32.69;37.67;36.47;ACC;25.0;30.0;0;32.13;38.78;36.47;3.18;6.649999999999999;363803;J0200196A00.1;450.5;343.0;431.0;323.0;0.3/0.3;78.09;76.82;1.55;0.55;7341.0;2.818181818181818;154521.5;0.3;0.3;False;32.13;38.78;6.649999999999999;0.2852000000000001;7.130000000000003;0.55
DCI-20241028255;ECI-20241027002;WOA241025815-00-001-001;J0400329A00.0;2#龙门图电线;喷锡;A板;正片;短边;1.1;600.0;440.0;0.3;H0080;东威;5;5;17;45.0;19.0;2;龙门;33.4;18;38.0;37.0;16.0;10.0;;;60.0;8;;;;;孔铜;≥18平均20;31.24;24.38;30.13;30.69;23.27;29.92;28.27;ACC;18.0;23.0;0;23.27;31.24;28.27;3.49;7.969999999999999;363534;J0400329A00.0;600.0;440.0;206.8;139.0;0.25/0.2;37.9;36.9;1.6;0.3;12458.0;5.333333333333334;264000.0;0.25;0.2;False;23.27;31.24;7.969999999999999;0.29277777777777775;5.27;0.3
DCI-20241028258;ECI-20241027001;WOA241012323-00-003-004;JB4C402TB0;2#龙门图电线;沉锡;A板;正片;短边;0.71(不含铜);620.0;412.0;0.35;H0080;荣信;5;5;2.5;45.0;18.0;1.3;龙门;35;20;59.0;60.0;17.0;10.0;;;60.0;8;;;;;孔铜;≥20平均25;28.26;24.38;29.36;28.281;24.38;29.92;27.43;ACC;20.0;25.0;1;24.38;29.92;27.43;2.45;5.540000000000003;79952;JB4C402TB0;620.0;412.0;386.9;194.9;0.2/0.2;59.0;60.0;1.632;0.35;6951.0;4.662857142857143;255440.0;0.2;0.2;False;24.38;29.92;5.540000000000003;0.21899999999999994;4.379999999999999;0.35
DCI-20241028369;ECI-20241028001;WOA241021608-00-001-002;JB2C517TA0;1#东威图电VCP线;沉锡;A板;正片;短边;1.4;466.0;431.0;0.5;H0080;东威;5;5;17;45.0;19.0;2;东威;52.9;25;50.0;50.0;34.0;16.0;45;40;36.0;6;1;;;;孔铜;≥25;34.9;30.47;36.01;37.67;33.98;36.57;34.93;ACC;25.0;30.0;0;30.47;37.67;34.93;2.54;7.200000000000003;47757;JB2C517TA0;466.0;431.0;407.0;220.0;0.254/0.254;50.0;50.0;1.55;0.5;4317.0;3.1;200846.0;0.254;0.254;True;30.47;37.67;7.200000000000003;0.21879999999999997;5.469999999999999;0.5
DCI-20241028370;ECI-20241028002;WOA241023692-00-001-001;JP2C056EA0;1#东威图电VCP线;沉金;A板;正片;短边;0.9(含铜）;440.2;364.0;0.35;H0080;东威;5;5;17;45.0;19.0;2;东威;35;18;66.0;68.0;24.0;15.0;35;30;36.0;6;1;;;;孔铜;≥18平均20;34.9;31.03;36.57;34.9;29.92;34.9;33.7;REJ;18.0;23.0;0;29.92;36.57;33.7;2.61;6.649999999999999;1043;JP2C056EA0;440.2;364.0;173.0;208.8;0.2/0.15;66.0;68.0;1.0;0.35;9799.0;2.857142857142857;160232.8;0.2;0.15;True;29.92;36.57;6.649999999999999;0.6622222222222223;11.920000000000002;0.35
DCI-20241028631;ECI-20241028003;WOA241023692-00-001-001;JP2C056EA0;2#龙门图电线;沉金;A板;正片;短边;0.9(含铜）;440.2;364.0;0.35;;东威;5;5;15;35.0;19.0;2;龙门;35;18;66.0;68.0;17.0;10.0;;;60.0;8;;;;;孔铜;≥18平均20;27.7;25.48;28.81;28.81;24.38;27.7;26.98;ACC;18.0;23.0;0;24.38;28.81;27.15;1.82;4.43;1043;JP2C056EA0;440.2;364.0;173.0;208.8;0.2/0.15;66.0;68.0;1.0;0.35;9799.0;2.857142857142857;160232.8;0.2;0.15;False;24.38;28.81;4.43;0.3544444444444444;6.379999999999999;0.35
DCI-20241029149;ECI-20241029001;WOA241025777-00-001-001;J0200188A01.0;2#龙门图电线;喷锡;A板;正片;短边;1.1;600.0;540.0;0.45;;东威;5;5;15;40.0;19.0;2;龙门;38.4;20;52.01;54.49;16.0;10.0;;;60.0;8;;;;;孔铜;≥20平均25;33.8;28.26;34.35;35.46;27.7;32.13;31.95;ACC;20.0;25.0;0;27.7;35.46;31.95;3.26;7.760000000000002;361812;J0200188A01.0;600.0;540.0;226.0;172.0;/;52.01;54.49;1.2;0.45;23382.0;2.666666666666667;324000.0;;;False;27.7;35.46;7.760000000000002;0.38499999999999995;7.699999999999999;0.45
DCI-20241029275;ECI-20241029002;WOA241022636-00-003-007;J0400298A00.0;1#东威图电VCP线;沉金;A板;正片;短边;0.36;560.0;520.5;0.35;H0080;东威;5;5;17;45.0;19.0;2;东威;33.4;25;47.0;45.0;32.0;15.0;35;30;36.0;6;1;;;;孔铜;≥25;37.12;28.26;36.57;34.9;30.47;37.3;34.1;ACC;25.0;30.0;0;28.26;37.3;34.1;3.83;9.039999999999996;346173;J0400298A00.0;560.0;520.5;268.0;250.0;0.2/0.2;47.0;45.4;1.0;0.35;12817.0;2.857142857142857;291480.0;0.2;0.2;True;28.26;37.3;9.039999999999996;0.13040000000000007;3.2600000000000016;0.35
DCI-20241030257;ECI-20241029005;WOA241028855-00-001-001;J0200308A00.0;2#龙门图电线;沉锡;A板;正片;短边;1.5;622.0;492.0;0.5;H0150;东威;5;5;17;45.0;19.0;2;龙门;47.9;20;45.0;44.0;16.0;11.0;;;60.0;8;;;;;孔铜;≥20平均25;33.24;26.59;32.96;32.13;26.04;31.59;30.42;ACC;20.0;25.0;0;26.04;33.24;30.42;3.24;7.200000000000003;364623;J0200308A00.0;622.0;492.0;212.0;156.0;/;45.0;44.0;1.6;0.5;14864.0;3.2;306024.0;;;False;26.04;33.24;7.200000000000003;0.30199999999999994;6.039999999999999;0.5
DCI-20241030263;ECI-20241029004;WOA241026832-00-001-001;J0400326A00.0;2#东威板电VCP线;沉锡;A板;负片;短边;0.7;622.0;500.0;0.25;H0080;东威;48.4;20;28;50.0;55.7;0.7;;;;;;;;;;;;;;;;孔铜;≥20平均25;35.46;24.38;37.12;33.24;25.48;34.35;31.67;ACC;20.0;25.0;0;24.38;37.12;31.67;5.39;12.74;362585;J0400326A00.0;622.0;500.0;192.0;139.0;;;;1.6;0.25;33431.0;6.4;311000.0;;;True;24.38;37.12;12.739999999999998;0.21899999999999994;4.379999999999999;0.25
DCI-20241030429;ECI-20241030001;WOA241029878-00-001-001;J0200298A00.0;2#龙门图电线;喷锡;A板;正片;短边;1.5;600.0;498.0;0.4;H0080;东威;5;5;17;45.0;19.0;2;龙门;38.4;25;58.0;59.0;18.0;10.0;;;70.0;8;;;;;孔铜;≥25;43.69;35.69;42.46;43.69;35.56;46.15;41.2;REJ;25.0;30.0;0;35.56;46.15;41.21;4.49;10.59;365541;J0200298A00.0;600.0;498.0;238.0;190.0;0.2/0.15;57.5;58.7;1.6;0.4;13043.0;4.0;298800.0;0.2;0.15;False;35.56;46.15;10.589999999999996;0.4224000000000001;10.560000000000002;0.4
DCI-20241030617;ECI-20241030002;WOA241021590-00-001-007;J0400297A00.0;1#东威图电VCP线;沉锡;A板;正片;短边;1;600.0;470.0;0.4;H0080;东威;5;5;17;45.0;19.0;2;东威;52.9;20;51.0;56.0;30.0;16.0;45;40;36.0;6;1;;;;孔铜;≥20平均25;28.26;24.27;29.92;28.26;24.27;28.81;27.29;ACC;20.0;25.0;1;24.27;29.92;27.3;2.42;5.650000000000002;335911;J0400297A00.0;600.0;470.0;279.2;143.7;0.25/0.2;51.0;56.0;1.6;0.4;29761.0;4.0;282000.0;0.25;0.2;True;24.27;29.92;5.650000000000002;0.21349999999999997;4.27;0.4
DCI-20241030618;ECI-20241030003;WOA241021618-00-001-001;J0600022C00.0;1#东威图电VCP线;沉锡;A板;正片;短边;;622.0;443.0;0.25;H0080;荣信;5;5;2.5;45.0;18.0;1.3;东威;38.4;20;42.0;44.0;34.0;15.0;45;40;36.0;6;1;;;;孔铜;≥20平均25;37.69;26.36;35.12;34.9;26.36;35.67;32.69;ACC;20.0;25.0;0;26.36;37.69;32.68;5.0;11.33;323913;J0600022C00.0;622.0;443.0;288.0;137.0;0.15/0.1;41.8;43.9;1.6;0.25;14197.0;6.4;275546.0;0.15;0.1;True;26.36;37.69;11.329999999999998;0.31799999999999995;6.359999999999999;0.25
DCI-20241031037;ECI-20241030004;WOA241028868-00-001-001;J0400334A00.0;2#龙门图电线;沉锡;A板;正片;短边;1;622.0;500.0;0.35;;东威;5;5;15;45.0;19.0;2;龙门;47.9;20;49.9;55.2;18.0;10.0;;;60.0;8;;;;;孔铜;≥20平均25;33.24;25.48;34.35;31.03;24.38;31.58;30.01;ACC;20.0;25.0;0;24.38;34.35;30.01;4.12;9.970000000000002;364859;J0400334A00.0;622.0;500.0;198.5;132.5;0.203/0.254;49.9;55.2;1.6;0.35;18238.0;4.571428571428572;311000.0;0.203;0.254;False;24.38;34.35;9.970000000000002;0.21899999999999994;4.379999999999999;0.35
DCI-20241031040;ECI-20241031001;WOA241029915-00-001-001;J0200292A00.0;2#龙门图电线;OSP;A板;正片;短边;1.5;580.0;460.0;0.5;;东威;5;5;15;45.0;19.0;2;龙门;35;18;37.98;39.37;17.0;10.0;;;60.0;8;;;;;孔铜;≥18平均20;33.8;24.93;31.58;30.47;26.04;31.03;29.64;ACC;18.0;23.0;0;24.93;33.8;29.64;3.43;8.869999999999997;364708;J0200292A00.0;580.0;460.0;218.95;185.93;0.203/0.229;37.98;39.37;1.6;0.5;6308.0;3.2;266800.0;0.203;0.229;False;24.93;33.8;8.869999999999997;0.385;6.93;0.5
DCI-20241031088;ECI-20241031002;WOA241025781-00-001-001;J0600070A00.0;2#龙门图电线;沉金;A板;正片;短边;;622.0;470.0;0.4;;东威;5;5;15;45.0;19.0;2;龙门;42;18;61.05;63.49;18.0;10.0;;;60.0;8;;;;;孔铜;≥18平均20;31.03;21.05;31.58;34.35;23.27;35.46;33.12;ACC;18.0;23.0;0;21.05;35.46;29.46;5.93;14.41;361844;J0600070A00.0;622.0;470.0;290.0;219.0;0.25/0.23;61.05;63.49;2.3;0.4;7716.0;5.749999999999999;292340.0;0.25;0.23;False;21.05;35.46;14.41;0.16944444444444448;3.0500000000000007;0.4
DCI-20241031089;ECI-20241031003;WOA241025780-00-001-001;J0600072A00.0;2#龙门图电线;沉金;A板;正片;短边;;622.0;470.0;0.35;;东威;5;5;15;45.0;19.0;2;龙门;42;18;61.3;62.9;18.0;10.0;;;60.0;8;;;;;孔铜;≥18平均20;38.23;23.82;39.89;36.01;24.93;35.85;33.12;ACC;18.0;23.0;0;23.82;39.89;33.12;6.95;16.07;361481;J0600072A00.0;622.0;470.0;290.0;219.0;0.25/0.2;61.3;62.9;2.3;0.35;7553.0;6.571428571428571;292340.0;0.25;0.2;False;23.82;39.89;16.07;0.32333333333333336;5.82;0.35
DCI-20241101082;ECI-20241101001;WOA241025770-00-001-001;J0400182A01.0;2#龙门图电线;沉金;A板;正片;短边;1.1;622.0;458.0;0.35;H0001;东威;5;5;17;45.0;19.0;2;龙门;35;18;65.0;69.0;16.0;10.0;;;60.0;8;;;;;孔铜;≥18平均20;25.5;22.1;28.9;30.03;23.23;29.46;26.52;ACCA;18.0;23.0;0;22.1;30.03;26.54;3.41;7.93;361082;J0400182A01.0;622.0;458.0;291.41;215.75;0.25/0.3;64.6;68.6;1.6;0.35;81091.0;4.571428571428572;284876.0;0.25;0.3;False;22.1;30.03;7.93;0.22777777777777786;4.100000000000001;0.35
DCI-20241101083;ECI-20241101002;WOA241028867-00-001-001;J0200302A01.0;2#龙门图电线;喷锡;A板;正片;短边;1.1;600.0;456.0;0.4;H0001;荣信;5;5;2.5;45.0;18.0;1.3;龙门;38.4;20;69.0;65.0;18.0;10.0;;;60.0;8;;;;;孔铜;≥20平均25;30.59;25.5;30.03;30.59;24.93;30.59;28.7;ACC;20.0;25.0;0;24.93;30.59;28.7;2.72;5.66;364148;J0200302A01.0;600.0;456.0;216.5;143.5;0.25/;69.0;65.0;1.2;0.4;47056.0;3.0;273600.0;0.25;;False;24.93;30.59;5.66;0.2465;4.93;0.4
DCI-20241101347;ECI-20241101003;RPA3241018547-00-001-001;J0600028A00.0;2#龙门图电线;沉锡;A板;正片;短边;;546.0;414.67;0.4;;东威;5;5;15;45.0;19.0;2;龙门;50;30;38.0;40.0;18.0;10.0;;;90.0;8;;;;;孔铜;≥30;41.36;34.13;41.36;42.03;34.56;40.79;39.03;ACC;30.0;35.0;1;34.13;42.03;39.04;3.66;7.899999999999999;256787;J0600028A00.0;546.0;414.6667;252.0;190.1;0.15/0.15;38.0;40.0;1.6;0.4;7830.0;4.0;226408.0182;0.15;0.15;False;34.13;42.03;7.899999999999999;0.13766666666666674;4.130000000000003;0.4
DCI-20241101347;ECI-20241101003;RPA3241018547-00-001-001;J0600028A00.0;2#龙门图电线;沉锡;A板;正片;短边;;546.0;414.67;0.4;;东威;5;5;15;45.0;19.0;2;龙门;50;30;38.0;40.0;18.0;10.0;;;90.0;8;;;;;孔铜;≥30;41.36;34.13;41.36;42.03;34.56;40.79;39.03;ACC;30.0;35.0;1;34.13;42.03;39.04;3.66;7.899999999999999;256809;J0600028A00.0;546.0;414.6667;252.0;190.1;;;;;0.3;5710.0;;226408.0182;;;False;34.13;42.03;7.899999999999999;0.13766666666666674;4.130000000000003;0.4
DCI-20241101347;ECI-20241101003;RPA3241018547-00-001-001;J0600028A00.0;2#龙门图电线;沉锡;A板;正片;短边;;546.0;414.67;0.4;;东威;5;5;15;45.0;19.0;2;龙门;50;30;38.0;40.0;18.0;10.0;;;90.0;8;;;;;孔铜;≥30;41.36;34.13;41.36;42.03;34.56;40.79;39.03;ACC;30.0;35.0;1;34.13;42.03;39.04;3.66;7.899999999999999;256810;J0600028A00.0;546.0;414.6667;252.0;190.1;;;;;0.3;15960.0;;226408.0182;;;False;34.13;42.03;7.899999999999999;0.13766666666666674;4.130000000000003;0.4
DCI-20241102318;ECI-20241102002;WOA241026845-00-006-007;J0200200A00.1;1#东威图电VCP线;喷锡;A板;正片;短边;1.5;622.0;390.0;0.5;H0080;东威;5;5;17;45.0;19.0;2;东威;52.9;25;72.0;67.0;34.0;16.0;45;40;36.0;6;1;;;;孔铜;≥25;30.77;28.31;33.23;32.62;32.38;35.08;31.89;ACC;25.0;30.0;0;28.31;35.08;32.06;2.31;6.77;364214;J0200200A00.1;622.0;390.0;370.0;293.0;0.3/0.3;71.9;66.8;1.55;0.5;8188.0;3.1;242580.0;0.3;0.3;True;28.31;35.08;6.77;0.13239999999999996;3.3099999999999987;0.5
DCI-20241102319;ECI-20241102003;WOA241026833-00-003-007;J0200197A00.1;1#东威图电VCP线;喷锡;A板;正片;短边;1.5;450.5;343.0;0.55;H0080;东威;5;5;17;45.0;19.0;2;东威;52.9;25;78.0;77.0;34.0;16.0;45;40;36.0;6;1;;;;孔铜;≥25;31.38;26.46;31.38;36.31;28.31;34.46;31.38;REJ;25.0;30.0;1;26.46;36.31;31.38;3.67;9.850000000000001;364305;J0200197A00.1;450.5;343.0;431.0;323.0;0.3/0.3;77.71;76.6;1.55;0.55;6917.0;2.818181818181818;154521.5;0.3;0.3;True;26.46;36.31;9.850000000000001;0.058400000000000035;1.4600000000000009;0.55
DCI-20241102388;ECI-20241102004;WOA241025773-00-001-003;J0600071A00.0;2#龙门图电线;喷锡;A板;正片;短边;;500.0;330.0;0.325;H0080;东威;5;5;17;45.0;19.0;2;龙门;47.9;20;61.0;62.0;18.0;11.0;;;60.0;8;;;;;孔铜;≥20平均25;35.08;28.15;34.46;35.54;28.15;30.77;32.02;ACC;20.0;25.0;0;28.15;35.54;32.02;3.44;7.390000000000001;361154;J0600071A00.0;500.0;330.0;230.02;150.01;0.2/0.15;60.9;61.72;1.6;0.325;20075.0;4.923076923076923;165000.0;0.2;0.15;False;28.15;35.54;7.390000000000001;0.4074999999999999;8.149999999999999;0.325
DCI-20241102470;ECI-20241102005;WOA241026833-00-003-007;J0200197A00.1;1#东威图电VCP线;喷锡;A板;正片;短边;1.5;450.5;343.0;0.55;H0080;东威;5;5;17;45.0;19.0;2;龙门;52.9;25;78.0;77.0;16.0;10.0;;;70.0;8;;;;;孔铜;≥25;33.85;28.92;34.92;33.08;29.54;33.87;32.36;ACC;25.0;30.0;1;28.92;34.92;32.36;2.5;6.0;364305;J0200197A00.1;450.5;343.0;431.0;323.0;0.3/0.3;77.71;76.6;1.55;0.55;6917.0;2.818181818181818;154521.5;0.3;0.3;True;28.92;34.92;6.0;0.15680000000000008;3.9200000000000017;0.55
DCI-20241102588;ECI-20241102006;WOA241030949-00-001-001;J0600075A00.0;2#龙门图电线;沉金;A板;正片;短边;;600.0;424.0;0.45;;东威;5;5;15;45.0;19.0;2;龙门;70;20;56.0;51.0;18.0;10.0;;;60.0;8;;;;;孔铜;≥20平均25;32.29;26.06;31.73;31.16;24.93;31.16;29.55;ACC;20.0;25.0;0;24.93;32.29;29.55;3.19;7.359999999999999;365649;J0600075A00.0;600.0;424.0;196.1;183.0;0.203/0.203;56.0;51.0;1.9;0.45;20072.0;4.222222222222222;254400.0;0.203;0.203;False;24.93;32.29;7.359999999999999;0.2465;4.93;0.45
DCI-20241103068;ECI-20241103001;WOA241018536-00-001-002;JP4C312EA0;2#龙门图电线;沉金;A板;正片;短边;1.2;546.0;414.66;0.35;;东威;5;5;15;45.0;19.0;2;龙门;38;20;62.0;64.0;18.0;10.0;;;60.0;8;;;;;孔铜;≥20平均25;32.29;23.86;32.86;30.03;26.63;31.16;29.47;ACC;20.0;25.0;0;23.86;32.86;29.47;3.53;9.0;178551;JP4C312EA0;546.0;414.66;254.3;121.6;0.13/0.1;62.0;64.0;1.5;0.35;9718.0;4.285714285714286;226404.36;0.13;0.1;False;23.86;32.86;9.0;0.19299999999999998;3.8599999999999994;0.35
DCI-20241104226;ECI-20241103002;WOA241025813-00-001-001;J0400058B00.0;2#龙门图电线;沉锡;A板;正片;短边;0.5;520.5;481.0;0.45;H0080;东威;149.5;25;36;50.0;55.7;0.7;龙门;139.5;/;62.5;61.5;0.0;12.0;;;0.0;8;;;;;孔铜;≥25;38.15;27.69;36.92;37.37;27.08;36.92;34.02;ACC;25.0;30.0;1;27.08;38.15;34.02;5.16;11.07;358444;J0400058B00.0;520.5;481.0;248.0;227.5;;62.5;61.5;2.0;0.45;6772.0;4.444444444444445;250360.5;;;False;27.08;38.15;11.07;0.08319999999999993;2.0799999999999983;0.45
DCI-20241104227;ECI-20241103003;WOA241101010-00-001-001;J0400331A00.0;2#龙门图电线;沉金;A板;正片;短边;0.45;580.0;500.0;0.4mm;H0080;东威;5;5;17;45.0;19.0;2;龙门;35;18;56.0;58.0;15.0;10.0;;;60.0;8;;;;;孔铜;≥18平均20;28.9;24.36;31.43;28.9;23.23;32.86;28.23;ACC;18.0;23.0;0;23.23;32.86;28.28;3.81;9.629999999999999;362903;J0400331A00.0;580.0;500.0;229.2;156.8;0.254/0.203;56.33;57.99;1.6;0.4;13009.0;4.0;290000.0;0.254;0.203;False;23.23;32.86;9.629999999999999;0.29055555555555557;5.23;0.4
DCI-20241104228;ECI-20241103004;WOA241018537-00-001-003;JP4C295EA0;1#东威图电VCP线;沉金;A板;正片;短边;0.7100（不含铜）;622.0;470.0;0.35;H0080;荣信;5;5;2.5;45.0;18.0;1.3;东威;33.4;20;39.0;34.0;28.0;15.0;40;35;36.0;6;1;;;;孔铜;≥20平均25;32.86;28.33;33.69;32.86;27.2;32.86;;ACC;20.0;25.0;0;27.2;33.69;31.3;2.78;6.489999999999998;86600;JP4C295EA0;622.0;470.0;200.0;110.0;0.3/0.16;39.0;34.0;1.2;0.35;15552.0;3.428571428571429;292340.0;0.3;0.16;True;27.2;33.69;6.489999999999998;0.36;7.199999999999999;0.35
DCI-20241104230;ECI-20241103005;WOA241022641-00-002-006;J0400285A00.1;1#东威图电VCP线;喷锡;A板;正片;短边;0.36;626.0;470.0;0.35;H0080;荣信;5;5;2.5;45.0;18.0;1.3;东威;38.4;20;41.0;52.0;28.0;15.0;40;35;36.0;6;1;;;;孔铜;≥20平均25;23.23;22.1;23.23;23.23;22.1;24.93;23.13;ACC;20.0;25.0;1;22.1;24.93;23.14;1.04;2.829999999999998;362214;J0400285A00.1;626.0;470.0;304.2;222.0;0.15/0.15;41.0;52.0;1.2;0.35;9970.0;3.428571428571429;294220.0;0.15;0.15;True;22.1;24.93;2.8299999999999983;0.10500000000000007;2.1000000000000014;0.35
DCI-20241104259;ECI-20241103006;WOA241024748-00-001-001;J08T0001A00.0;2#龙门图电线;沉锡;A板;正片;短边;;520.5;414.66;0.3;H0125;荣信;5;5;2.5;45.0;18.0;1.3;龙门;38.4;20;37.0;35.0;17.0;10.0;;;60.0;8;;;;;孔铜;≥20平均25;35.13;26.06;37.96;37.96;24.36;35.69;32.86;ACC;20.0;25.0;0;24.36;37.96;32.86;6.06;13.6;347281;J08T0001A00.0;520.5;414.66;480.0;350.0;0.127/0.11;37.0;35.0;1.6;0.3;20490.0;5.333333333333334;215830.53;0.127;0.11;False;24.36;37.96;13.600000000000001;0.21799999999999997;4.359999999999999;0.3
DCI-20241104261;ECI-20241103007;WOA241101001-00-001-001;J0200304A00.0;2#龙门图电线;喷锡;A板;正片;短边;1.1;560.0;537.0;0.4;H0154;东威;5;5;17;45.0;19.0;2;龙门;35;20;41.0;38.0;16.0;10.0;;;60.0;8;;;;;孔铜;≥20平均25;32.86;26.06;34.56;32.86;27.76;32.86;31.16;ACC;20.0;25.0;0;26.06;34.56;31.16;3.4;8.500000000000004;364162;J0200304A00.0;560.0;537.0;171.0;87.0;0.178/0.224;40.5;37.7;1.2;0.4;33115.0;3.0;300720.0;0.178;0.224;False;26.06;34.56;8.500000000000004;0.30299999999999994;6.059999999999999;0.4
DCI-20241104262;ECI-20241103008;WOA241024759-00-002-002;J0400039A00.1;2#龙门图电线;沉金;A板;正片;短边;0.71;560.0;494.0;0.35mm;H0080;东威;5;5;17;45.0;19.0;2;龙门;35;25;33.0;37.0;18.0;10.0;;;70.0;8;;;;;孔铜;≥25;36.83;31.73;36.26;36.26;29.46;35.13;34.2;ACC;25.0;30.0;0;29.46;36.83;34.28;2.99;7.369999999999997;276071;J0400039A00.1;560.0;494.0;269.0;234.0;0.3/0.2;33.0;37.0;1.6;0.35;19050.0;4.571428571428572;276640.0;0.3;0.2;False;29.46;36.83;7.369999999999997;0.17840000000000003;4.460000000000001;0.35
DCI-20241104457;ECI-20241104001;WOA241029892-00-001-001;J0400328A00.0;1#东威图电VCP线;喷锡;A板;正片;短边;0.4;622.0;522.0;0.4;H0144;东威;5;5;17;45.0;19.0;2;东威;35;18;46.0;57.0;22.0;15.0;35;30;36.0;6;1;;;;孔铜;≥18平均20;25.23;20.92;24.0;26.46;20.92;23.38;23.48;ACC;18.0;23.0;1;20.92;26.46;23.49;2.25;5.539999999999999;360750;J0400328A00.0;622.0;522.0;123.0;118.2;0.127/0.127;46.49;57.27;1.0;0.4;21516.0;2.5;324684.0;0.127;0.127;True;20.92;26.46;5.539999999999999;0.16222222222222232;2.9200000000000017;0.4
DCI-20241104461;ECI-20241104002;WOA241102058-00-001-001;J0200314A00.0;2#龙门图电线;沉锡;A板;正片;短边;1.5;600.0;520.5;0.5;H0150;东威;5;5;17;45.0;19.0;2;龙门;70;20;45.0;45.0;18.0;11.0;;;60.0;8;;;;;孔铜;≥20平均25;33.99;26.57;37.3;34.06;27.58;38.53;33;ACC;20.0;25.0;0;26.57;38.53;33.01;4.94;11.96;368079;J0200314A00.0;600.0;520.5;287.28;165.5;/;45.5;45.3;1.6;0.5;15928.0;3.2;312300.0;;;False;26.57;38.53;11.96;0.3285;6.57;0.5
DCI-20241104587;ECI-20241104003;WOA241024748-00-001-001;J08T0001A00.0;2#龙门图电线;沉锡;A板;正片;短边;;520.5;414.66;0.3;;荣信;5;5;2.5;45.0;18.0;1.3;龙门;38.4;20;37.0;35.0;18.0;10.0;;;60.0;8;;;;;孔铜;≥20平均25;35.13;26.06;32.56;37.69;24.36;35.19;31.83;ACC;20.0;25.0;0;24.36;37.69;31.83;5.41;13.33;347281;J08T0001A00.0;520.5;414.66;480.0;350.0;0.127/0.11;37.0;35.0;1.6;0.3;20490.0;5.333333333333334;215830.53;0.127;0.11;False;24.36;37.69;13.329999999999998;0.21799999999999997;4.359999999999999;0.3
DCI-20241105375;ECI-20241105001;WOA241031977-00-001-007;J0200200A00.1;2#龙门图电线;喷锡;A板;正片;短边;1.5;622.0;390.0;0.5;H0080;东威;5;5;17;45.0;19.0;2;龙门;52.9;25;72.0;67.0;17.0;11.0;;;70.0;8;;;;;孔铜;≥25;37.96;31.16;35.69;35.69;30.03;37.96;34.74;ACC;25.0;30.0;0;30.03;37.96;34.75;3.39;7.93;364214;J0200200A00.1;622.0;390.0;370.0;293.0;0.3/0.3;71.9;66.8;1.55;0.5;8188.0;3.1;242580.0;0.3;0.3;False;30.03;37.96;7.93;0.20120000000000005;5.030000000000001;0.5
DCI-20241105376;ECI-20241105002;WOA241102017-00-002-002;J0200293A00.0;2#龙门图电线;OSP;A板;正片;短边;1.5;546.0;470.0;0.8;H0080;东威;5;5;17;45.0;19.0;2;龙门;70;18;45.0;46.0;13.0;11.0;;;60.0;8;;;;;孔铜;≥18平均20;25.5;24.36;25.5;26.63;24.36;27.76;25.68;ACC;18.0;23.0;0;24.36;27.76;25.68;1.33;3.400000000000002;359745;J0200293A00.0;546.0;470.0;226.06;170.43;0.305/0.508;45.0;46.0;1.6;0.8;2765.0;2.0;256620.0;0.305;0.508;False;24.36;27.76;3.400000000000002;0.3533333333333333;6.359999999999999;0.8
DCI-20241105592;ECI-20241105003;WOA241104064-00-001-001;J0200299A00.0;2#龙门图电线;沉锡;A板;正片;短边;1.5;600.0;495.0;0.325;;荣信;5;5;2.5;45.0;18.0;1.3;龙门;52.9;20;22.62;24.1;18.0;10.0;;;60.0;8;;;;;孔铜;≥20平均25;27.08;23.38;27.08;28.92;23.38;28.31;26.35;ACC;20.0;25.0;1;23.38;28.92;26.36;2.41;5.540000000000003;361893;J0200299A00.0;600.0;495.0;289.5;236.5;0.2/0.2;22.62;24.1;1.6;0.325;16170.0;4.923076923076923;297000.0;0.2;0.2;False;23.38;28.92;5.540000000000003;0.16899999999999996;3.379999999999999;0.325
DCI-20241105595;ECI-20241105004;WOA241018528-00-003-007;J0400299A00.0;1#东威图电VCP线;沉锡;A板;正片;短边;1;580.0;549.5;0.4;;东威;5;5;15;45.0;19.0;2;东威;52.9;25;66.0;68.0;35.0;15.0;45;40;36.0;6;1;;;;孔铜;≥25;34.56;28.9;35.69;34.56;28.33;33.99;32.67;ACC;25.0;30.0;1;28.33;35.69;32.67;3.2;7.359999999999999;338497;J0400299A00.0;580.0;549.5;267.0;267.0;0.25/0.2;66.0;68.0;1.55;0.4;33403.0;3.875;318710.0;0.25;0.2;True;28.33;35.69;7.359999999999999;0.13319999999999993;3.3299999999999983;0.4
DCI-20241106432;ECI-20241106001;WOA241029883-00-001-001;JS4C298LB0;2#龙门图电线;喷锡;A板;正片;短边;0.71(不含铜);622.0;470.0;0.4;H0080;东威;5;5;17;45.0;19.0;2;龙门;35;18;59.0;67.0;16.0;10.0;;;60.0;8;;;;;孔铜;≥18平均20;26.56;23.09;28.87;27.14;21.94;25.98;25.59;ACC;18.0;23.0;0;21.94;28.87;25.6;2.6;6.93;96816;JS4C298LB0;622.0;470.0;219.91;146.7;0.16/0.149;59.0;67.0;1.6;0.4;12213.0;4.0;292340.0;0.16;0.149;False;21.94;28.87;6.93;0.21888888888888897;3.9400000000000013;0.4
DCI-20241106434;ECI-20241106002;WOA241030925-00-001-001;J0400337A00.0;2#龙门图电线;喷锡;A板;正片;短边;1.1;622.0;546.0;0.35;H0154;东威;5;5;17;45.0;19.0;2;龙门;35;20;61.0;66.0;18.0;10.0;;;60.0;8;;;;;孔铜;≥20平均25;36.37;26.45;35.22;35.53;27.81;36.95;33.05;ACC;20.0;25.0;0;26.45;36.95;33.06;4.65;10.5;365919;J0400337A00.0;622.0;546.0;146.0;82.36;0.203/0.244;61.3;65.7;1.6;0.35;18280.0;4.571428571428572;339612.0;0.203;0.244;False;26.45;36.95;10.500000000000004;0.32249999999999995;6.449999999999999;0.35
DCI-20241106542;ECI-20241106003;WOA241104103-00-001-001;J0400346A00.0;2#龙门图电线;沉锡;A板;正片;短边;0.71;580.0;450.0;0.35;H0150;东威;5;5;17;45.0;19.0;2;龙门;70;20;37.0;40.0;18.0;11.0;;;60.0;8;;;;;孔铜;≥20平均25;30.77;25.85;33.85;34.46;26.46;33.23;30.77;ACC;20.0;25.0;0;25.85;34.46;30.77;3.79;8.61;368274;J0400346A00.0;580.0;450.0;211.25;183.0;0.203/0.254;36.98;39.88;1.6;0.35;13404.0;4.571428571428572;261000.0;0.203;0.254;False;25.85;34.46;8.61;0.2925000000000001;5.850000000000001;0.35
DCI-20241107228;ECI-20241107001;WOA241104066-00-001-002;J0400332A00.0;2#龙门图电线;沉金;A板;正片;短边;0.8;470.0;360.0;0.35;H0080;荣信;5;5;2.5;45.0;18.0;1.3;龙门;35;18;63.0;70.0;16.0;10.0;;;60.0;8;;;;;孔铜;≥18平均20;32.0;25.23;32.0;33.23;24.62;32.0;29.84;ACC;18.0;23.0;0;24.62;33.23;29.85;3.85;8.609999999999996;367997;J0400332A00.0;470.0;360.0;336.0;211.0;0.127/0.15;63.0;70.0;1.6;0.35;12368.0;4.571428571428572;169200.0;0.127;0.15;False;24.62;33.23;8.609999999999996;0.3677777777777778;6.620000000000001;0.35
DCI-20241107371;ECI-20241107002;WOA241105121-00-001-001;J0200327A00.0;2#龙门图电线;沉金;A板;正片;短边;1.9;500.0;410.0;0.3;H0053;东威;5;5;17;45.0;19.0;2;龙门;35;单点≥18，平均≥20;47.8;49.5;16.0;11.0;;;70.0;8;;;否;是;孔铜;≥18平均20;30.06;20.79;32.33;30.02;20.79;31.18;27.52;ACC;18.0;23.0;1;20.79;32.33;27.53;5.29;11.54;368921;J0200327A00.0;500.0;410.0;128.0;67.0;0.203/;47.8;49.5;2.0;0.3;5292.0;6.666666666666667;205000.0;0.203;;False;20.79;32.33;11.54;0.15499999999999994;2.789999999999999;0.3
DCI-20241107372;ECI-20241107003;WOA241105122-00-001-001;J0200326A00.0;2#龙门图电线;沉金;A板;正片;短边;1.9;500.0;408.0;0.3;H0053;东威;5;5;17;45.0;19.0;2;龙门;35;"单点≥18，平均≥20;";47.7;49.8;16.0;11.0;;;70.0;8;;;否;是;孔铜;≥18平均20;32.33;21.36;31.76;31.18;22.52;32.33;28.58;ACC;18.0;23.0;1;21.36;32.33;28.58;5.17;10.97;368876;J0200326A00.0;500.0;408.0;128.0;67.0;0.203/;47.7;49.8;2.0;0.3;5297.0;6.666666666666667;204000.0;0.203;;False;21.36;32.33;10.969999999999999;0.18666666666666665;3.3599999999999994;0.3
