Repository: BecaLiang/copper-thickness-consumption-tool

# Copper Usage

This projects provides a tool to calculate machine parameters for the pattern plating step at JST. Customer provided inputs like the desired thickness are combined with a safety margin to answer the question "What are my machine settings so I fulfill the customer required minimal thickness with a probability of 1 - margin?". To achieve this, a layer modelling the effect of our process on the minimal copper thickness is also contained.

## 1. Working Principles

The copper thickness tool is based on two functional entities. Firstly a tool to calculate the minimum thickness among all 6 measured points from all relevant inputs, implemented as an inheritance from _ThicknessCalcul

File: train_data.csv (part 7 of 37)
;Minimum Hole Diameter (mm);Customer Number;Full Board Plating_Production Line Equipment Name;Full Board Plating_Copper Surface Requirement (um);Full Board Plating_Hole Copper Requirement (um);Full Board Plating_Copper Current Density;Full Board Plating_Spray Frequency (HZ);Full Board Plating_Copper Plating Time (min);Full Board Plating_Board Speed (m/min);Pattern Plating_Production;Pattern Plating_Copper Surface Requirement (um);Pattern Plating_Hole Copper Requirement (um);Pattern Plating_Plated Area (GTL);Pattern Plating_Plated Area (GBL);Pattern Plating_Copper Current Density;Pattern Plating_Tin Plating Current Density;Pattern Plating_Spray Frequency|Copper (HZ);Pattern Plating_Spray Frequency|Tin (HZ);Pattern Plating_Copper Plating Time (min);Pattern Plating_Tin Plating Time (min);Pattern Plating_Board Speed (m/min);Is Hole Plugged;Not Plugged;Plugged;Inspection Item;Requirement;Measured Range 1;Measured Range 2;Measured Range 3;Measured Range 4;Measured Range 5;Measured Range 6;Average Value;Judgment;min_requirement;judgement_criteria;label;thickness_min;thickness_max;thickness_mean;thickness_std;thickness_range;mfgpartId;Part Number;Panel Length;Panel Width;Part Length;Part Width;Line width/spacing (mm);Graphic Area C Side %;Graphic Area S Side %;Board Thickness (mm);Min. hole size;Total Hole Quantity;Ratio;Panel Size;Line Width (mm);Line Spacing (mm);is_vcp;minimal_thickness;maximal_thickness;thickness_asymmetry;thickness_req_ratio;thickness_delta;minimum_hole_diameter
DCI-20241107377;ECI-20241107004;WOA241104062-00-001-001;J0400350A00.0;1#东威图电VCP线;喷锡;A板;正片;短边;0.4;622.0;483.0;0.35;H0144;东威;5;5;17;35.0;19.0;2;东威;35;单点≥18，平均≥20;58.0;59.0;28.0;16.0;35;30;36.0;6;1;;否;是;孔铜;≥18平均20;34.06;25.4;32.91;32.33;25.98;31.18;30.31;ACC;18.0;23.0;0;25.4;34.06;30.31;3.7;8.660000000000004;367985;J0400350A00.0;622.0;483.0;228.06;118.205;0.203/0.178;58.0;59.0;1.0;0.35;22367.0;2.857142857142857;300426.0;0.203;0.178;True;25.4;34.06;8.660000000000004;0.41111111111111104;7.399999999999999;0.35
DCI-20241107554;ECI-20241107005;WOA241025788-00-001-003;J0200101B01.0;1#东威图电VCP线;喷锡;A板;正片;短边;1.5;546.0;362.0;0.35;;东威;5;5;15;45.0;19.0;2;东威;35;20;68.9;68.4;29.0;15.0;45;40;36.0;6;1;;;;孔铜;≥20平均25;31.38;23.38;33.23;30.77;24.0;34.46;29.53;ACC;20.0;25.0;1;23.38;34.46;29.54;4.72;11.08;307378;J0200101B01.0;546.0;362.0;342.0;103.56;0.2/0.2;68.9;68.4;1.6;0.35;34247.0;4.571428571428572;197652.0;0.2;0.2;True;23.38;34.46;11.080000000000002;0.16899999999999996;3.379999999999999;0.35
DCI-20241108293;ECI-20241108003;WOA241105118-00-003-004;J0200311A00.0;2#龙门图电线;喷锡;A板;正片;短边;1.9;500.0;424.0;1.05;H0080;东威;5;5;17;45.0;19.0;2;龙门;109;单点≥18，平均≥20;41.9;72.4;13.0;10.0;;;90.0;8;;;是;否;孔铜;≥18平均20;51.06;43.62;50.99;30.99;44.84;50.99;45.41;REJ;18.0;23.0;0;30.99;51.06;45.42;7.82;20.07;367626;J0200311A00.0;500.0;424.0;404.0;237.0;0.7/;41.9;72.4;2.0;1.05;962.0;1.904761904761905;212000.0;0.7;;False;30.99;51.06;20.070000000000004;0.7216666666666666;12.989999999999998;1.05
DCI-20241108294;ECI-20241108001;WOA241106152-00-001-001;J0200300A00.0;2#龙门图电线;沉锡;A板;正片;短边;1.5;600.0;495.0;0.35;H0080;荣信;5;5;2.5;45.0;18.0;1.3;龙门;52.9;25;22.91;24.26;14.0;11.0;;;90.0;8;;;否;是;孔铜;≥25;38.7;31.94;40.39;38.09;28.26;37.93;35.88;ACC;25.0;30.0;0;28.26;40.39;35.88;4.71;12.13;362540;J0200300A00.0;600.0;495.0;289.5;236.5;0.2/0.2;22.91;24.26;1.6;0.35;15836.0;4.571428571428572;297000.0;0.2;0.2;False;28.26;40.39;12.129999999999999;0.13040000000000007;3.2600000000000016;0.35
DCI-20241108298;ECI-20241108002;WOA241022661-00-001-003;JB4C045TB3;2#龙门图电线;沉锡;A板;正片;短边;1.0(不含铜);600.0;355.0;0.3;H0080;东威;5;5;17;45.0;19.0;2;龙门;70;25;45.0;46.0;19.0;11.0;;;70.0;8;;;是;否;孔铜;≥25;40.54;31.94;41.77;39.32;29.49;36.86;36.65;ACC;25.0;30.0;0;29.49;41.77;36.65;4.94;12.28;319314;JB4C045TB3;600.0;355.0;331.0;288.0;0.2/0.183;45.0;46.0;1.6;0.3;28229.0;5.333333333333334;213000.0;0.2;0.183;False;29.49;41.77;12.280000000000005;0.17959999999999993;4.489999999999998;0.3
DCI-20241109095;ECI-20241109001;WOA241022648-00-001-005;J0400146A00.0;1#东威图电VCP线;沉金;A板;正片;短边;1;546.0;337.0;0.4;;荣信;5;5;2.5;45.0;18.0;1.3;东威;35;20;50.0;53.0;29.0;15.0;45;40;36.0;6;1;;;;孔铜;孔铜 管控要求≥21平均26（MI 要求≥20平均25);23.96;17.2;22.73;22.11;15.97;25.19;21.19;REJ;21.0;26.0;1;15.97;25.19;21.19;3.74;9.22;275648;J0400146A00.0;546.0;337.0;312.42;257.81;0.178/0.36;50.0;53.0;1.6;0.4;12220.0;4.0;184002.0;0.178;0.36;True;15.97;25.19;9.22;-0.2395238095238095;-5.029999999999999;0.4
DCI-20241109115;ECI-20241109002;WOA241107212-00-001-001;J0200330A00.0;2#东威板电VCP线;喷锡;A板;负片;短边;1.5;600.0;500.0;0.4;;东威;35;20;32;50.0;55.7;0.7;;;;;;;;;;;;;;;;孔铜;≥20平均25;37.47;28.87;34.4;35.63;27.64;35.63;33.2;ACC;20.0;25.0;0;27.64;37.47;33.27;4.03;9.829999999999998;370072;J0200330A00.0;600.0;500.0;238.8;187.4;;;;1.6;0.4;5450.0;4.0;300000.0;;;True;27.64;37.47;9.829999999999998;0.382;7.640000000000001;0.4
DCI-20241109292;ECI-20241109003;WOA241022648-00-001-005;J0400146A00.0;2#龙门图电线;沉金;A板;正片;短边;1;546.0;337.0;0.4;H0080;荣信;5;5;2.5;45.0;18.0;1.3;龙门;35; 单点≥20，平均≥25;50.0;53.0;18.0;11.0;;;60.0;8;;;是;否;孔铜;≥20平均25;28.87;25.8;32.56;33.17;27.64;33.76;30.3;ACC;20.0;25.0;0;25.8;33.76;30.3;3.31;7.959999999999997;275648;J0400146A00.0;546.0;337.0;312.42;257.81;0.178/0.36;50.0;53.0;1.6;0.4;12220.0;4.0;184002.0;0.178;0.36;False;25.8;33.76;7.959999999999997;0.29000000000000004;5.800000000000001;0.4
DCI-20241109294;ECI-20241109006;WOA241106150-00-001-001;J0400348A00.0;2#龙门图电线;沉金;A板;正片;短边;1.1;622.0;546.0;0.35;H0200;东威;5;5;17;45.0;19.0;2;龙门;33.4;单点≥18，平均≥20;58.8;59.2;17.0;11.0;;;60.0;8;;;否;是;孔铜;≥18平均20;31.9;25.19;31.33;35.02;25.19;30.71;29.89;ACC;18.0;23.0;0;25.19;35.02;29.89;3.93;9.830000000000002;369566;J0400348A00.0;622.0;546.0;259.0;116.49;0.127/0.14;58.8;59.2;1.6;0.35;16558.0;4.571428571428572;339612.0;0.127;0.14;False;25.19;35.02;9.830000000000002;0.3994444444444445;7.190000000000001;0.35
DCI-20241109295;ECI-20241109005;WOA241106151-00-001-001;J0400349A00.0;2#龙门图电线;沉金;A板;正片;短边;1.1;600.0;546.0;0.4;H0200;东威;5;5;17;45.0;19.0;2;龙门;33.4;单点≥18，平均≥20;53.0;62.0;16.0;11.0;;;60.0;8;;;否;是;孔铜;≥18平均20;27.03;22.73;28.87;27.03;21.5;26.41;25.59;ACC;18.0;23.0;1;21.5;28.87;25.6;2.85;7.370000000000001;370021;J0400349A00.0;600.0;546.0;206.0;112.0;0.254/0.2;53.0;62.0;1.6;0.4;23616.0;4.0;327600.0;0.254;0.2;False;21.5;28.87;7.370000000000001;0.19444444444444445;3.5;0.4
DCI-20241109410;ECI-20241109008;WOA241031993-00-001-007;J0200209A00.0;1#东威图电VCP线;喷锡;A板;正片;短边;1.5;406.0;340.0;0.5;H0080;东威;5;5;17;45.0;19.0;2;东威;52.9;25;75.0;72.0;35.0;16.0;45;30;36.0;16;1;;否;是;孔铜;≥25;43.69;31.38;39.38;41.23;32.62;42.46;38.46;ACC;25.0;30.0;0;31.38;43.69;38.46;5.22;12.31;310080;J0200209A00.0;406.0;340.0;376.0;315.0;0.3/0.3;75.0;72.0;1.55;0.5;4469.0;3.1;138040.0;0.3;0.3;True;31.38;43.69;12.309999999999999;0.2552;6.379999999999999;0.5
DCI-20241109474;ECI-20241109009;WOA241022648-00-001-005;J0400146A00.0;2#龙门图电线;沉金;A板;正片;短边;1;546.0;337.0;0.4;H0080;荣信;5;5;2.5;45.0;18.0;1.3;龙门;35;单点≥20，平均≥25;50.0;53.0;16.0;10.0;;;70.0;8;;;是;否;孔铜;≥20平均25;36.86;26.41;35.02;35.02;27.03;35.63;32.66;ACC;20.0;25.0;0;26.41;36.86;32.66;4.66;10.45;275648;J0400146A00.0;546.0;337.0;312.42;257.81;0.178/0.36;50.0;53.0;1.6;0.4;12220.0;4.0;184002.0;0.178;0.36;False;26.41;36.86;10.45;0.3205;6.41;0.4
DCI-20241111220;ECI-20241110001;WOA241107242-00-001-005;J0200322A00.0;2#龙门图电线;喷锡;A板;正片;短边;1.5;600.0;530.0;0.4;;荣信;5;5;2.5;45.0;18.0;1.3;龙门;35;25;42.3;43.6;21.0;10.0;;;70.0;8;;;;;孔铜;≥25;37.47;28.26;37.47;36.86;32.56;41.16;35.56;ACC;25.0;30.0;0;28.26;41.16;35.63;4.53;12.9;370073;J0200322A00.0;600.0;530.0;190.5;126.0;0.92/0.92;42.3;43.6;1.6;0.4;5825.0;4.0;318000.0;0.92;0.92;False;28.26;41.16;12.899999999999995;0.13040000000000007;3.2600000000000016;0.4
DCI-20241111223;ECI-20241111001;WOA241108253-00-001-001;J0200331A00.0;2#东威板电VCP线;喷锡;A板;负片;短边;1.5;580.0;483.0;0.4mm;;东威;35;20;32;45.0;48.0;0.8;;;;;;;;;;;;;;;;孔铜;≥20平均25;34.4;28.87;36.86;35.63;27.64;39.93;33.8;ACC;20.0;25.0;0;27.64;39.93;33.89;4.75;12.29;370193;J0200331A00.0;580.0;483.0;265.8;184.8;;;;1.6;0.4;4747.0;4.0;280140.0;;;True;27.64;39.93;12.29;0.382;7.640000000000001;0.4
DCI-20241111255;ECI-20241111002;WOA241108282-00-001-001;J0200317A00.0;2#东威板电VCP线;喷锡;A板;负片;短边;1.5;622.0;546.0;1;;东威;35;18;30;45.0;48.0;0.8;;;;;;;;;;;;;;;;孔铜;≥18平均20;41.16;33.79;43.62;39.93;31.94;41.16;38.6;ACC;18.0;23.0;0;31.94;43.62;38.6;4.64;11.68;368974;J0200317A00.0;622.0;546.0;298.0;130.0;;;;1.6;1.0;3950.0;1.6;339612.0;;;True;31.94;43.62;11.679999999999996;0.7744444444444445;13.940000000000001;1.0
DCI-20241111257;ECI-20241111003;WOA241108285-00-001-001;J0200318A00.0;2#东威板电VCP线;喷锡;A板;负片;短边;1.5;580.0;504.0;1.1;;东威;35;18;30;45.0;48.0;0.8;;;;;;;;;;;;;;;;孔铜;≥18平均20;39.32;33.79;36.24;34.4;30.71;36.24;35.11;ACC;18.0;23.0;0;30.71;39.32;35.12;2.89;8.61;369439;J0200318A00.0;580.0;504.0;226.0;160.0;;;;1.6;1.1;2483.0;1.454545454545455;292320.0;;;True;30.71;39.32;8.61;0.7061111111111111;12.71;1.1
DCI-20241111259;ECI-20241111004;WOA241107246-00-002-007;JB6C138TB2;2#龙门图电线;沉锡;A板;正片;短边;;546.0;385.0;0.4;;荣信;5;5;2.5;45.0;18.0;1.3;龙门;75;25;53.0;51.0;21.0;10.0;;;70.0;8;;;;;孔铜;≥25;39.34;33.51;42.71;40.74;34.83;41.4;38.7;ACC;25.0;30.0;0;33.51;42.71;38.76;3.74;9.200000000000003;371911;JB6C138TB2;546.0;385.0;357.0;249.98;0.25/0.20;53.0;51.0;1.75;0.4;3821.0;4.375;210210.0;0.25;0.2;False;33.51;42.71;9.200000000000003;0.3403999999999999;8.509999999999998;0.4
DCI-20241111322;ECI-20241111005;WOA241108254-00-001-001;J0200332A00.0;2#龙门图电线;喷锡;A板;正片;短边;1.5;622.0;546.0;0.4;H0154;东威;5;5;17;45.0;19.0;2;龙门;35; 单点≥20，平均≥25;64.92;80.72;17.0;11.0;;;60.0;8;;;否;是;孔铜;≥20平均25;32.86;26.94;33.51;34.17;27.6;32.86;31.32;ACC;20.0;25.0;0;26.94;34.17;31.32;3.18;7.23;370280;J0200332A00.0;622.0;546.0;118.39;143.0;0.203/0.2;64.92;80.72;1.6;0.4;8144.0;4.0;339612.0;0.203;0.2;False;26.94;34.17;7.23;0.3470000000000001;6.940000000000001;0.4
DCI-20241111325;ECI-20241111006;WOA241108281-00-001-001;J0200316A00.0;2#龙门图电线;喷锡;A板;正片;短边;1.5;622.0;480.0;0.5;H0053;东威;5;5;17;45.0;19.0;2;龙门;35;单点≥18，平均≥20;21.28;74.47;13.0;11.0;;;70.0;8;;;否;是;孔铜;≥18平均20;31.54;27.6;34.83;32.2;24.97;33.51;30.77;ACC;18.0;23.0;0;24.97;34.83;30.77;3.75;9.86;368944;J0200316A00.0;622.0;480.0;293.0;152.0;0.5/0.437;21.28;74.47;1.6;0.5;5816.0;3.2;298560.0;0.5;0.437;False;24.97;34.83;9.86;0.38722222222222213;6.969999999999999;0.5
DCI-20241111327;ECI-20241111007;WOA241106154-00-001-002;J0200319A00.0;2#龙门图电线;喷锡;A板;正片;短边;1.5;622.0;546.0;0.55;H0080;东威;5;5;17;45.0;19.0;2;龙门;70;单点≥18，平均≥20;35.1;38.0;15.0;10.0;;;60.0;8;;;是;否;孔铜;≥18平均20;32.86;26.29;32.86;31.54;24.97;33.51;;ACC;18.0;23.0;0;24.97;33.51;30.34;3.73;8.54;368026;J0200319A00.0;622.0;546.0;172.98;148.36;0.254/0.3;35.1;38.0;1.6;0.55;15188.0;2.909090909090909;339612.0;0.254;0.3;False;24.97;33.51;8.54;0.38722222222222213;6.969999999999999;0.55
DCI-20241111333;ECI-20241111008;WOA241101011-00-001-001;J0600069A00.0;2#龙门图电线;沉锡;A板;正片;短边;;560.0;506.0;0.325;H0001;荣信;5;5;2.5;45.0;18.0;1.3;龙门;52.9; 单点≥20，平均≥25;60.5;72.5;18.0;10.0;;;60.0;8;;;否;是;孔铜;≥20平均25;34.17;24.97;32.86;33.51;26.94;32.86;30.88;ACC;20.0;25.0;0;24.97;34.17;30.88;3.9;9.200000000000003;358301;J0600069A00.0;560.0;506.0;264.0;158.0;0.2/0.2;60.5;72.5;1.6;0.325;27433.0;4.923076923076923;283360.0;0.2;0.2;False;24.97;34.17;9.200000000000003;0.24849999999999994;4.969999999999999;0.325
DCI-20241111489;ECI-20241111010;WOA241107244-00-001-001;J0400324B00.0;2#龙门图电线;沉金;A板;正片;短边;0.5;622.0;435.0;0.3mm;;东威;5;5;15;45.0;19.0;2;龙门;35;20;70.0;67.0;18.0;10.0;;;60.0;8;;;;;孔铜;≥20平均25;32.86;24.97;34.14;30.89;26.29;31.27;30.07;ACC;20.0;25.0;0;24.97;34.14;30.07;3.65;9.170000000000002;370489;J0400324B00.0;622.0;435.0;295.02;204.16;0.15/0.15;70.0;67.0;1.6;0.3;27515.0;5.333333333333334;270570.0;0.15;0.15;False;24.97;34.14;9.170000000000002;0.24849999999999994;4.969999999999999;0.3
DCI-20241111491;ECI-20241111011;WOA241107214-00-005-007;J0200313A00.0;1#东威图电VCP线;喷锡;A板;正片;短边;1.1;580.0;549.5;0.4;;东威;5;5;15;40.0;19.0;2;东威;38.4;20;61.3;63.04;26.0;15.0;40;35;36.0;6;1;;;;孔铜;≥20平均25;34.83;28.91;33.51;36.8;28.97;34.83;32.97;ACC;20.0;25.0;0;28.91;36.8;32.98;3.3;7.889999999999997;369274;J0200313A00.0;580.0;549.5;133.0;87.5;0.2/0.2;61.3;63.04;1.2;0.4;36461.0;3.0;318710.0;0.2;0.2;True;28.91;36.8;7.889999999999997;0.4455;8.91;0.4
DCI-20241112247;ECI-20241112001;WOA241106153-00-001-001;J0800023A00.0;1#东威图电VCP线;沉金;A板;正片;短边;;622.0;520.5;0.25;;荣信;5;5;2.5;45.0;18.0;1.3;东威;30;20;61.8;62.1;29.0;15.0;45;40;36.0;6;1;;;;孔铜;≥20平均25;35.49;24.97;30.89;34.83;23.66;30.69;30.08;ACC;20.0;25.0;1;23.66;35.49;30.09;4.9;11.83;367854;J0800023A00.0;622.0;520.5;156.3;96.3;0.102/0.102;61.8;62.1;1.6;0.25;71878.0;6.4;323751.0;0.102;0.102;True;23.66;35.49;11.830000000000002;0.183;3.66;0.25
DCI-20241112249;ECI-20241112002;WOA241105117-00-002-002;J0400333A00.0;2#龙门图电线;OSP;A板;正片;短边;1;390.0;415.0;0.3;;东威;5;5;15;45.0;19.0;2;龙门;78.7;18;54.37;51.29;16.0;10.0;;;60.0;8;;;;;孔铜;≥18平均20;38.15;26.69;38.77;35.69;24.0;37.54;33.47;ACC;18.0;23.0;0;24.0;38.77;33.47;6.44;14.77;365442;J0400333A00.0;390.0;415.0;378.4;355.3;0.178/0.22;54.37;51.29;2.0;0.3;3080.0;6.666666666666667;161850.0;0.178;0.22;False;24.0;38.77;14.770000000000003;0.3333333333333333;6.0;0.3
DCI-20241112348;ECI-20241112003;WOA241108257-00-001-001;J0400336A00.0;2#龙门图电线;沉金;A板;正片;短边;0.6;600.0;490.0;0.4;;东威;5;5;15;45.0;19.0;2;龙门;55-80;18;31.6;26.2;17.0;10.0;;;60.0;8;;;;;孔铜;≥18平均20;29.57;24.31;31.54;29.57;23.66;30.89;28.25;ACC;18.0;23.0;0;23.66;31.54;28.26;3.4;7.879999999999999;370505;J0400336A00.0;600.0;490.0;284.6;178.1;0.25/0.199;31.6;26.2;1.6;0.4;9542.0;4.0;294000.0;0.25;0.199;False;23.66;31.54;7.879999999999999;0.31444444444444447;5.66;0.4
DCI-20241112352;ECI-20241112004;WOA241109310-00-001-001;J0200315A00.0;2#龙门图电线;喷锡;A板;正片;短边;1.5;622.0;490.0;0.4;;东威;5;5;15;45.0;19.0;2;龙门;70;18;32.3;81.39;17.0;10.0;;;60.0;8;;;;;孔铜;≥18平均20;36.31;25.85;31.38;36.92;27.08;31.38;32.02;ACC;18.0;23.0;0;25.85;36.92;31.49;4.56;11.07;369347;J0200315A00.0;622.0;490.0;234.0;147.0;0.254/0.2;32.3;81.39;1.6;0.4;5380.0;4.0;304780.0;0.254;0.2;False;25.85;36.92;11.07;0.43611111111111117;7.850000000000001;0.4
DCI-20241113186;ECI-20241113001;WOA241109307-00-001-001;J0400347A00.0;2#龙门图电线;喷锡;A板;正片;短边;1.1;580.0;485.5;0.3;;东威;5;5;15;45.0;19.0;2;龙门;35;18;35.5;27.16;17.0;10.0;;;60.0;10;;;;;孔铜;≥18平均20;32.0;26.46;31.38;31.28;24.62;33.25;29.84;ACC;18.0;23.0;0;24.62;33.25;29.83;3.45;8.629999999999999;368814;J0400347A00.0;580.0;485.5;179.6;152.5;0.254/0.2;35.5;27.16;1.6;0.3;16046.0;5.333333333333334;281590.0;0.254;0.2;False;24.62;33.25;8.629999999999999;0.3677777777777778;6.620000000000001;0.3
DCI-20241113302;ECI-20241113002;WOA241108256-00-001-001;J0400352A00.0;2#龙门图电线;喷锡;A板;正片;短边;0.7;580.0;488.0;0.4mm;;东威;5;5;15;45.0;19.0;2;龙门;35;20;36.4;28.8;18.0;10.0;;;60.0;8;;;;;孔铜;≥20平均25;32.86;25.63;32.2;32.86;24.97;32.86;30.23;ACC;20.0;25.0;0;24.97;32.86;30.23;3.83;7.890000000000001;370192;J0400352A00.0;580.0;488.0;268.5;184.0;0.254/0.2;36.4;28.8;1.671;0.4;6115.0;4.1775;283040.0;0.254;0.2;False;24.97;32.86;7.890000000000001;0.24849999999999994;4.969999999999999;0.4
DCI-20241113582;ECI-20241113003;WOA241031988-00-007-007;J0200210A00.0;1#东威图电VCP线;喷锡;A板;正片;短边;1.5;406.0;340.0;0.5;;东威;5;5;15;45.0;19.0;2;东威;52.9;25;73.0;69.57;34.0;15.0;45;30;36.0;6;1;;;;孔铜;≥25;36.8;28.91;36.14;37.46;30.89;34.17;34.06;ACC;25.0;30.0;0;28.91;37.46;34.06;3.46;8.55;310180;J0200210A00.0;406.0;340.0;376.0;315.0;0.3/0.3;73.0;69.57;1.55;0.5;4531.0;3.1;138040.0;0.3;0.3;True;28.91;37.46;8.55;0.1564;3.91;0.5
DCI-20241113588;ECI-20241113004;WOA241107223-00-001-001;JP2C139EA0;1#东威图电VCP线;沉金;A板;正片;短边;0.9(含铜);520.0;622.0;0.35;;东威;5;5;15;45.0;19.0;2;东威;35;18;34.4;37.7;23.0;15.0;40;30;36.0;6;1;;;;孔铜;≥18平均20;34.17;28.91;36.8;32.2;28.26;33.51;32.3;REJ;18.0;23.0;0;28.26;36.8;32.31;3.26;8.539999999999996;1261;JP2C139EA0;622.0;520.0;246.5;198.0;0.2/0.2;33.4;37.7;1.0;0.35;6164.0;2.857142857142857;323440.0;0.2;0.2;True;28.26;36.8;8.539999999999996;0.5700000000000001;10.260000000000002;0.35
DCI-20241113676;ECI-20241113006;RPA1241105118-00-001-001;J0200311A00.1;2#东威板电VCP线;喷锡;A板;正片;短边;1.9;500.0;424.0;1.05;;东威;109;18;26;50.0;48.0;0.8;;;;;;;;;;;;;;;;孔铜;≥18平均20;26.29;23.66;26.94;25.63;23.66;26.94;25.52;ACC;18.0;23.0;0;23.66;26.94;25.52;1.52;3.280000000000001;374099;J0200311A00.1;500.0;424.0;404.0;237.0;0.7/;41.9;72.4;2.0;1.05;962.0;1.904761904761905;212000.0;0.7;;True;23.66;26.94;3.280000000000001;0.31444444444444447;5.66;1.05
DCI-20241113687;ECI-20241113005;RPA1241105120-00-001-001;J0200312A00.1;2#东威板电VCP线;喷锡;A板;正片;短边;1.9;580.0;414.66;1.35;;东威;109;20;29;50.0;48.0;0.8;;;;;;;;;;;;;;;;孔铜;≥20平均25;28.26;25.63;29.57;29.57;26.29;30.23;28.25;ACC;20.0;25.0;0;25.63;30.23;28.26;1.9;4.600000000000001;374142;J0200312A00.1;580.0;414.66;398.0;278.0;2/;44.8;45.26;2.0;1.35;1008.0;1.481481481481481;240502.8;2.0;;True;25.63;30.23;4.600000000000001;0.2815;5.629999999999999;1.35
DCI-20241114384;ECI-20241114001;WOA241107223-00-001-001;JP2C139EA0;1#东威图电VCP线;沉金;A板;正片;短边;0.9(含铜);520.0;622.0;0.35;;东威;5;5;15;35.0;19.0;2;东威;35;18;33.4;37.7;23.0;15.0;35;30;36.0;6;1;;;;孔铜;≥18平均20;33.51;24.89;33.51;34.17;25.23;34.83;31.02;ACC;18.0;23.0;0;24.89;34.83;31.02;4.65;9.939999999999998;1261;JP2C139EA0;622.0;520.0;246.5;198.0;0.2/0.2;33.4;37.7;1.0;0.35;6164.0;2.857142857142857;323440.0;0.2;0.2;True;24.89;34.83;9.939999999999998;0.38277777777777783;6.890000000000001;0.35
DCI-20241115031;ECI-20241115002;WOA241112404-00-001-001;J0200336A00.0;2#东威板电VCP线;喷锡;A板;负片;短边;1.5;600.0;512.0;0.6;;东威;47.9;18;26;45.0;48.0;0.8;;;;;;;;;;;;;;;;孔铜;≥18平均20;28.26;23.66;32.86;29.57;23.66;28.91;27.82;ACC;18.0;23.0;0;23.66;32.86;27.82;3.59;9.2;372728;J0200336A00.0;600.0;512.0;189.5;121.3;;;;1.6;0.6;7639.0;2.666666666666667;307200.0;;;True;23.66;32.86;9.2;0.31444444444444447;5.66;0.6
DCI-20241115044;ECI-20241115003;WOA241108255-00-001-001;J0800003C00.0;2#东威板电VCP线;喷锡;A板;负片;短边;;560.0;470.0;0.275;;东威;5;5;15;45.0;19.0;2;东威;35;25;2.8;2.8;40.0;15.0;40;30;36.0;6;1;;;;孔铜;≥25;38.77;20.37;33.51;36.8;21.03;34.17;30.77;REJ;25.0;30.0;1;20.37;38.77;30.77;8.03;18.4;368288;J0800003C00.0;560.0;470.0;310.13;214.58;;;;2.0;0.275;6805.0;7.272727272727272;263200.0;;;True;20.37;38.77;18.400000000000002;-0.18519999999999995;-4.629999999999999;0.275
DCI-20241115047;ECI-20241115001;WOA241025811-00-001-002;JB4C457LB0;2#东威板电VCP线;喷锡;A板;负片;短边;0.8;622.0;546.0;0.3;;东威;75;20;28;45.0;48.0;0.8;;;;;;;;;;;;;;;;孔铜;≥20平均25;39.43;30.89;42.06;41.4;30.23;42.06;37.67;ACC;20.0;25.0;0;30.23;42.06;37.68;5.6;11.83;109257;JB4C457LB0;622.0;546.0;181.0;140.0;;;;1.6;0.3;39721.0;5.333333333333334;339612.0;;;True;30.23;42.06;11.830000000000002;0.5115000000000001;10.23;0.3
DCI-20241115474;ECI-20241115005;WOA241105149-00-001-004;J0600078A00.0;2#龙门图电线;喷锡;A板;正片;短边;;448.0;560.0;1.15;;东威;5;5;15;45.0;19.0;2;龙门;48;20;52.6;57.4;18.0;10.0;;;60.0;8;;;;;孔铜;≥20平均25;31.2;28.6;31.2;33.4;27.6;32.7;31.23;ACC;20.0;25.0;0;27.6;33.4;30.78;2.27;5.799999999999997;368183;J0600078A00.0;448.0;560.0;420.0;310.0;1.5/;52.6;57.4;1.986;1.15;1189.0;1.726956521739131;250880.0;1.5;;False;27.6;33.4;5.799999999999997;0.38000000000000006;7.600000000000001;1.15
DCI-20241115475;ECI-20241115006;WOA241114471-00-001-001;J0200338A00.0;2#龙门图电线;喷锡;A板;正片;短边;1.5;580.0;544.0;0.65;;东威;5;5;15;45.0;19.0;2;龙门;35;25;25.7;59.97;20.0;10.0;;;70.0;10;;;;;孔铜;≥25;38.62;29.54;32.68;35.54;30.38;35.08;33.64;ACC;25.0;30.0;0;29.54;38.62;33.64;3.43;9.079999999999998;372508;J0200338A00.0;580.0;544.0;260.125;111.25;0.203/0.279;25.7;59.97;1.6;0.65;7622.0;2.461538461538462;315520.0;0.203;0.279;False;29.54;38.62;9.079999999999998;0.18159999999999996;4.539999999999999;0.65
DCI-20241115702;ECI-20241115007;WOA241112373-00-001-007;J0200323A00.0;2#龙门图电线;喷锡;A板;正片;短边;1.5;622.0;364.0;0.4;;东威;5;5;15;45.0;19.0;2;龙门;33.4;25;48.88;49.55;20.0;10.0;;;70.0;8;;;;;孔铜;≥25;34.17;26.94;35.49;30.23;24.31;33.4;30.75;REJ;25.0;30.0;1;24.31;35.49;30.76;4.41;11.18;370329;J0200323A00.0;622.0;364.0;198.0;141.5;0.203/1.02;48.88;49.55;1.6;0.4;3017.0;4.0;226408.0;0.203;1.02;False;24.31;35.49;11.180000000000003;-0.02760000000000005;-0.6900000000000013;0.4
DCI-20241115703;ECI-20241115008;WOA241111355-00-001-002;JP2C337EB0;2#龙门图电线;沉金;A板;正片;短边;1.5;600.0;438.0;0.35;;东威;5;5;15;45.0;19.0;2;龙门;47.9;18;29.3;28.1;17.0;10.0;;;60.0;8;;;;;孔铜;≥18平均20;29.57;22.34;28.26;28.91;21.69;29.57;26.72;ACC;18.0;23.0;1;21.69;29.57;26.72;3.69;7.879999999999999;363970;JP2C337EB0;600.0;438.0;208.0;113.0;0.2mm/;29.3;28.1;1.6;0.35;1521.0;4.571428571428572;262800.0;0.2;;False;21.69;29.57;7.879999999999999;0.20500000000000007;3.6900000000000013;0.35
DCI-20241116093;ECI-20241116001;WOA241112373-00-001-007;J0200323A00.0;2#龙门图电线;喷锡;A板;正片;短边;1.5;622.0;364.0;0.4;;东威;5;5;15;45.0;19.0;2;龙门;33.4;25;48.88;49.55;20.0;10.0;;;70.0;8;;;;;孔铜;≥25;37.46;30.89;37.46;37.46;31.54;35.83;35.1;ACC;25.0;30.0;0;30.89;37.46;35.11;3.09;6.57;370329;J0200323A00.0;622.0;364.0;198.0;141.5;0.203/1.02;48.88;49.55;1.6;0.4;3017.0;4.0;226408.0;0.203;1.02;False;30.89;37.46;6.57;0.23560000000000003;5.890000000000001;0.4
DCI-20241116394;ECI-20241116002;WOA241114470-00-001-001;J0200339A00.0;2#龙门图电线;喷锡;A板;正片;短边;1.9;500.0;462.0;0.45;;东威;5;5;15;45.0;19.0;2;龙门;35;20;67.0;65.0;18.0;10.0;;;60.0;8;;;;;孔铜;≥20平均25;33.85;25.85;34.46;32.62;25.23;34.46;31.07;ACC;20.0;25.0;0;25.23;34.46;31.08;4.35;9.23;372911;J0200339A00.0;500.0;462.0;220.0;219.5;0.381/0.204;67.0;65.0;2.0;0.45;8841.0;4.444444444444445;231000.0;0.381;0.204;False;25.23;34.46;9.23;0.2615;5.23;0.45
DCI-20241116417;ECI-20241116003;WOA241115504-00-001-001;J0200329A00.0;2#龙门图电线;喷锡;A板;正片;短边;0.9;500.0;414.66;0.35mm;;东威;5;5;15;45.0;19.0;2;龙门;70;18;40.06;42.13;17.0;11.0;;;60.0;8;;;;;孔铜;≥18平均20;30.77;26.46;30.77;31.38;25.23;30.15;29.12;ACC;18.0;23.0;0;25.23;31.38;29.13;2.6;6.149999999999999;373324;J0200329A00.0;500.0;414.66;233.37;150.0;0.15/0.2;40.06;42.13;1.0;0.35;6176.0;2.857142857142857;207330.0;0.15;0.2;False;25.23;31.38;6.149999999999999;0.40166666666666667;7.23;0.35
DCI-20241116475;ECI-20241116004;WOA241109320-00-001-001;J0400171A00.0;1#东威图电VCP线;沉金;A板;正片;短边;1.1;580.0;540.0;0.25mm;;荣信;5;5;2.5;45.0;18.0;1.3;东威;30;20;51.0;56.0;32.0;15.0;40;35;36.0;6;1;;;;孔铜;≥20平均25;36.31;24.62;34.46;34.46;24.0;32.62;31.07;ACC;20.0;25.0;1;24.0;36.31;31.08;5.37;12.31;285281;J0400171A00.0;580.0;540.0;127.3;88.7;0.08/0.13;51.0;56.0;1.6;0.25;50547.0;6.4;313200.0;0.08;0.13;True;24.0;36.31;12.310000000000002;0.2;4.0;0.25
DCI-20241116476;ECI-20241116005;WOA241109308-00-001-001;J0400167A00.0;1#东威图电VCP线;喷锡;A板;正片;短边;0.4;622.0;483.0;0.35;;东威;5;5;15;45.0;19.0;2;东威;35;18;52.0;54.0;30.0;15.0;35;30;36.0;6;1;;;;孔铜;≥18平均20;31.38;25.85;32.0;34.46;27.08;33.85;30.77;ACC;18.0;23.0;0;25.85;34.46;30.77;3.54;8.61;283269;J0400167A00.0;622.0;483.0;228.07;118.2;0.152/0.117;52.0;54.0;1.0;0.35;28068.0;2.857142857142857;300426.0;0.152;0.117;True;25.85;34.46;8.61;0.43611111111111117;7.850000000000001;0.35
DCI-20241116638;ECI-20241116006;WOA241008101-00-002-006;J0600006D00.0;2#龙门图电线;喷锡;A板;正片;短边;;600.0;460.0;0.3mm;;东威;5;5;15;45.0;19.0;2;龙门;82;25;61.0;58.0;20.0;10.0;;;70.0;8;;;;;孔铜;≥25;42.71;30.89;33.51;38.77;27.6;36.14;34.93;ACC;25.0;30.0;0;27.6;42.71;34.94;5.46;15.11;312989;J0600006D00.0;600.0;460.0;283.5;215.0;0.2/0.2;61.0;58.0;2.0;0.3;19542.0;6.666666666666667;276000.0;0.2;0.2;False;27.6;42.71;15.11;0.10400000000000005;2.6000000000000014;0.3
DCI-20241116639;ECI-20241116007;WOA241105145-00-005-007;J0400297A00.0;2#龙门图电线;沉锡;A板;正片;短边;1;600.0;470.0;0.4;;东威;5;5;15;45.0;19.0;2;龙门;52.9;20;51.0;56.0;19.0;10.0;;;60.0;8;;;;;孔铜;≥20平均25;36.8;28.91;34.17;36.14;27.6;32.86;32.74;ACC;20.0;25.0;0;27.6;36.8;32.75;3.77;9.199999999999996;335911;J0400297A00.0;600.0;470.0;279.2;143.7;0.25/0.2;51.0;56.0;1.6;0.4;29761.0;4.0;282000.0;0.25;0.2;False;27.6;36.8;9.199999999999996;0.38000000000000006;7.600000000000001;0.4
DCI-20241118316;ECI-20241118001;WOA241106167-00-001-003;J0400119A00.0;2#龙门图电线;OSP;A板;正片;短边;0.6;546.0;505.0;0.4;;东威;5;5;15;45.0;19.0;2;龙门;52.9;25;62.0;69.0;20.0;10.0;;;70.0;8;;;;;孔铜;≥25;36.14;32.49;35.49;34.17;30.2;32.25;33.45;ACC;25.0;30.0;0;30.2;36.14;33.46;2.23;5.940000000000001;262477;J0400119A00.0;546.0;505.0;249.0;238.6;0.2/0.247;62.0;69.0;1.21;0.4;45290.0;3.025;275730.0;0.2;0.247;False;30.2;36.14;5.940000000000001;0.20799999999999996;5.199999999999999;0.4
DCI-20241119295;ECI-20241119001;WOA241112381-00-001-005;J0200321A00.0;1#东威图电VCP线;喷锡;A板;正片;短边;1.5;600.0;508.0;0.7mm;;东威;5;5;15;45.0;19.0;2;东威;70;18;20.6;32.42;33.0;15.0;45;40;36.0;6;1;;;;孔铜;≥18平均20;34.17;25.63;31.54;32.2;24.97;30.89;29.9;ACC;18.0;23.0;0;24.97;34.17;29.9;3.73;9.200000000000003;370385;J0200321A00.0;600.0;508.0;290.15;186.0;0.25/0.25;20.6;32.42;1.6;0.7;3345.0;2.285714285714286;304800.0;0.25;0.25;True;24.97;34.17;9.200000000000003;0.38722222222222213;6.969999999999999;0.7
DCI-20241119296;ECI-20241119002;WOA241115535-00-001-001;JP20770EA1;2#龙门图电线;沉金;A板;正片;短边;1.5;622.0;546.0;0.4;;东威;5;5;15;45.0;19.0;2;龙门;35;18;20.0;18.0;17.0;10.0;;;60.0;8;;;;;孔铜;≥18平均20;32.2;26.29;33.51;32.2;24.97;34.83;30.66;ACC;18.0;23.0;0;24.97;34.83;30.67;4.04;9.86;223757;JP20770EA1;622.0;546.0;169.0;115.0;0.254/0.254;20.0;18.0;1.6;0.4;3139.0;4.0;339612.0;0.254;0.254;False;24.97;34.83;9.86;0.38722222222222213;6.969999999999999;0.4
DCI-20241119297;ECI-20241119003;WOA241113414-00-002-003;J0200335A00.0;2#龙门图电线;喷锡;A板;正片;短边;1.5;600.0;347.0;0.7;;东威;5;5;15;45.0;19.0;2;龙门;55;18;40.56;48.79;17.0;10.0;;;60.0;8;;;;;孔铜;≥18平均20;34.83;26.94;34.17;34.83;27.6;32.2;31.76;ACC;18.0;23.0;0;26.94;34.83;31.76;3.62;7.889999999999997;373009;J0200335A00.0;600.0;347.0;323.75;282.07;1.0/;40.56;48.79;1.6;0.7;2593.0;2.285714285714286;208200.0;1.0;;False;26.94;34.83;7.889999999999997;0.49666666666666676;8.940000000000001;0.7
DCI-20241119301;ECI-20241119004;WOA241108258-00-001-001;J0400209A00.0;1#东威图电VCP线;沉金;A板;正片;短边;1;580.0;446.0;0.6;;东威;5;5;15;45.0;19.0;2;东威;55;20;29.0;30.0;34.0;15.0;45;40;36.0;6;1;;;;孔铜;≥20平均25;48.62;40.08;47.38;37.46;40.62;41.85;42.66;REJ;20.0;25.0;0;37.46;48.62;42.67;4.39;11.16;305288;J0400209A00.0;580.0;446.0;278.0;210.0;0.5/0.3;29.0;30.0;1.55;0.6;1907.0;2.583333333333333;258680.0;0.5;0.3;True;37.46;48.62;11.159999999999997;0.873;17.46;0.6
DCI-20241119337;ECI-20241119005;WOA241115520-00-003-003;J0600077A00.0;2#龙门图电线;喷锡;A板;正片;短边;;520.0;410.0;0.45;;东威;5;5;15;45.0;19.0;2;龙门;53;25;30.31;29.99;20.0;10.0;;;70.0;10;;;;;孔铜;≥25;35.49;28.26;33.51;34.17;28.91;32.2;32.09;ACC;25.0;30.0;1;28.26;35.49;32.09;2.92;7.23;374509;J0600077A00.0;520.0;410.0;220.0;160.0;0.3/0.32;30.31;29.99;1.8;0.45;3976.0;4.0;213200.0;0.3;0.32;False;28.26;35.49;7.23;0.13040000000000007;3.2600000000000016;0.45
DCI-20241119412;ECI-20241119006;WOA241108258-00-001-001;J0400209A00.0;1#东威图电VCP线;沉金;A板;正片;短边;1;580.0;446.0;0.6;;东威;5;5;15;45.0;19.0;2;东威;55;20;29.0;30.0;31.0;15.0;45;40;36.0;6;1;;;;孔铜;≥20平均25;38.77;28.26;34.83;36.8;26.29;35.49;33.4;ACC;20.0;25.0;0;26.29;38.77;33.41;4.98;12.48;305288;J0400209A00.0;580.0;446.0;278.0;210.0;0.5/0.3;29.0;30.0;1.55;0.6;1907.0;2.583333333333333;258680.0;0.5;0.3;True;26.29;38.77;12.480000000000004;0.31449999999999995;6.289999999999999;0.6
DCI-20241120041;ECI-20241120001;WOA241111345-00-001-002;J0400250B00.0;1#东威图电VCP线;沉金;A板;正片;短边;0.6;560.0;470.0;0.3;;东威;5;5;15;45.0;19.0;2;东威;33.4;20;56.0;55.0;32.0;15.0;40;30;36.0;6;1;;;;孔铜;≥20平均25;25.63;18.4;24.97;25.63;20.37;26.29;23.54;REJ;20.0;25.0;1;18.4;26.29;23.55;3.31;7.890000000000001;358218;J0400250B00.0;560.0;470.0;133.0;111.0;0.127/0.127;56.0;55.0;1.2;0.3;;4.0;263200.0;0.127;0.127;True;18.4;26.29;7.890000000000001;-0.08000000000000007;-1.6000000000000014;0.3
DCI-20241120100;ECI-20241120002;WOA241111345-00-002-002;J0400250B00.0;2#龙门图电线;沉金;A板;正片;短边;0.6;560.0;470.0;0.3;;东威;5;5;15;45.0;19.0;2;东威;33.4;20;56.0;55.0;32.0;15.0;40;30;36.0;6;1;;;;孔铜;≥20平均25;34.17;26.94;35.49;35.49;26.94;33.51;32.09;ACC;20.0;25.0;0;26.94;35.49;32.09;4.06;8.55;358218;J0400250B00.0;560.0;470.0;133.0;111.0;0.127/0.127;56.0;55.0;1.2;0.3;;4.0;263200.0;0.127;0.127;False;26.94;35.49;8.55;0.3470000000000001;6.940000000000001;0.3
DCI-20241120253;ECI-20241120003;WOA241111345-00-001-002;J0400250B00.0;1#东威图电VCP线;沉金;A板;正片;短边;0.6;560.0;470.0;0.3;H0053;荣信;5;5;2.5;45.0;18.0;1.3;龙门;33.4; 单点≥20，平均≥25;56.0;55.0;17.0;10.0;;;60.0;8;;;否;是;孔铜;≥20平均25;34.15;26.84;32.54;31.23;27.01;33.42;30.86;ACC;20.0;25.0;0;26.84;34.15;30.86;3.2;7.309999999999999;358218;J0400250B00.0;560.0;470.0;133.0;111.0;0.127/0.127;56.0;55.0;1.2;0.3;;4.0;263200.0;0.127;0.127;True;26.84;34.15;7.309999999999999;0.34199999999999997;6.84;0.3
DCI-20241120269;ECI-20241120007;WOA241118602-00-001-001;J0200340A00.0;2#龙门图电线;沉金;A板;正片;短边;1.5;600.0;444.0;0.3;H0080;东威;5;5;17;45.0;19.0;2;龙门;35;单点≥20，平均≥25;32.2;79.3;17.0;11.0;;;70.0;8;;;否;是;孔铜;≥20平均25;35.08;22.77;31.38;35.08;22.77;32.0;29.84;ACC;20.0;25.0;1;22.77;35.08;29.85;5.69;12.31;375419;J0200340A00.0;600.0;444.0;211.0;191.0;0.203/0.23;32.2;79.3;1.6;0.3;11578.0;5.333333333333334;266400.0;0.203;0.23;False;22.77;35.08;12.309999999999999;0.13849999999999998;2.7699999999999996;0.3
DCI-20241120273;ECI-20241120006;WOA241112405-00-001-001;J0800004A00.1;2#龙门图电线;沉锡;A板;正片;短边;;546.0;402.0;0.35;H0001;荣信;5;5;2.5;45.0;18.0;1.3;龙门;52.9;25;44.61;45.37;18.0;11.0;;;70.0;8;;;是;否;孔铜;≥25;41.23;31.38;40.62;40.62;30.77;39.38;37.33;ACC;25.0;30.0;0;30.77;41.23;37.33;4.89;10.46;373405;J0800004A00.1;546.0;402.0;373.24;249.9;0.2/0.2;44.61;45.37;1.9;0.35;9165.0;5.428571428571429;219492.0;0.2;0.2;False;30.77;41.23;10.459999999999997;0.23079999999999998;5.77;0.35
DCI-20241120275;ECI-20241120005;WOA241115534-00-001-001;JS21463LB0;2#龙门图电线;喷锡;A板;正片;短边;1.50(含铜);578.0;364.0;0.45;H0053;东威;5;5;17;45.0;19.0;2;龙门;35; 单点≥20，平均≥25;83.0;80.0;17.0;10.0;;;60.0;8;;;;是;孔铜;≥20平均25;31.38;23.38;32.0;32.62;23.38;32.0;29.12;ACC;20.0;25.0;1;23.38;32.62;29.13;4.47;9.239999999999998;3098;JS21463LB0;578.0;364.0;136.0;68.0;0.254/0.35;83.0;80.0;1.6;0.45;7939.0;3.555555555555556;210392.0;0.254;0.35;False;23.38;32.62;9.239999999999998;0.16899999999999996;3.379999999999999;0.45
DCI-20241120276;ECI-20241120004;WOA241117546-00-001-001;J0400366A00.0;2#龙门图电线;沉锡;A板;正片;短边;1.1;622.0;546.0;0.35;H0150;东威;5;5;17;45.0;19.0;2;龙门;35;单点≥20，平均≥25;58.82;60.88;18.0;10.0;;;60.0;8;;;;是;孔铜;≥20平均25;30.15;24.62;31.38;29.54;25.23;31.38;28.71;ACC;20.0;25.0;0;24.62;31.38;28.72;3.03;6.759999999999998;375244;J0400366A00.0;622.0;546.0;212.0;172.0;0.2/0.2;58.82;60.88;1.6;0.35;22872.0;4.571428571428572;339612.0;0.2;0.2;False;24.62;31.38;6.759999999999998;0.23100000000000004;4.620000000000001;0.35
DCI-20241120279;ECI-20241109007;WOA241105120-00-001-004;J0200312A00.0;2#龙门图电线;喷锡;A板;正片;短边;1.9;580.0;414.66;1.35;H0080;东威;109;20;35;45.0;48.0;0.8;龙门;109;单点≥20，平均≥25;44.8;45.26;8.0;12.0;;;60.0;8;;;是;否;孔铜;≥20平均25;26.3;29.5;27.9;28.4;32.6;29.8;29.08;ACC;20.0;25.0;0;26.3;32.6;29.08;2.13;6.300000000000001;367534;J0200312A00.0;580.0;414.66;398.0;278.0;2/;44.8;45.26;2.0;1.35;1008.0;1.481481481481481;240502.8;2.0;;False;26.3;32.6;6.300000000000001;0.31500000000000006;6.300000000000001;1.35
DCI-20241120465;ECI-20241120008;WOA241114497-00-003-005;J0400306A00.0;1#东威图电VCP线;沉锡;A板;正片;短边;0.6;546.0;414.67;0.45;H0080;东威;5;5;17;45.0;19.0;2;东威;35;单点≥20，平均≥25;67.0;64.0;34.0;15.0;;;36.0;6;1;;否;是;孔铜;≥20平均25;34.17;24.87;34.83;34.83;25.63;33.51;31.3;ACC;20.0;25.0;0;24.87;34.83;31.31;4.72;9.959999999999997;342082;J0400306A00.0;546.0;414.6667;382.0;252.0;0.15/0.18;67.0;64.0;1.6;0.45;10066.0;3.555555555555556;226408.0182;0.15;0.18;True;24.87;34.83;9.959999999999997;0.24350000000000005;4.870000000000001;0.45
DCI-20241120466;ECI-20241120009;WOA241112379-00-005-005;J0200063C00.0;1#东威图电VCP线;喷锡;A板;正片;短边;1.5;546.0;520.5;0.45;H0080;东威;5;5;17;45.0;19.0;2;东威;53;单点≥18，平均≥20;74.0;74.0;32.0;15.0;;;36.0;6;;;否;是;孔铜;≥18平均20;34.17;25.63;34.83;35.49;25.63;34.17;31.65;ACC;18.0;23.0;0;25.63;35.49;31.65;4.69;9.860000000000003;295616;J0200063C00.0;546.0;520.5;500.0;248.5;0.3/0.3;74.0;74.0;1.6;0.45;28138.0;3.555555555555556;284193.0;0.3;0.3;True;25.63;35.49;9.860000000000003;0.4238888888888888;7.629999999999999;0.45
DCI-20241121422;ECI-20241121001;WOA241113417-00-002-002;J0600079A00.0;2#龙门图电线;沉金;A板;正片;短边;;600.0;546.0;0.3;;东威;5;5;15;45.0;19.0;2;龙门;35;20;37.9;32.8;18.0;10.0;;;60.0;8;;;;;孔铜;≥20平均25;32.62;22.77;30.15;31.38;22.77;32.0;28.61;ACC;20.0;25.0;1;22.77;32.62;28.62;4.6;9.849999999999998;370831;J0600079A00.0;600.0;546.0;140.0;129.0;0.178/0.175;37.9;32.8;1.6;0.3;19412.0;5.333333333333334;327600.0;0.178;0.175;False;22.77;32.62;9.849999999999998;0.13849999999999998;2.7699999999999996;0.3
DCI-20241121425;ECI-20241121002;WOA241117559-00-001-003;J0400345A00.0;2#龙门图电线;沉金;A板;正片;短边;1.1;560.0;427.0;0.4;;东威;5;5;15;45.0;19.0;2;龙门;35;20;34.88;55.72;18.0;10.0;;;60.0;8;;;;;孔铜;≥20平均25;35.69;27.08;33.23;37.54;26.45;37.54;32.92;ACC;20.0;25.0;0;26.45;37.54;32.92;5.03;11.09;373310;J0400345A00.0;560.0;427.0;266.0;133.0;0.203/0.197;34.88;55.72;1.6;0.4;14123.0;4.0;239120.0;0.203;0.197;False;26.45;37.54;11.09;0.32249999999999995;6.449999999999999;0.4
DCI-20241122248;ECI-20241122001;WOA241114475-00-001-001;J0800023A00.0;2#龙门图电线;沉金;A板;正片;短边;;622.0;520.5;0.25;;荣信;5;5;2.5;45.0;18.0;1.3;龙门;30;20;61.8;62.1;18.0;10.0;;;60.0;8;;;;;孔铜;≥20平均25;35.69;25.23;28.92;33.23;25.23;27.69;29.33;ACC;20.0;25.0;0;25.23;35.69;29.33;4.29;10.46;367854;J0800023A00.0;622.0;520.5;156.3;96.3;0.102/0.102;61.8;62.1;1.6;0.25;71878.0;6.4;323751.0;0.102;0.102;False;25.23;35.69;10.459999999999997;0.2615;5.23;0.25
DCI-20241122255;ECI-20241122002;WOA241118604-00-001-005;J0200333A00.0;2#龙门图电线;喷锡;A板;正片;短边;1.5;470.0;452.0;0.4;;东威;5;5;15;45.0;19.0;2;龙门;56;20;61.42;65.61;18.0;10.0;;;60.0;8;;;;;孔铜;≥20平均25;29.57;25.63;33.51;34.17;26.29;29.57;29.79;ACC;20.0;25.0;0;25.63;34.17;29.79;3.54;8.540000000000003;373233;J0200333A00.0;470.0;452.0;216.0;216.0;0.185/0.145;61.42;65.61;1.6;0.4;24034.0;4.0;212440.0;0.185;0.145;False;25.63;34.17;8.540000000000003;0.2815;5.629999999999999;0.4
DCI-20241122459;ECI-20241122003;WOA241120682-00-001-001;J0200343A00.0;2#龙门图电线;喷锡;A板;正片;短边;1.1;622.0;517.0;0.4;;东威;5;5;15;40.0;19.0;2;龙门;38.4;20;55.74;54.56;18.0;10.0;;;60.0;8;;;;;孔铜;≥20平均25;28.91;27.6;28.26;29.91;26.29;29.57;28.42;ACC;20.0;25.0;0;26.29;29.91;28.42;1.34;3.620000000000001;376681;J0200343A00.0;622.0;517.0;122.7;82.0;/;55.74;54.56;1.2;0.4;62143.0;3.0;321574.0;;;False;26.29;29.91;3.620000000000001;0.31449999999999995;6.289999999999999;0.4
DCI-20241124295;ECI-20241123001;WOA241120686-00-001-001;J0400379A00.0;1#东威图电VCP线;喷锡;A板;正片;短边;0.6;600.0;520.5;0.25;;荣信;5;5;2.5;45.0;18.0;1.3;东威;38.4;20;58.1;51.6;27.0;15.0;40;35;36.0;6;1;;;;孔铜;≥20平均25;29.57;24.31;28.26;30.89;23.66;28.91;27.6;ACC;20.0;25.0;1;23.66;30.89;27.6;2.94;7.23;376947;J0400379A00.0;600.0;520.5;124.0;88.7;0.203/0.161;58.1;51.6;1.2;0.25;77752.0;4.8;312300.0;0.203;0.161;True;23.66;30.89;7.23;0.183;3.66;0.25
DCI-20241124298;ECI-20241124001;WOA241120685-00-001-001;J0400365A00.0;2#龙门图电线;沉金;A板;正片;短边;1;520.5;414.67;0.35;;东威;5;5;15;45.0;19.0;2;龙门;35;25;64.33;66.98;20.0;10.0;;;70.0;8;;;;;孔铜;≥20平均25;36.14;30.89;35.49;34.17;29.57;34.83;33.51;ACC;20.0;25.0;0;29.57;36.14;33.51;2.66;6.57;375103;J0400365A00.0;520.5;414.6667;130.0;89.0;0.1/0.15;64.33;66.98;1.6;0.35;29793.0;4.571428571428572;215834.01735;0.1;0.15;False;29.57;36.14;6.57;0.47850000000000004;9.57;0.35
DCI-20241124300;ECI-20241124002;WOA241113413-00-001-004;J0400358A00.0;2#龙门图电线;喷锡;A板;正片;短边;1.5;520.5;347.0;0.3;;东威;5;5;15;45.0;19.0;2;龙门;35;20;49.96;52.48;20.0;10.0;;;70.0;8;;;;;孔铜;≥20平均25;30.15;23.38;29.54;30.77;22.77;29.54;27.69;ACCA;20.0;25.0;1;22.77;30.77;27.69;3.61;8.0;373925;J0400358A00.0;520.5;347.0;322.0;234.0;0.2/0.18;49.96;52.48;2.0;0.3;9583.0;6.666666666666667;180613.5;0.2;0.18;False;22.77;30.77;8.0;0.13849999999999998;2.7699999999999996;0.3
DCI-20241125307;ECI-20241125001;WOA241122748-00-001-001;J0400368A00.0;2#龙门图电线;沉金;A板;正片;短边;0.71;580.0;500.0;0.4;H0080;荣信;5;5;2.5;45.0;18.0;1.3;龙门;33.4;单点≥18，平均≥20;69.63;69.75;16.0;10.0;;;60.0;8;;;;是;孔铜;≥18平均20;32.2;28.26;32.86;32.2;27.62;31.54;30.77;ACC;18.0;23.0;0;27.62;32.86;30.78;2.25;5.239999999999998;375451;J0400368A00.0;580.0;500.0;236.8;180.0;0.2/0.2;69.63;69.75;1.24;0.4;39455.0;3.1;290000.0;0.2;0.2;False;27.62;32.86;5.239999999999998;0.5344444444444445;9.620000000000001;0.4
DCI-20241125431;ECI-20241125002;WOA241115526-00-002-004;J0400354A00.0;2#龙门图电线;喷锡;A板;正片;短边;0.2;600.0;530.0;0.3;;东威;5;5;15;45.0;19.0;2;龙门;52.9;20;50.99;44.34;18.0;10.0;;;60.0;8;;;;;孔铜;≥20平均25;36.14;26.91;36.8;36.14;27.26;37.46;33.45;ACC;20.0;25.0;0;26.91;37.46;33.45;4.96;10.55;369353;J0400354A00.0;600.0;530.0;280.0;250.0;0.125/0.2;50.99;44.34;1.6;0.3;13157.0;5.333333333333334;318000.0;0.125;0.2;False;26.91;37.46;10.55;0.34550000000000003;6.91;0.3
DCI-20241126461;ECI-20241126001;WOA241123800-00-004-007;J0200190A00.0;1#东威图电VCP线;沉锡;A板;正片;短边;1.5;546.0;402.0;0.4;;东威;5;5;15;45.0;19.0;2;东威;35;18;57.0;66.0;31.0;15.0;45;40;36.0;6;1;;;;孔铜;≥18平均20;30.89;25.29;33.51;32.86;24.68;31.84;29.84;ACC;18.0;23.0;0;24.68;33.51;29.84;3.87;8.829999999999998;294351;J0200190A00.0;546.0;402.0;382.0;252.0;0.178/0.178;57.0;66.0;1.6;0.4;8113.0;4.0;219492.0;0.178;0.178;True;24.68;33.51;8.829999999999998;0.3711111111111111;6.68;0.4
DCI-20241126735;ECI-20241126002;WOA241119635-00-001-001;J0400317A00.0;1#东威图电VCP线;沉金;A板;正片;短边;0.36;600.0;532.0;0.35;;东威;5;5;15;45.0;19.0;2;东威;33.4;18;48.66;49.48;28.0;15.0;35;30;36.0;6;1;;;;孔铜;≥18平均20;35.49;39.57;33.51;34.17;31.54;34.83;34.85;REJ;18.0;23.0;0;31.54;39.57;34.85;2.68;8.030000000000001;348421;J0400317A00.0;600.0;532.0;140.0;100.0;0.15/0.2;48.66;49.48;1.0;0.35;12982.0;2.857142857142857;319200.0;0.15;0.2;True;31.54;39.57;8.030000000000001;0.7522222222222221;13.54;0.35
DCI-20241127342;ECI-20241127001;WOA241119635-00-001-001;J0400317A00.0;1#东威图电VCP线;沉金;A板;正片;短边;0.36;600.0;532.0;0.35;;荣信;5;5;2.5;45.0;18.0;1.3;东威;33.4;18;48.66;49.48;30.0;15.0;35;30;36.0;6;1;;;;孔铜;≥18平均20;30.23;23.66;27.6;29.57;23.66;38.56;28.8;ACC;18.0;23.0;0;23.66;38.56;28.88;5.52;14.9;348421;J0400317A00.0;600.0;532.0;140.0;100.0;0.15/0.2;48.66;49.48;1.0;0.35;12982.0;2.857142857142857;319200.0;0.15;0.2;True;23.66;38.56;14.900000000000002;0.31444444444444447;5.66;0.35
DCI-20241127343;ECI-20241127002;WOA241106176-00-002-007;J0400122A00.0;1#东威图电VCP线;OSP;A板;正片;短边;0.61;520.5;347.0;0.4;;东威;5;5;15;45.0;19.0;2;东威;47.9;25;63.0;61.0;35.0;15.0;45;40;36.0;6;1;;;;孔铜;≥25;27.08;21.54;31.38;28.92;22.77;27.69;26.56;REJ;25.0;30.0;1;21.54;31.38;26.56;3.74;9.84;261660;J0400122A00.0;520.5;347.0;308.91;249.0;0.2/0.195;63.0;61.0;1.62;0.4;21543.0;4.05;180613.5;0.2;0.195;True;21.54;31.38;9.84;-0.13840000000000002;-3.460000000000001;0.4
DCI-20241127344;ECI-20241127003;WOA241123789-00-001-001;J0200089B00.0;2#龙门图电线;喷锡;A板;正片;短边;1.5;600.0;508.0;0.4;;东威;5;5;15;45.0;19.0;2;龙门;33.4;18;32.0;39.0;17.0;10.0;;;60.0;8;;;;;孔铜;≥18平均20;34.83;23.0;33.51;33.51;24.31;33.51;32.11;ACC;18.0;23.0;0;23.0;34.83;30.44;5.3;11.83;377150;J0200089B00.0;600.0;508.0;239.0;161.0;0.3/0.3;32.0;39.0;1.6;0.4;7817.0;4.0;304800.0;0.3;0.3;False;23.0;34.83;11.829999999999998;0.2777777777777778;5.0;0.4
DCI-20241127508;ECI-20241127004;WOA241120678-00-001-002;J0800027A00.0;1#东威图电VCP线;沉金;A板;正片;短边;;580.0;474.0;0.25mm;;荣信;5;5;2.5;45.0;18.0;1.3;东威;35;18;41.6;41.5;28.0;15.0;45;40;36.0;6;1;;;;孔铜;≥18平均20;33.51;23.66;32.86;33.51;24.31;33.51;30.22;ACC;18.0;23.0;0;23.66;33.51;30.23;4.85;9.849999999999998;373902;J0800027A00.0;580.0;474.0;256.4;147.25;0.102/0.11;41.6;41.5;1.6;0.25;22276.0;6.4;274920.0;0.102;0.11;True;23.66;33.51;9.849999999999998;0.31444444444444447;5.66;0.25
DCI-20241127511;ECI-20241127005;WOA241122762-00-001-002;J0200356A00.0;1#东威图电VCP线;喷锡;A板;正片;短边;1.1;622.0;546.0;0.35;;荣信;5;5;2.5;45.0;18.0;1.3;东威;36;18;58.01;70.1;27.0;15.0;40;35;36.0;6;1;;;;孔铜;≥18平均20;29.54;24.0;27.69;27.08;25.23;30.15;27.28;ACC;18.0;23.0;0;24.0;30.15;27.28;2.39;6.149999999999999;376389;J0200356A00.0;622.0;546.0;170.0;128.5;0.25/0.6;58.01;70.1;1.2;0.35;27513.0;3.428571428571429;339612.0;0.25;0.6;True;24.0;30.15;6.149999999999999;0.3333333333333333;6.0;0.35
DCI-20241127618;ECI-20241127006;WOA241122751-00-001-001;J0600085A00.0;1#东威图电VCP线;沉金;A板;正片;短边;;546.0;414.66;0.25;;荣信;5;5;2.5;45.0;18.0;1.3;东威;30;20;57.1;55.3;31.0;15.0;45;40;36.0;6;1;;;;孔铜;≥20平均25;25.63;17.74;26.94;26.94;17.74;26.94;23.65;REJ;20.0;25.0;1;17.74;26.94;23.66;4.61;9.200000000000003;375844;J0600085A00.0;546.0;414.66;139.7;100.5;0.101/0.102(最小线宽为阻抗线);57.1;55.3;1.6;0.25;33404.0;6.4;226404.36;0.101;0.102;True;17.74;26.94;9.200000000000003;-0.11300000000000007;-2.2600000000000016;0.25
DCI-20241127621;ECI-20241127007;WOA241106176-00-002-007;J0400122A00.0;1#东威图电VCP线;OSP;A板;正片;短边;0.61;520.5;347.0;0.4;;东威;5;5;15;45.0;19.0;2;龙门;47.9;25;63.0;61.0;19.0;10.0;;;70.0;8;;;;;孔铜;≥25;38.11;32.2;39.43;36.14;30.89;40.09;36.14;ACC;25.0;30.0;0;30.89;40.09;36.14;3.83;9.200000000000003;261660;J0400122A00.0;520.5;347.0;308.91;249.0;0.2/0.195;63.0;61.0;1.62;0.4;21543.0;4.05;180613.5;0.2;0.195;True;30.89;40.09;9.200000000000003;0.23560000000000003;5.890000000000001;0.4
DCI-20241128303;ECI-20241128001;WOA241122751-00-001-001;J0600085A00.0;2#龙门图电线;沉金;A板;正片;短边;;546.0;414.66;0.25;;荣信;5;5;2.5;45.0;18.0;1.3;东威;30;20;57.1;55.3;36.0;15.0;45;40;36.0;6;1;;;;孔铜;≥20平均25;30.23;22.34;28.26;30.23;22.34;30.23;27.27;ACC;20.0;25.0;1;22.34;30.23;27.27;3.9;7.890000000000001;375844;J0600085A00.0;546.0;414.66;139.7;100.5;0.101/0.102(最小线宽为阻抗线);57.1;55.3;1.6;0.25;33404.0;6.4;226404.36;0.101;0.102;False;22.34;30.23;7.890000000000001;0.11699999999999999;2.34;0.25
DCI-20241129010;ECI-20241128002;WOA241126861-00-001-001;J0400364A00.0;2#龙门图电线;沉金;A板;正片;短边;1;622.0;520.5;0.35;;东威;5;5;15;45.0;19.0;2;龙门;52.9;20;51.88;50.0;19.0;10.0;;;60.0;8;;;;;孔铜;≥20平均25;35.49;26.29;34.17;37.46;28.91;35.49;32.96;ACC;20.0;25.0;0;26.29;37.46;32.97;4.37;11.17;378163;J0400364A00.0;622.0;520.5;195.6;119.6;0.2/0.4;51.88;50.0;1.532;0.35;25313.0;4.377142857142857;323751.0;0.2;0.4;False;26.29;37.46;11.170000000000002;0.31449999999999995;6.289999999999999;0.35
