Repository: BecaLiang/copper-thickness-consumption-tool

# Copper Usage

This projects provides a tool to calculate machine parameters for the pattern plating step at JST. Customer provided inputs like the desired thickness are combined with a safety margin to answer the question "What are my machine settings so I fulfill the customer required minimal thickness with a probability of 1 - margin?". To achieve this, a layer modelling the effect of our process on the minimal copper thickness is also contained.

## 1. Working Principles

The copper thickness tool is based on two functional entities. Firstly a tool to calculate the minimum thickness among all 6 measured points from all relevant inputs, implemented as an inheritance from _ThicknessCalcul

File: train_data.csv (part 8 of 37)
;Minimum Hole Diameter (mm);Customer Number;Full Board Plating_Production Line Equipment Name;Full Board Plating_Copper Surface Requirement (um);Full Board Plating_Hole Copper Requirement (um);Full Board Plating_Copper Current Density;Full Board Plating_Spray Frequency (HZ);Full Board Plating_Copper Plating Time (min);Full Board Plating_Board Speed (m/min);Pattern Plating_Production;Pattern Plating_Copper Surface Requirement (um);Pattern Plating_Hole Copper Requirement (um);Pattern Plating_Plated Area (GTL);Pattern Plating_Plated Area (GBL);Pattern Plating_Copper Current Density;Pattern Plating_Tin Plating Current Density;Pattern Plating_Spray Frequency|Copper (HZ);Pattern Plating_Spray Frequency|Tin (HZ);Pattern Plating_Copper Plating Time (min);Pattern Plating_Tin Plating Time (min);Pattern Plating_Board Speed (m/min);Is Hole Plugged;Not Plugged;Plugged;Inspection Item;Requirement;Measured Range 1;Measured Range 2;Measured Range 3;Measured Range 4;Measured Range 5;Measured Range 6;Average Value;Judgment;min_requirement;judgement_criteria;label;thickness_min;thickness_max;thickness_mean;thickness_std;thickness_range;mfgpartId;Part Number;Panel Length;Panel Width;Part Length;Part Width;Line width/spacing (mm);Graphic Area C Side %;Graphic Area S Side %;Board Thickness (mm);Min. hole size;Total Hole Quantity;Ratio;Panel Size;Line Width (mm);Line Spacing (mm);is_vcp;minimal_thickness;maximal_thickness;thickness_asymmetry;thickness_req_ratio;thickness_delta;minimum_hole_diameter
DCI-20241129320;ECI-20241129001;WOA241119625-00-001-005;J0400355A00.0;2#龙门图电线;喷锡;A板;正片;短边;0.6;546.0;338.0;0.4;;东威;5;5;15;45.0;19.0;2;龙门;78.7;20;46.02;45.27;18.0;10.0;;;60.0;8;;;;;孔铜;≥20平均25;41.4;34.83;44.69;37.56;32.86;42.71;39;REJ;20.0;25.0;0;32.86;44.69;39.01;4.67;11.83;374864;J0400355A00.0;546.0;338.0;313.83;253.2;0.25/0.25;46.02;45.27;1.6;0.4;8519.0;4.0;184548.0;0.25;0.25;False;32.86;44.69;11.829999999999998;0.643;12.86;0.4
DCI-20241129321;ECI-20241129002;WOA241123792-00-002-002;J0200100B01.0;2#龙门图电线;喷锡;A板;正片;短边;1.5;546.0;362.0;0.35;;东威;5;5;15;45.0;19.0;2;龙门;35;20;69.0;70.0;18.0;10.0;;;60.0;8;;;;;孔铜;≥20平均25;28.91;24.97;28.26;30.23;23.0;30.23;27.6;ACC;20.0;25.0;1;23.0;30.23;27.6;2.97;7.23;307248;J0200100B01.0;546.0;362.0;342.0;103.0;0.2/0.2;69.0;70.0;1.6;0.35;39533.0;4.571428571428572;197652.0;0.2;0.2;False;23.0;30.23;7.23;0.15;3.0;0.35
DCI-20241129322;ECI-20241129003;WOA241125858-00-001-001;J0600083A00.0;2#龙门图电线;沉金;A板;正片;短边;;622.0;520.5;0.4;;东威;5;5;15;45.0;19.0;2;龙门;83.7;20;56.0;57.0;18.0;10.0;;;60.0;8;;;;;孔铜;≥20平均25;30.23;26.54;29.57;30.23;27.6;31.54;29.28;ACC;20.0;25.0;0;26.54;31.54;29.28;1.86;5.0;378391;J0600083A00.0;622.0;520.5;211.0;160.0;0.3/0.6;56.0;57.0;1.088;0.4;21714.0;2.72;323751.0;0.3;0.6;False;26.54;31.54;5.0;0.32699999999999996;6.539999999999999;0.4
DCI-20241129323;ECI-20241129004;WOA241119631-00-002-003;JP4C225LB1;2#龙门图电线;喷锡;A板;正片;短边;0.71;580.0;515.0;0.8;;东威;5;5;15;45.0;19.0;2;龙门;35;20;23.24;26.1;18.0;10.0;;;60.0;8;;;;;孔铜;≥20平均25;35.08;26.38;34.46;33.23;27.69;33.85;31.78;ACC;20.0;25.0;0;26.38;35.08;31.78;3.75;8.7;362458;JP4C225LB1;580.0;515.0;183.2;121.2;0.254/0.355;23.24;26.1;1.1;0.8;4092.0;1.375;298700.0;0.254;0.355;False;26.38;35.08;8.7;0.31899999999999995;6.379999999999999;0.8
DCI-20241129324;ECI-20241129005;WOA241125821-00-001-004;J0200313A00.0;2#龙门图电线;喷锡;A板;正片;短边;1.1;580.0;549.5;0.4;;东威;5;5;15;45.0;19.0;2;龙门;38.4;20;61.3;63.04;18.0;10.0;;;60.0;8;;;;;孔铜;≥20平均25;28.91;26.94;30.89;30.23;25.63;30.23;28.8;ACCA;20.0;25.0;0;25.63;30.89;28.81;2.1;5.260000000000002;369274;J0200313A00.0;580.0;549.5;133.0;87.5;0.2/0.2;61.3;63.04;1.2;0.4;36461.0;3.0;318710.0;0.2;0.2;False;25.63;30.89;5.260000000000002;0.2815;5.629999999999999;0.4
DCI-20241129521;ECI-20241129006;WOA241119624-00-002-005;J0400355A00.0;2#龙门图电线;喷锡;A板;正片;短边;0.6;546.0;338.0;0.4;;东威;5;5;15;45.0;19.0;2;龙门;78.7;20;46.02;45.27;18.0;10.0;;;60.0;8;;;;;孔铜;≥20平均25;38.15;26.46;35.69;33.85;27.08;39.38;34.22;ACC;20.0;25.0;0;26.46;39.38;33.44;5.51;12.92;374864;J0400355A00.0;546.0;338.0;313.83;253.2;0.25/0.25;46.02;45.27;1.6;0.4;8519.0;4.0;184548.0;0.25;0.25;False;26.46;39.38;12.920000000000002;0.32300000000000006;6.460000000000001;0.4
DCI-20241130067;ECI-20241130001;WOA241128973-00-001-001;J0200355A00.0;2#龙门图电线;OSP;A板;正片;短边;1.5;600.0;546.0;0.55mm;;东威;5;5;15;45.0;19.0;2;龙门;35;18;27.8;58.6;17.0;10.0;;;60.0;8;;;;;孔铜;≥18平均20;32.2;28.91;35.49;32.2;28.91;35.49;32.2;REJ;18.0;23.0;0;28.91;35.49;32.2;2.94;6.580000000000002;379506;J0200355A00.0;600.0;546.0;405.0;113.0;0.25/0.2;27.8;58.6;1.6;0.55;11206.0;2.909090909090909;327600.0;0.25;0.2;False;28.91;35.49;6.580000000000002;0.6061111111111112;10.91;0.55
DCI-20241202267;ECI-20241201001;WOA241128972-00-001-001;J0200352A00.0;2#龙门图电线;OSP;A板;正片;短边;1.5;440.0;410.0;0.5mm;H0080;东威;5;5;17;45.0;19.0;2;龙门;35;18;30.0;75.0;15.0;10.0;;;60.0;8;;;;;孔铜;≥18平均20;29.57;23.66;34.49;27.63;22.34;30.54;28.03;ACC;18.0;23.0;0;22.34;34.49;28.04;4.52;12.15;376644;J0200352A00.0;440.0;410.0;405.0;128.0;0.22/0.336;29.8;74.7;1.6;0.5;4437.0;3.2;180400.0;0.22;0.336;False;22.34;34.49;12.150000000000002;0.2411111111111111;4.34;0.5
DCI-20241202269;ECI-20241201002;WOA241128971-00-001-001;J0400372A00.0;2#龙门图电线;OSP;A板;正片;短边;0.5;622.0;420.0;0.45;H0080;东威;5;5;17;45.0;19.0;2;龙门;35;18;26.0;26.0;14.0;10.0;;;60.0;8;;;;;孔铜;≥18平均20;28.31;20.31;25.85;25.85;22.77;26.46;24.92;ACC;18.0;23.0;1;20.31;28.31;24.92;2.88;8.0;377312;J0400372A00.0;622.0;420.0;396.0;290.0;0.25/0.17;26.0;26.0;1.6;0.45;5004.0;3.555555555555556;261240.0;0.25;0.17;False;20.31;28.31;8.0;0.12833333333333327;2.3099999999999987;0.45
DCI-20241202279;ECI-20241202002;WOA241128951-00-001-001;J0200353A00.0;2#龙门图电线;喷锡;A板;正片;短边;1.9;600.0;474.0;0.4;;东威;5;5;15;45.0;19.0;2;龙门;35;18;30.1;49.4;17.0;12.0;;;60.0;8;;;;;孔铜;≥18平均20;32.2;23.66;31.54;34.17;22.34;30.89;29.13;ACC;18.0;23.0;0;22.34;34.17;29.13;4.89;11.83;377702;J0200353A00.0;600.0;474.0;190.0;150.0;0.762/0.316;30.1;49.4;2.0;0.4;3419.0;5.0;284400.0;0.762;0.316;False;22.34;34.17;11.830000000000002;0.2411111111111111;4.34;0.4
DCI-20241202280;ECI-20241201003;WOA241127909-00-001-001;J0400384A00.0;2#龙门图电线;沉金;A板;正片;短边;1;622.0;454.0;0.25;H0080;荣信;5;5;2.5;45.0;18.0;1.3;龙门;33.4;18;67.8;70.0;15.0;10.0;;;80.0;8;;;;;孔铜;≥18平均20;30.15;24.0;30.15;31.38;24.62;30.15;28.4;ACC;18.0;23.0;0;24.0;31.38;28.41;3.22;7.379999999999999;379492;J0400384A00.0;622.0;454.0;296.54;214.0;0.127/0.11;67.8;70.0;1.55;0.25;24264.0;6.2;282388.0;0.127;0.11;False;24.0;31.38;7.379999999999999;0.3333333333333333;6.0;0.25
DCI-20241202282;ECI-20241202001;WOA241128957-00-001-002;J0200287A00.0;2#龙门图电线;沉金;A板;正片;短边;1.5;600.0;529.0;0.45;;东威;5;5;15;45.0;19.0;2;龙门;35;20;66.54;69.94;18.0;12.0;;;60.0;8;;;;;孔铜;≥20平均25;32.2;28.91;30.89;34.17;27.57;33.51;31.2;ACC;20.0;25.0;0;27.57;34.17;31.21;2.6;6.600000000000001;349016;J0200287A00.0;600.0;529.0;186.97;167.34;0.25/0.193;66.54;69.94;1.6;0.45;8133.0;3.555555555555556;317400.0;0.25;0.193;False;27.57;34.17;6.600000000000001;0.3785;7.57;0.45
DCI-20241202287;ECI-20241201004;WOA241129990-00-001-001;J0200354A00.0;2#龙门图电线;喷锡;A板;正片;短边;1.5;600.0;507.0;0.4;H0165;东威;5;5;17;45.0;19.0;2;龙门;35;18;77.1;66.6;15.0;10.0;;;60.0;8;;;;;孔铜;≥18平均20;27.6;24.31;30.89;27.6;24.97;29.57;27.49;ACC;18.0;23.0;0;24.31;30.89;27.49;2.54;6.580000000000002;378493;J0200354A00.0;600.0;507.0;206.26;70.26;0.305/0.203;77.1;66.6;1.6;0.4;3368.0;4.0;304200.0;0.305;0.203;False;24.31;30.89;6.580000000000002;0.3505555555555555;6.309999999999999;0.4
DCI-20241202291;ECI-20241201005;WOA241129978-00-001-001;J0200361A00.0;2#龙门图电线;沉金;A板;正片;短边;1.5;546.0;414.67;0.45;;东威;5;5;15;45.0;19.0;2;龙门;35;25;26.4;24.8;20.0;12.0;;;70.0;8;;;;;孔铜;≥25;35.08;30.77;37.54;35.08;30.15;39.38;34.66;ACC;25.0;30.0;0;30.15;39.38;34.67;3.64;9.230000000000004;378374;J0200361A00.0;546.0;414.6667;131.75;87.0;0.15/0.3;25.6;23.9;1.6;0.45;1734.0;3.555555555555556;226408.0182;0.15;0.3;False;30.15;39.38;9.230000000000004;0.20599999999999993;5.149999999999999;0.45
DCI-20241202310;ECI-20241201006;WOA241126864-00-001-003;J0200312A00.1;2#龙门图电线;喷锡;A板;正片;短边;1.9;580.0;414.66;1.35;H0080;东威;109;20;28;50.0;55.7;0.7;龙门;5;5;45.0;45.0;5.0;12.0;;;60.0;8;;;;;孔铜;≥20平均25;51.26;46.0;55.86;54.54;47.87;59.8;52.55;REJ;20.0;25.0;0;46.0;59.8;52.56;5.18;13.8;374142;J0200312A00.1;580.0;414.66;398.0;278.0;2/;44.8;45.26;2.0;1.35;1008.0;1.481481481481481;240502.8;2.0;;False;46.0;59.8;13.799999999999997;1.3;26.0;1.35
DCI-20241202530;ECI-20241202003;WOA241122784-00-002-004;JB4C683TA0;1#东威图电VCP线;沉锡;A板;正片;短边;0.6;622.0;470.0;0.3;H0080;东威;5;5;17;45.0;19.0;2;龙门;35+15/-10;20;27.0;25.0;16.0;10.0;;;60.0;8;;;;;孔铜;≥20平均25;32.2;26.86;30.23;30.23;25.63;32.86;24.63;ACC;20.0;25.0;0;25.63;32.86;29.67;2.88;7.23;204782;JB4C683TA0;622.0;470.0;234.8;222.0;0.15/0.2;27.0;25.0;1.2;0.3;11131.0;4.0;292340.0;0.15;0.2;True;25.63;32.86;7.23;0.2815;5.629999999999999;0.3
DCI-20241202581;ECI-20241202004;WOA241129982-00-001-002;J0200360A00.0;2#东威板电VCP线;喷锡;A板;正片;短边;1.5;500.0;402.0;0.65;H0080;东威;90-130;20;30;50.0;55.7;0.7;;;;;;;;;;;;;;;;孔铜;≥20平均25(工艺备注20-50);36.14;29.57;37.46;39.43;30.23;36.8;34.93;ACC;20.0;25.0;0;29.57;39.43;34.94;4.06;9.86;378498;J0200360A00.0;500.0;402.0;227.5;126.0;;;;1.6;0.65;1890.0;2.461538461538462;201000.0;;;True;29.57;39.43;9.86;0.47850000000000004;9.57;0.65
DCI-20241203282;ECI-20241202005;WOA241127934-00-001-001;J0400373A00.0;2#龙门图电线;喷锡;A板;正片;短边;1.1;622.0;532.0;0.3;H0165;东威;5;5;17;45.0;19.0;2;龙门;35;18;45.0;35.0;16.0;10.0;;;60.0;8;;;;;孔铜;≥18平均20;34.17;24.97;32.86;34.17;24.97;32.86;30.66;ACC;18.0;23.0;0;24.97;34.17;30.67;4.45;9.200000000000003;377240;J0400373A00.0;622.0;532.0;200.18;100.2;0.203/0.152;45.0;35.0;1.6;0.3;12793.0;5.333333333333334;330904.0;0.203;0.152;False;24.97;34.17;9.200000000000003;0.38722222222222213;6.969999999999999;0.3
DCI-20241203286;ECI-20241203001;WOA241125857-00-001-001;J0600084A00.0;2#龙门图电线;沉金;A板;正片;短边;;600.0;546.0;0.4;H0165;东威;5;5;17;45.0;19.0;2;龙门;84;20;71.0;73.0;18.0;12.0;;;60.0;8;;;;;孔铜;≥20平均25;27.6;23.0;32.2;27.6;22.34;29.57;27.05;ACC;20.0;25.0;1;22.34;32.2;27.05;3.8;9.860000000000003;375240;J0600084A00.0;600.0;546.0;190.0;136.0;0.2/0.22;71.2;72.6;1.578;0.4;41567.0;3.945;327600.0;0.2;0.22;False;22.34;32.2;9.860000000000003;0.11699999999999999;2.34;0.4
DCI-20241203289;ECI-20241203002;WOA241127942-00-001-001;J0400351A00.0;2#龙门图电线;喷锡;A板;正片;短边;0.8;622.0;520.5;0.45;H0080;东威;5;5;17;45.0;19.0;2;龙门;35;20;61.0;68.0;17.0;10.0;;;60.0;8;;;;;孔铜;≥20平均25;33.51;26.94;34.83;34.17;28.91;36.14;32.41;ACC;20.0;25.0;0;26.94;36.14;32.42;3.64;9.2;371525;J0400351A00.0;622.0;520.5;247.4;149.0;0.2/0.198;61.5;68.3;1.6;0.45;28263.0;3.555555555555556;323751.0;0.2;0.198;False;26.94;36.14;9.2;0.3470000000000001;6.940000000000001;0.45
DCI-20241203352;ECI-20241203003;WOA241126878-00-001-004;J0200062A00.0;1#东威图电VCP线;喷锡;A板;正片;短边;1.5;622.0;520.5;0.5;H0080;东威;5;5;17;45.0;19.0;2;东威;32;18;52.0;65.0;30.0;15.0;45;40;36.0;6;1;;;;孔铜;≥18平均20;27.08;22.15;28.31;27.08;20.92;28.31;25.64;ACC;18.0;23.0;1;20.92;28.31;25.64;3.25;7.389999999999997;240323;J0200062A00.0;622.0;520.5;234.0;159.0;0.3/0.25;52.0;65.0;1.6;0.5;9831.0;3.2;323751.0;0.3;0.25;True;20.92;28.31;7.389999999999997;0.16222222222222232;2.9200000000000017;0.5
DCI-20241203353;ECI-20241203004;WOA241129987-00-002-003;J0200368A00.0;2#龙门图电线;喷锡;A板;正片;短边;1.5;600.0;444.0;0.35;H0080;荣信;5;5;2.5;45.0;18.0;1.3;龙门;35;25;57.0;67.0;19.0;10.0;;;70.0;8;;;;;孔铜;≥25;33.51;28.26;34.83;34.17;28.91;36.14;32.63;ACC;25.0;30.0;1;28.26;36.14;32.64;3.26;7.879999999999999;379801;J0200368A00.0;600.0;444.0;189.0;140.0;0.305/0.546;57.3;67.4;1.6;0.35;18862.0;4.571428571428572;266400.0;0.305;0.546;False;28.26;36.14;7.879999999999999;0.13040000000000007;3.2600000000000016;0.35
DCI-20241203544;ECI-20241203005;WOA241022658-00-004-007;J0400271A00.0;1#东威图电VCP线;沉锡;A板;正片;短边;0.61;580.0;549.5;0.4;H0080;荣信;5;5;2.5;45.0;18.0;1.3;东威;83.7;25;64.1;63.6;36.0;16.0;45;40;36.0;6;1;;;;孔铜;≥25;34.46;28.31;33.23;36.31;30.77;33.23;32.71;ACC;25.0;30.0;0;28.31;36.31;32.72;2.82;8.000000000000004;332680;J0400271A00.0;580.0;549.5;267.0;267.0;0.25/0.2;64.1;63.6;1.55;0.4;35623.0;3.875;318710.0;0.25;0.2;True;28.31;36.31;8.000000000000004;0.13239999999999996;3.3099999999999987;0.4
DCI-20241203615;ECI-20241203006;WOA2411301032-00-001-001;J0200306B00.0;2#东威板电VCP线;喷锡;A板;负片;短边;1.5;622.0;505.5;1.2;;东威;35;20;24;50.0;56.0;0.7;;;;;;;;;;;;;;;;孔铜;≥20平均25;34.17;27.6;36.14;33.51;28.26;35.49;32.52;ACC;20.0;25.0;0;27.6;36.14;32.53;3.69;8.54;381706;J0200306B00.0;622.0;505.5;207.0;160.4;;;;1.6;1.2;4915.0;1.333333333333333;314421.0;;;True;27.6;36.14;8.54;0.38000000000000006;7.600000000000001;1.2
DCI-20241204308;ECI-20241204001;WOA241128961-00-001-003;J0200041B00.0;1#东威图电VCP线;沉金;A板;正片;短边;1.5;622.0;470.0;0.5;H0080;东威;5;5;17;45.0;19.0;2;龙门;35;15;27.0;45.0;12.0;10.0;;;60.0;8;;;;;孔铜;≥15;29.57;24.31;27.6;28.91;23.0;27.6;26.83;ACC;15.0;20.0;0;23.0;29.57;26.83;2.61;6.57;238290;J0200041B00.0;622.0;470.0;215.0;190.0;0.2/0.2;27.0;45.0;1.6;0.5;4718.0;3.2;292340.0;0.2;0.2;True;23.0;29.57;6.57;0.5333333333333333;8.0;0.5
DCI-20241204312;ECI-20241204002;WOA241120665-00-004-005;J0400211A00.0;1#东威图电VCP线;喷锡;A板;正片;短边;1;622.0;456.0;0.7;H0080;东威;5;5;17;45.0;19.0;2;龙门;38.4;25;36.6;39.0;17.0;10.0;;;70.0;8;;;;;孔铜;≥25;38.77;31.54;36.8;35.49;30.89;36.14;34.93;ACC;25.0;30.0;0;30.89;38.77;34.94;3.09;7.880000000000003;297362;J0400211A00.0;622.0;456.0;214.8;198.6;0.249/0.242;36.6;39.0;1.55;0.7;7308.0;2.214285714285714;283632.0;0.249;0.242;True;30.89;38.77;7.880000000000003;0.23560000000000003;5.890000000000001;0.7
DCI-20241204316;ECI-20241204003;WOA241127926-00-002-002;J0200356A00.0;1#东威图电VCP线;喷锡;A板;正片;短边;1.1;622.0;546.0;0.35;H0080;荣信;5;5;2.5;45.0;18.0;1.3;东威;36;18;58.0;70.0;26.0;15.0;40;35;36.0;6;1;;;;孔铜;≥18平均20;26.29;22.34;30.23;27.6;23.66;24.97;25.84;ACC;18.0;23.0;0;22.34;30.23;25.85;2.84;7.890000000000001;376389;J0200356A00.0;622.0;546.0;170.0;128.5;0.25/0.6;58.01;70.1;1.2;0.35;27513.0;3.428571428571429;339612.0;0.25;0.6;True;22.34;30.23;7.890000000000001;0.2411111111111111;4.34;0.35
DCI-20241204394;ECI-20241204004;WOA241128953-00-001-002;JP2C408LA1;1#东威图电VCP线;喷锡;A板;正片;短边;1.5;622.0;520.5;1.3;H0001;东威;5;5;17;45.0;19.0;2;东威;35;25;66.0;60.0;31.0;15.0;45;40;36.0;6;1;;;;孔铜;≥25;37.54;30.77;37.54;38.15;30.15;38.15;35.38;ACC;25.0;30.0;0;30.15;38.15;35.38;3.83;8.0;196896;JP2C408LA1;622.0;520.5;48.0;28.48;0.5/;66.0;60.0;1.6;1.3;5000.0;1.230769230769231;323751.0;0.5;;True;30.15;38.15;8.0;0.20599999999999993;5.149999999999999;1.3
DCI-20241204397;ECI-20241204005;WOA241127923-00-002-003;J0200131A00.0;1#东威图电VCP线;沉金;A板;正片;短边;1.5;600.0;520.5;0.5;H0080;东威;5;5;17;45.0;19.0;2;东威;35;20;53.0;56.0;29.0;15.0;45;40;36.0;6;1;;;;孔铜;≥20平均25;30.23;23.0;31.54;29.57;24.31;31.54;28.36;ACC;20.0;25.0;1;23.0;31.54;28.36;3.75;8.54;268060;J0200131A00.0;600.0;520.5;250.4;190.6;0.13/0.196;53.0;56.0;1.6;0.5;10432.0;3.2;312300.0;0.13;0.196;True;23.0;31.54;8.54;0.15;3.0;0.5
DCI-20241204401;ECI-20241204006;WOA241128960-00-003-005;J0200333A00.0;1#东威图电VCP线;喷锡;A板;正片;短边;1.5;470.0;452.0;0.4;H0080;东威;5;5;17;45.0;19.0;2;东威;56;20;61.4;65.6;31.0;16.0;45;40;36.0;6;1;;;;孔铜;≥20平均25;35.49;25.63;34.17;32.86;26.29;33.51;31.32;ACC;20.0;25.0;0;25.63;35.49;31.32;4.25;9.860000000000003;373233;J0200333A00.0;470.0;452.0;216.0;216.0;0.185/0.145;61.42;65.61;1.6;0.4;24034.0;4.0;212440.0;0.185;0.145;True;25.63;35.49;9.860000000000003;0.2815;5.629999999999999;0.4
DCI-20241204511;ECI-20241204007;WOA241126866-00-003-005;J0200334A00.0;1#东威图电VCP线;喷锡;A板;正片;短边;1.5;520.0;396.0;0.4;;东威;5;5;15;45.0;19.0;2;东威;70;20;43.5;55.3;32.0;15.0;45;40;36.0;6;1;;;;孔铜;≥20平均25;36.8;26.25;33.51;36.14;27.08;33.51;32.21;ACC;20.0;25.0;0;26.25;36.8;32.21;4.51;10.55;373325;J0200334A00.0;520.0;396.0;375.6;242.8;0.305/0.305;43.5;55.3;1.6;0.4;8857.0;4.0;205920.0;0.305;0.305;True;26.25;36.8;10.549999999999997;0.3125;6.25;0.4
DCI-20241204513;ECI-20241204008;WOA241202029-00-001-001;J0200383A00.0;2#龙门图电线;喷锡;A板;正片;短边;1.5;560.0;520.5;0.4;;东威;5;5;15;45.0;19.0;2;龙门;35;20;22.7;35.3;18.0;10.0;;;60.0;8;;;;;孔铜;≥20平均25;30.89;24.31;31.54;33.51;25.63;30.23;29.35;ACC;20.0;25.0;0;24.31;33.51;29.35;3.59;9.2;382839;J0200383A00.0;560.0;520.5;270.0;166.0;0.254/0.375;22.7;35.3;1.6;0.4;8798.0;4.0;291480.0;0.254;0.375;False;24.31;33.51;9.2;0.21549999999999994;4.309999999999999;0.4
DCI-20241204515;ECI-20241204009;WOA241202027-00-001-001;J0200380A00.0;2#龙门图电线;喷锡;A板;正片;短边;0.9;622.0;500.0;0.35;;东威;5;5;15;45.0;19.0;2;龙门;35;18;52.5;56.3;17.0;10.0;;;60.0;8;;;;;孔铜;≥18平均20;27.6;23.66;28.26;26.29;25.63;29.57;26.83;ACC;18.0;23.0;0;23.66;29.57;26.83;2.09;5.91;383218;J0200380A00.0;622.0;500.0;118.2;118.04;0.178/0.178;52.5;56.3;1.0;0.35;21830.0;2.857142857142857;311000.0;0.178;0.178;False;23.66;29.57;5.91;0.31444444444444447;5.66;0.35
DCI-20241204519;ECI-20241204010;WOA241202028-00-001-001;J0200381A00.0;2#龙门图电线;喷锡;A板;正片;短边;1.5;622.0;533.0;0.35;;东威;5;5;15;45.0;19.0;2;龙门;35;18;55.94;72.28;17.0;10.0;;;60.0;8;;;;;孔铜;≥18平均20;30.23;25.63;30.23;29.57;25.63;33.51;29.13;ACC;18.0;23.0;0;25.63;33.51;29.13;3.04;7.879999999999999;380810;J0200381A00.0;622.0;533.0;116.6;149.0;0.203/0.178;55.94;72.28;1.6;0.35;18864.0;4.571428571428572;331526.0;0.203;0.178;False;25.63;33.51;7.879999999999999;0.4238888888888888;7.629999999999999;0.35
DCI-20241204593;ECI-20241204011;WOA241128945-00-001-001;J0200358A00.0;2#龙门图电线;喷锡;A板;正片;短边;1.1;546.0;405.0;0.45;H0080;荣信;5;5;2.5;45.0;18.0;1.3;龙门;33.4;18;67.0;71.0;17.0;10.0;;;60.0;8;;;;;孔铜;≥18平均≥20;25.23;22.15;27.69;26.46;20.31;27.08;24.82;ACC;18.0;23.0;1;20.31;27.69;24.82;2.96;7.380000000000003;377637;J0200358A00.0;546.0;405.0;191.5;103.5;0.3/0.7;67.0;71.0;1.2;0.45;32656.0;2.666666666666667;221130.0;0.3;0.7;False;20.31;27.69;7.380000000000003;0.12833333333333327;2.3099999999999987;0.45
DCI-20241204594;ECI-20241204012;WOA2411291007-00-001-001;J0200366A00.0;2#龙门图电线;喷锡;A板;正片;短边;1.1;622.0;530.0;0.4;H0080;荣信;5;5;2.5;45.0;18.0;1.3;龙门;38.4;25;74.0;67.0;18.0;10.0;;;70.0;8;;;;;孔铜;≥25;34.46;28.92;35.69;34.46;30.15;35.18;33.14;ACC;25.0;30.0;0;28.92;35.69;33.14;2.86;6.769999999999996;378808;J0200366A00.0;622.0;530.0;179.0;148.0;0.25/0.25;74.19;66.84;1.2;0.4;39422.0;3.0;329660.0;0.25;0.25;False;28.92;35.69;6.769999999999996;0.15680000000000008;3.9200000000000017;0.4
DCI-20241205289;ECI-20241204013;WOA2411301015-00-001-001;J0400380A00.0;2#龙门图电线;沉金;A板;正片;短边;0.6;622.0;546.0;0.35mm;H0080;东威;5;5;17;45.0;19.0;2;龙门;50;25;73.0;66.0;17.0;11.0;;;70.0;8;;;;;孔铜;≥25;32.2;30.89;34.83;32.55;30.23;34.46;32.52;ACC;25.0;30.0;0;30.23;34.83;32.53;1.85;4.599999999999998;378541;J0400380A00.0;622.0;546.0;140.65;116.0;0.15/0.15;72.9;65.5;1.0;0.35;25708.0;2.857142857142857;339612.0;0.15;0.15;False;30.23;34.83;4.599999999999998;0.20920000000000002;5.23;0.35
DCI-20241205291;ECI-20241205001;WOA2411301017-00-001-005;J0200362A00.0;1#东威图电VCP线;喷锡;A板;正片;短边;1.1;622.0;495.0;0.4;H0080;荣信;5;5;2.5;45.0;18.0;1.3;东威;35;25;65.5;52.4;34.0;15.0;40;35;36.0;6;1;;;;孔铜;≥25;38.15;32.62;38.15;36.92;32.62;38.77;36.2;ACC;25.0;30.0;0;32.62;38.77;36.2;2.84;6.150000000000006;378258;J0200362A00.0;622.0;495.0;196.5;137.0;0.3/0.3;65.5;52.4;1.2;0.4;31176.0;3.0;307890.0;0.3;0.3;True;32.62;38.77;6.150000000000006;0.3047999999999999;7.619999999999997;0.4
DCI-20241205328;ECI-20241205002;WOA241203059-00-001-001;J0200385A00.0;2#龙门图电线;喷锡;A板;正片;短边;1.5;560.0;378.0;0.4;;东威;5;5;15;45.0;19.0;2;龙门;35;20;42.81;52.49;18.0;10.0;;;60.0;8;;;;;孔铜;≥20平均25;28.26;23.0;29.57;28.26;23.0;29.57;26.94;ACC;20.0;25.0;1;23.0;29.57;26.94;3.11;6.57;383255;J0200385A00.0;560.0;378.0;268.5;178.0;0.203/0.253;42.81;52.49;1.6;0.4;15973.0;4.0;211680.0;0.203;0.253;False;23.0;29.57;6.57;0.15;3.0;0.4
DCI-20241205484;ECI-20241205003;WOA241121741-00-001-007;J0400292A00.0;1#东威图电VCP线;沉锡;A板;正片;短边;1;580.0;549.5;0.4;H0080;东威;5;5;17;45.0;19.0;2;东威;52.9;25;65.0;66.0;36.0;16.0;45;40;36.0;6;1;;;;孔铜;≥25;32.86;25.63;32.86;32.86;25.63;32.2;30.34;REJ;25.0;30.0;1;25.63;32.86;30.34;3.66;7.23;332322;J0400292A00.0;580.0;549.5;267.0;267.0;0.25/0.2;65.0;66.0;1.55;0.4;33234.0;3.875;318710.0;0.25;0.2;True;25.63;32.86;7.23;0.02519999999999996;0.629999999999999;0.4
DCI-20241205485;ECI-20241205004;WOA241126880-00-001-002;J0400370A00.0;2#龙门图电线;喷锡;A板;正片;短边;1.1;580.0;532.0;0.5mm;H0080;东威;5;5;17;45.0;19.0;2;龙门;55-80;20;51.0;78.0;17.0;11.0;;;70.0;8;;;;;孔铜;≥20平均25;37.46;24.97;36.8;36.8;23.0;34.83;32.31;ACC;20.0;25.0;1;23.0;37.46;32.31;6.54;14.46;376441;J0400370A00.0;580.0;532.0;180.0;136.0;0.254/0.254;51.13;77.8;2.0;0.5;28170.0;4.0;308560.0;0.254;0.254;False;23.0;37.46;14.46;0.15;3.0;0.5
DCI-20241205513;ECI-20241205005;WOA241203058-00-001-003;J0200370A00.0;2#龙门图电线;喷锡;A板;正片;短边;1.5;600.0;546.0;0.35;H0080;荣信;5;5;2.5;45.0;18.0;1.3;龙门;35;25;53.0;64.0;18.0;10.0;;;70.0;8;;;;;孔铜;≥25;40.74;29.57;40.09;38.77;30.23;39.43;36.47;ACC;25.0;30.0;0;29.57;40.74;36.47;5.14;11.17;381771;J0200370A00.0;600.0;546.0;181.0;113.5;0.125/0.125;53.3;64.4;1.6;0.35;16465.0;4.571428571428572;327600.0;0.125;0.125;False;29.57;40.74;11.170000000000002;0.18280000000000002;4.57;0.35
DCI-20241205635;ECI-20241205006;WOA241121741-00-001-007;J0400292A00.0;1#东威图电VCP线;沉锡;A板;正片;短边;1;580.0;549.5;0.4;H0080;东威;5;5;17;45.0;19.0;2;东威;52.9;25;65.0;66.0;36.0;16.0;45;40;40.0;6;0.9;;;;孔铜;≥25;33.51;29.57;35.49;35.49;28.26;34.17;32.74;ACC;25.0;30.0;1;28.26;35.49;32.75;3.09;7.23;332322;J0400292A00.0;580.0;549.5;267.0;267.0;0.25/0.2;65.0;66.0;1.55;0.4;33234.0;3.875;318710.0;0.25;0.2;True;28.26;35.49;7.23;0.13040000000000007;3.2600000000000016;0.4
DCI-20241206270;ECI-20241206001;WOA241129980-00-001-002;JB2C044LB1;2#龙门图电线;喷锡;A板;正片;短边;1.5;580.0;426.0;0.65;;东威;5;5;15;45.0;19.0;2;龙门;35;25;55.56;59.56;20.0;10.0;;;70.0;8;;;;;孔铜;≥25;33.51;32.2;34.27;34.4;28.26;33.46;33.09;ACC;25.0;30.0;0;28.26;34.4;32.68;2.3;6.139999999999997;377860;JB2C044LB1;580.0;426.0;280.0;202.0;0.305/0.346;55.56;59.56;1.55;0.65;2450.0;2.384615384615385;247080.0;0.305;0.346;False;28.26;34.4;6.139999999999997;0.13040000000000007;3.2600000000000016;0.65
DCI-20241206274;ECI-20241206002;WOA241120671-00-005-007;JB6C138TB2;1#东威图电VCP线;沉锡;A板;正片;短边;;546.0;385.0;0.4;;荣信;5;5;2.5;45.0;18.0;1.3;东威;75;25;53.0;51.0;35.0;15.0;45;40;36.0;6;1;;;;孔铜;≥25;36.14;30.89;38.77;38.77;30.23;38.77;35.59;ACC;25.0;30.0;0;30.23;38.77;35.6;4.04;8.540000000000003;371911;JB6C138TB2;546.0;385.0;357.0;249.98;0.25/0.20;53.0;51.0;1.75;0.4;3821.0;4.375;210210.0;0.25;0.2;True;30.23;38.77;8.540000000000003;0.20920000000000002;5.23;0.4
DCI-20241206444;ECI-20241206003;WOA241204097-00-002-003;J0200382A00.0;2#龙门图电线;喷锡;A板;正片;短边;1.5;520.5;403.0;0.85;;东威;5;5;15;45.0;19.0;2;龙门;35;18;19.22;54.19;17.0;10.0;;;60.0;8;;;;;孔铜;≥18平均20;44.03;36.14;43.37;42.06;36.8;43.37;40.96;REJ;18.0;23.0;0;36.14;44.03;40.96;3.54;7.890000000000001;383906;J0200382A00.0;520.5;403.0;382.65;247.06;0.254/0.762;19.22;54.19;1.6;0.85;1643.0;1.882352941176471;209761.5;0.254;0.762;False;36.14;44.03;7.890000000000001;1.0077777777777779;18.14;0.85
DCI-20241207560;ECI-20241207004;WOA241204098-00-001-001;J0200377A00.0;2#龙门图电线;喷锡;A板;正片;短边;1.5;622.0;546.0;0.65;;东威;5;5;15;45.0;19.0;2;龙门;35;20;38.8;29.7;19.0;10.0;;;60.0;8;;;;;孔铜;≥20平均25;33.51;24.97;32.2;32.2;24.31;34.17;30.22;ACC;20.0;25.0;1;24.31;34.17;30.23;4.4;9.860000000000003;380348;J0200377A00.0;622.0;546.0;264.16;163.83;0.264/0.295;38.8;29.7;1.6;0.65;11015.0;2.461538461538462;339612.0;0.264;0.295;False;24.31;34.17;9.860000000000003;0.21549999999999994;4.309999999999999;0.65
DCI-20241207565;ECI-20241207005;WOA241129985-00-001-002;J0200365A00.0;1#东威图电VCP线;喷锡;A板;正片;短边;1.1;622.0;454.0;0.4;;东威;5;5;15;45.0;19.0;2;东威;35;25;67.94;68.85;36.0;10.0;40;35;36.0;6;1;;;;孔铜;≥25;28.91;22.34;30.89;28.06;24.31;28.6;27.18;REJ;25.0;30.0;1;22.34;30.89;27.18;3.2;8.55;378376;J0200365A00.0;622.0;454.0;216.0;146.0;0.3/;67.94;68.85;1.2;0.4;41969.0;3.0;282388.0;0.3;;True;22.34;30.89;8.55;-0.10640000000000001;-2.66;0.4
DCI-20241207570;ECI-20241207006;WOA241205127-00-001-001;J0200349A00.0;2#龙门图电线;沉锡;A板;正片;短边;1.5;560.0;507.0;0.55;;东威;5;5;15;45.0;19.0;2;龙门;35-55;25;54.4;59.9;20.0;10.0;;;70.0;8;;;;;孔铜;≥25;37.54;30.77;37.54;37.54;29.54;38.15;35.15;ACC;25.0;30.0;0;29.54;38.15;35.18;3.92;8.61;378126;J0200349A00.0;560.0;507.0;269.0;242.5;0.3/0.52;54.4;59.9;1.6;0.55;17494.0;2.909090909090909;283920.0;0.3;0.52;False;29.54;38.15;8.61;0.18159999999999996;4.539999999999999;0.55
DCI-20241207572;ECI-20241207007;WOA241129986-00-001-002;J0200365A00.0;2#龙门图电线;喷锡;A板;正片;短边;1.1;622.0;454.0;0.4;;东威;5;5;15;45.0;19.0;2;龙门;35;25;67.94;68.85;20.0;10.0;;;70.0;8;;;;;孔铜;≥25;36.8;32.2;40.74;37.3;32.86;40.09;36.66;ACC;25.0;30.0;0;32.2;40.74;36.67;3.55;8.54;378376;J0200365A00.0;622.0;454.0;216.0;146.0;0.3/;67.94;68.85;1.2;0.4;41969.0;3.0;282388.0;0.3;;False;32.2;40.74;8.54;0.2880000000000001;7.200000000000003;0.4
DCI-20241208322;ECI-20241207008;WOA2411291009-00-001-001;J0300004A00.0;2#龙门图电线;沉锡;A板;正片;短边;;520.5;414.67;0.4;H0080;荣信;5;5;2.5;45.0;18.0;1.3;龙门;55;25;40.0;73.0;18.0;11.0;;;70.0;8;;;;;孔铜;≥25;32.2;27.6;31.54;30.89;25.63;29.57;29.57;REJ;25.0;30.0;1;25.63;32.2;29.57;2.53;6.570000000000004;378408;J0300004A00.0;520.5;414.6667;240.0;91.0;0.3/0.233;40.0;73.0;1.7;0.4;1711.0;4.25;215834.01735;0.3;0.233;False;25.63;32.2;6.570000000000004;0.02519999999999996;0.629999999999999;0.4
DCI-20241208423;ECI-20241208001;WOA241128956-00-001-003;J0400377A00.0;2#龙门图电线;喷锡;A板;正片;短边;1.1;622.0;370.0;0.35;H0080;东威;5;5;17;45.0;19.0;2;龙门;38-78;20;37.0;37.0;17.0;11.0;;;60.0;8;;;;;孔铜;≥20平均25;34.83;28.91;38.11;35.49;27.6;38.11;33.84;ACC;20.0;25.0;0;27.6;38.11;33.84;4.55;10.51;377383;J0400377A00.0;622.0;370.0;346.0;295.0;0.203/0.176;37.45;37.45;1.6;0.35;16530.0;4.571428571428572;230140.0;0.203;0.176;False;27.6;38.11;10.509999999999998;0.38000000000000006;7.600000000000001;0.35
DCI-20241208424;ECI-20241208002;WOA241204090-00-001-001;J0200384A00.0;2#龙门图电线;;A板;正片;短边;1.5;580.0;410.0;0.45mm;H0154;东威;5;5;17;45.0;19.0;2;龙门;35;20;43.0;27.0;17.0;10.0;;;60.0;8;;;;;孔铜;≥20平均25;49.94;32.86;42.06;51.26;32.2;42.71;41.83;REJ;20.0;25.0;0;32.2;51.26;41.84;8.11;19.06;384093;J0200384A00.0;580.0;410.0;193.64;184.758;0.254/0.252;43.09;27.51;1.6;0.45;3907.0;3.555555555555556;237800.0;0.254;0.252;False;32.2;51.26;19.059999999999995;0.6100000000000001;12.200000000000003;0.45
DCI-20241208426;ECI-20241208003;WOA241204078-00-001-002;J0200370A00.0;2#龙门图电线;喷锡;A板;正片;短边;1.5;600.0;546.0;0.35;H0080;荣信;5;5;2.5;45.0;18.0;1.3;龙门;35;25;53.0;64.0;18.0;10.0;;;70.0;8;;;;;孔铜;≥25;34.83;25.63;34.17;33.51;25.63;33.51;30.75;ACC;25.0;30.0;1;25.63;34.83;31.21;4.35;9.2;381771;J0200370A00.0;600.0;546.0;181.0;113.5;0.125/0.125;53.3;64.4;1.6;0.35;16465.0;4.571428571428572;327600.0;0.125;0.125;False;25.63;34.83;9.2;0.02519999999999996;0.629999999999999;0.35
DCI-20241208602;ECI-20241208004;WOA241204078-00-001-002;J0200370A00.0;2#龙门图电线;喷锡;A板;正片;短边;1.5;600.0;546.0;0.35;H0080;荣信;5;5;2.5;45.0;18.0;1.3;龙门;35;25;53.0;64.0;18.0;10.0;;;70.0;8;;;;;孔铜;≥25;38.77;30.0;39.43;36.14;31.54;41.4;36.21;ACC;25.0;30.0;0;30.0;41.4;36.21;4.57;11.4;381771;J0200370A00.0;600.0;546.0;181.0;113.5;0.125/0.125;53.3;64.4;1.6;0.35;16465.0;4.571428571428572;327600.0;0.125;0.125;False;30.0;41.4;11.399999999999999;0.2;5.0;0.35
DCI-20241208604;ECI-20241208005;WOA2411301020-00-001-004;J0400374A00.0;2#龙门图电线;沉金;A板;正片;短边;1.1;600.0;543.0;0.4;H0080;东威;5;5;17;45.0;19.0;2;龙门;35;20;69.0;78.0;17.0;10.0;;;60.0;8;;;;;孔铜;≥20平均25;37.15;26.57;36.48;37.46;27.13;38.53;33.88;ACC;20.0;25.0;0;26.57;38.53;33.89;5.49;11.96;376778;J0400374A00.0;600.0;543.0;258.5;189.5;0.2/0.157;69.26;78.17;1.6;0.4;9076.0;4.0;325800.0;0.2;0.157;False;26.57;38.53;11.96;0.3285;6.57;0.4
DCI-20241208605;ECI-20241208006;WOA241128950-00-001-005;J0400338A00.0;1#东威图电VCP线;OSP;A板;正片;短边;0.5;622.0;420.0;0.45;H0080;荣信;5;5;2.5;45.0;18.0;1.3;东威;47.9;18;24.0;23.0;26.0;16.0;45;40;36.0;6;1;;;;孔铜;≥18平均20;31.54;23.0;30.89;34.17;24.97;30.23;29.13;ACC;18.0;23.0;0;23.0;34.17;29.13;4.25;11.17;367704;J0400338A00.0;622.0;420.0;396.0;290.0;0.3/0.195;24.1;23.1;1.6;0.45;4640.0;3.555555555555556;261240.0;0.3;0.195;True;23.0;34.17;11.170000000000002;0.2777777777777778;5.0;0.45
DCI-20241209414;ECI-20241209001;WOA241205106-00-001-001;J0400407A00.0;2#龙门图电线;喷锡;A板;正片;短边;0.7;560.0;540.0;0.4;H0154;东威;5;5;17;45.0;19.0;2;龙门;70;20;38.4;39.7;17.0;11.0;;;60.0;8;;;;;孔铜;≥20平均25;33.85;24.62;31.38;32.0;23.38;35.08;30.05;ACC;20.0;25.0;1;23.38;35.08;30.05;4.88;11.7;381803;J0400407A00.0;560.0;540.0;266.9;168.0;0.254/0.252;38.4;39.7;1.6;0.4;9210.0;4.0;302400.0;0.254;0.252;False;23.38;35.08;11.7;0.16899999999999996;3.379999999999999;0.4
DCI-20241209415;ECI-20241209002;WOA241205105-00-001-001;J0600088A00.0;2#龙门图电线;喷锡;A板;正片;短边;;580.0;520.5;0.45;H0154;荣信;5;5;2.5;45.0;18.0;1.3;龙门;40;20;34.9;32.6;17.0;11.0;;;60.0;8;;;;;孔铜;≥20平均25;31.38;24.62;33.23;32.0;25.85;31.38;29.74;ACC;20.0;25.0;0;24.62;33.23;29.74;3.58;8.609999999999996;381431;J0600088A00.0;580.0;520.5;241.8;180.755;0.203/0.203;34.9;32.6;1.6;0.45;16459.0;3.555555555555556;301890.0;0.203;0.203;False;24.62;33.23;8.609999999999996;0.23100000000000004;4.620000000000001;0.45
DCI-20241209415;ECI-20241209002;WOA241205105-00-001-001;J0600088A00.0;2#龙门图电线;喷锡;A板;正片;短边;;580.0;520.5;0.45;H0154;荣信;5;5;2.5;45.0;18.0;1.3;龙门;40;20;34.9;32.6;17.0;11.0;;;60.0;8;;;;;孔铜;≥20平均25;31.38;24.62;33.23;32.0;25.85;31.38;29.74;ACC;20.0;25.0;0;24.62;33.23;29.74;3.58;8.609999999999996;381433;J0600088A00.0;580.0;520.5;241.8;180.755;;;;;;;;301890.0;;;False;24.62;33.23;8.609999999999996;0.23100000000000004;4.620000000000001;0.45
DCI-20241209416;ECI-20241209003;WOA2411291000-00-001-003;JB4C402TB1;2#龙门图电线;沉锡;A板;正片;短边;0.71;622.0;412.0;0.35;H0080;荣信;5;5;2.5;45.0;18.0;1.3;龙门;35;20;58.0;58.0;13.0;10.0;;;70.0;8;;;;;孔铜;≥20平均25;23.38;18.46;27.08;28.31;20.31;26.46;24;REJ;20.0;25.0;1;18.46;28.31;24.0;3.97;9.849999999999998;380140;JB4C402TB1;622.0;412.0;386.9;194.9;0.2/0.2;57.79;58.52;1.632;0.35;6951.0;4.662857142857143;256264.0;0.2;0.2;False;18.46;28.31;9.849999999999998;-0.07699999999999996;-1.5399999999999991;0.35
DCI-20241209423;ECI-20241209006;WOA241127941-00-001-002;J0400106D00.0;1#东威图电VCP线;喷锡;A板;正片;短边;1;560.0;508.0;0.35;H0153;东威;5;5;17;45.0;19.0;2;东威;47.9;18;42.0;44.0;28.0;16.0;45;40;36.0;6;1;;;;孔铜;≥18平均20;26.46;20.31;27.08;27.69;22.77;30.77;25.84;ACC;18.0;23.0;1;20.31;30.77;25.85;3.73;10.46;377328;J0400106D00.0;560.0;508.0;160.0;106.0;0.487/0.318;41.8;43.7;1.6;0.35;10579.0;4.571428571428572;284480.0;0.487;0.318;True;20.31;30.77;10.46;0.12833333333333327;2.3099999999999987;0.35
DCI-20241209577;ECI-20241209007;WOA241207188-00-001-001;J0200309A00.0;2#东威板电VCP线;沉金;A板;正片;短边;1.5;580.0;470.0;0.35;H0085;东威;52.9;20;32;50.0;55.7;0.7;;;;;;;;;;;;;;;;孔铜;≥20平均25;32.0;24.62;33.23;32.62;24.62;33.85;30.15;ACC;20.0;25.0;1;24.62;33.85;30.16;4.33;9.23;365318;J0200309A00.0;580.0;470.0;225.0;185.0;;;;1.65;0.35;8600.0;4.714285714285714;272600.0;;;True;24.62;33.85;9.23;0.23100000000000004;4.620000000000001;0.35
DCI-20241210497;ECI-20241210003;WOA241203032-00-001-001;JP80037LA0;2#龙门图电线;喷锡;A板;正片;短边;;502.0;470.0;0.25;H0053;东威;5;5;17;45.0;19.0;2;龙门;31;18;56.0;58.0;15.5;10.0;;;60.0;9;;;;;孔铜;≥18平均20;34.17;25.63;34.17;36.8;30.89;31.54;32.2;ACC;18.0;23.0;0;25.63;36.8;32.2;3.85;11.17;28483;JP80037LA0;502.0;470.0;233.35;220.0;0.104/0.127;56.0;58.0;1.6;0.25;12580.0;6.4;235940.0;0.104;0.127;False;25.63;36.8;11.169999999999998;0.4238888888888888;7.629999999999999;0.25
DCI-20241210498;ECI-20241210004;WOA2411291000-00-001-003;JB4C402TB1;2#龙门图电线;沉锡;A板;正片;短边;0.71;622.0;412.0;0.35;H0080;荣信;5;5;2.5;45.0;18.0;1.3;龙门;35;20;58.0;58.0;17.0;10.0;;;70.0;8;;;;;孔铜;≥20平均25;30.15;24.62;31.38;32.62;24.0;30.77;28.92;ACC;20.0;25.0;1;24.0;32.62;28.92;3.67;8.619999999999997;380140;JB4C402TB1;622.0;412.0;386.9;194.9;0.2/0.2;57.79;58.52;1.632;0.35;6951.0;4.662857142857143;256264.0;0.2;0.2;False;24.0;32.62;8.619999999999997;0.2;4.0;0.35
DCI-20241210499;ECI-20241210005;WOA2411301018-00-001-003;J0400332A01.0;2#龙门图电线;沉金;A板;正片;短边;0.8;580.0;448.0;0.35;H0080;荣信;5;5;2.5;45.0;18.0;1.3;龙门;35;18;60.0;66.0;15.0;10.0;;;70.0;8;;;;;孔铜;≥18平均20;32.0;24.0;28.31;32.62;23.38;28.31;28.1;ACC;18.0;23.0;0;23.38;32.62;28.1;3.87;9.239999999999998;377858;J0400332A01.0;580.0;448.0;336.0;211.0;0.127/0.15;60.18;66.58;1.6;0.35;18435.0;4.571428571428572;259840.0;0.127;0.15;False;23.38;32.62;9.239999999999998;0.2988888888888888;5.379999999999999;0.35
DCI-20241210597;ECI-20241210006;WOA241202011-00-005-018;JB4C683TA1;1#东威图电VCP线;沉锡;A板;正片;短边;0.6;500.0;470.0;0.3;H0080;东威;5;5;17;45.0;19.0;2;东威;35+15/-10;20;30.0;28.0;30.0;15.0;40;35;36.0;6;1;;;;孔铜;≥20平均25;33.23;28.31;35.69;33.85;28.31;33.23;32.1;ACC;20.0;25.0;0;28.31;35.69;32.1;3.07;7.379999999999999;380354;JB4C683TA1;500.0;470.0;234.8;222.0;0.15/0.2;30.54;27.78;1.2;0.3;11131.0;4.0;235000.0;0.15;0.2;True;28.31;35.69;7.379999999999999;0.4154999999999999;8.309999999999999;0.3
DCI-20241211241;ECI-20241211001;WOA241204077-00-002-002;JP2C058LB1;1#东威图电VCP线;喷锡;A板;正片;短边;1.5(含铜);520.5;415.0;0.4;H0080;东威;5;5;17;45.0;19.0;2;东威;52.87;20;31.0;52.0;30.0;16.0;45;40;36.0;6;1;;;;孔铜;≥20平均25;30.23;24.97;30.89;31.54;24.99;60.89;33.91;ACC;20.0;25.0;1;24.97;60.89;33.92;13.53;35.92;1519;JP2C058LB1;520.5;415.0;192.9;122.11;0.25/0.225;31.0;52.0;1.57;0.4;;3.925;216007.5;0.25;0.225;True;24.97;60.89;35.92;0.24849999999999994;4.969999999999999;0.4
DCI-20241211242;ECI-20241211002;WOA241207195-00-013-021;JB2C738LA0;1#东威图电VCP线;喷锡;A板;正片;短边;1.5(含铜);518.5;412.0;0.75;H0080;东威;5;5;17;45.0;19.0;2;东威;47.9;25;59.0;61.0;32.0;16.0;45;40;36.0;6;1;;;;孔铜;≥25;34.83;30.89;34.83;34.83;30.89;35.46;33.62;ACC;25.0;30.0;0;30.89;35.46;33.62;2.13;4.57;82852;JB2C738LA0;518.5;412.0;312.06;177.0;0.3/0.22;59.0;61.0;1.6;0.75;3839.0;2.133333333333333;213622.0;0.3;0.22;True;30.89;35.46;4.57;0.23560000000000003;5.890000000000001;0.75
DCI-20241212336;ECI-20241212003;WOA241202018-00-001-001;J0200060A00.1;1#东威图电VCP线;喷锡;A板;正片;短边;1;546.0;380.0;0.5mm;H0080;东威;5;5;17;45.0;19.0;2;东威;35;20;38.9;35.5;23.0;15.0;40;35;36.0;6;1;;;;孔铜;≥20平均25;40.74;33.51;40.09;41.4;36.8;42.71;39.2;ACC;20.0;25.0;0;33.51;42.71;39.21;3.42;9.200000000000003;362825;J0200060A00.1;546.0;380.0;360.0;170.0;0.4/0.4;38.9;35.5;1.1;0.5;1100.0;2.2;207480.0;0.4;0.4;True;33.51;42.71;9.200000000000003;0.6754999999999999;13.509999999999998;0.5
DCI-20241212337;ECI-20241212004;WOA241206161-00-001-001;J0800030A00.0;1#东威图电VCP线;沉金;A板;正片;短边;;520.5;388.0;0.25mm;H0080;荣信;5;5;2.5;45.0;18.0;1.3;东威;35;18;31.0;31.0;32.0;15.0;45;40;36.0;6;1;;;;孔铜;≥18平均20;30.23;24.31;30.89;31.54;24.31;32.2;28.91;ACC;18.0;23.0;0;24.31;32.2;28.91;3.63;7.890000000000004;382987;J0800030A00.0;520.5;388.0;231.31;176.51;0.109/0.114;31.0;31.0;1.6;0.25;15066.0;6.4;201954.0;0.109;0.114;True;24.31;32.2;7.890000000000004;0.3505555555555555;6.309999999999999;0.25
DCI-20241212534;ECI-20241212005;WOA241206156-00-001-003;JB2C689LA0;1#东威图电VCP线;喷锡;A板;正片;短边;1.5;600.0;518.5;0.4;H0080;东威;5;5;17;45.0;19.0;2;东威;52.9;20;84.0;82.0;32.0;16.0;45;40;36.0;6;1;;;;孔铜;≥20平均25;30.89;23.66;32.2;28.26;23.66;32.3;28.49;ACC;20.0;25.0;1;23.66;32.3;28.5;4.02;8.639999999999997;78576;JB2C689LA0;600.0;518.5;289.0;243.0;0.4/0.2;84.0;82.0;1.6;0.4;18494.0;4.0;311100.0;0.4;0.2;True;23.66;32.3;8.639999999999997;0.183;3.66;0.4
DCI-20241213496;ECI-20241213002;WOA241207191-00-001-002;JB2C119TA0;1#东威图电VCP线;沉锡;A板;正片;短边;1.5(含铜);615.0;362.0;0.5;;东威;5;5;15;45.0;19.0;2;东威;52.9-70;25;77.3;75.2;36.0;16.0;45;40;36.0;6;1;;;;孔铜;≥25;32.86;26.26;36.23;34.17;28.91;34.83;32.21;REJ;25.0;30.0;1;26.26;36.23;32.21;3.84;9.969999999999995;2166;JB2C119TA0;615.0;362.0;342.0;197.0;0.304/0.255;77.3;75.2;1.55;0.5;3900.0;3.1;222630.0;0.304;0.255;True;26.26;36.23;9.969999999999995;0.05040000000000006;1.2600000000000016;0.5
DCI-20241213497;ECI-20241213004;WOA241210283-00-001-001;J0400430A00.0;2#龙门图电线;沉锡;A板;正片;短边;1.1;580.0;462.0;0.35mm;;东威;5;5;15;45.0;19.0;2;龙门;35;20;64.4;64.2;17.0;10.0;;;60.0;8;;;;;孔铜;≥20平均25;39.43;30.23;40.09;38.77;32.2;40.74;36.91;REJ;20.0;25.0;0;30.23;40.74;36.91;4.5;10.51;388630;J0400430A00.0;580.0;462.0;324.0;218.0;0.2/0.166;64.4;64.2;1.6;0.35;12353.0;4.571428571428572;267960.0;0.2;0.166;False;30.23;40.74;10.510000000000002;0.5115000000000001;10.23;0.35
DCI-20241213555;ECI-20241213005;WOA241212340-00-001-001;J0200396A00.0;2#东威板电VCP线;喷锡;A板;负片;短边;1.5;622.0;484.0;0.4;;东威;35;20;25;45.0;56.0;0.7;;;;;;;;;;;;;;;;孔铜;≥20平均25;32.36;23.66;34.17;33.51;24.17;33.51;30.22;ACC;20.0;25.0;1;23.66;34.17;30.23;4.93;10.51;388855;J0200396A00.0;622.0;484.0;370.4;230.8;;;;1.6;0.4;4203.0;4.0;301048.0;;;True;23.66;34.17;10.510000000000002;0.183;3.66;0.4
DCI-20241213559;ECI-20241213006;WOA241212388-00-001-001;J0200397A00.0;2#东威板电VCP线;喷锡;A板;负片;短边;1.5;622.0;546.0;0.4;;东威;35;20;25;45.0;56.0;0.7;;;;;;;;;;;;;;;;孔铜;≥20平均25;32.2;23.0;31.54;34.17;23.66;33.51;29.68;ACC;20.0;25.0;1;23.0;34.17;29.68;5.01;11.17;388848;J0200397A00.0;622.0;546.0;260.0;201.0;;;;1.6;0.4;5173.0;4.0;339612.0;;;True;23.0;34.17;11.170000000000002;0.15;3.0;0.4
DCI-20241213561;ECI-20241213007;WOA241212389-00-001-001;J0200398A00.0;2#东威板电VCP线;喷锡;A板;负片;短边;1.5;500.0;395.0;0.4;;东威;35;20;25;45.0;56.0;0.7;;;;;;;;;;;;;;;;孔铜;≥20平均25;32.0;23.66;31.54;31.54;23.66;36.14;29.75;ACC;20.0;25.0;1;23.66;36.14;29.76;5.03;12.48;388629;J0200398A00.0;500.0;395.0;375.0;240.0;;;;1.6;0.4;2872.0;4.0;197500.0;;;True;23.66;36.14;12.48;0.183;3.66;0.4
DCI-20241214395;ECI-20241214006;WOA241212390-00-001-001;J0200405A00.0;2#龙门图电线;;A板;正片;短边;1.5;600.0;546.0;0.4;H0001;荣信;5;5;2.5;45.0;18.0;1.3;龙门;35;25;46.6;56.6;15.0;10.0;;;90.0;8;;;;;孔铜;≥25;30.23;25.63;29.57;30.89;24.37;30.89;28.59;REJ;25.0;30.0;1;24.37;30.89;28.6;2.86;6.52;389785;J0200405A00.0;600.0;546.0;181.0;113.5;0.125/0.125;46.6;56.6;1.6;0.4;17307.0;4.0;327600.0;0.125;0.125;False;24.37;30.89;6.52;-0.02519999999999996;-0.629999999999999;0.4
DCI-20241214397;ECI-20241214007;WOA241209228-00-001-001;J0400405A00.0;2#龙门图电线;喷锡;A板;正片;短边;1.1;600.0;535.0;0.4;H0154;东威;5;5;17;45.0;19.0;2;龙门;70;20;32.88;41.96;17.0;11.0;;;60.0;8;;;;;孔铜;≥20平均25;33.51;25.63;30.89;34.17;24.31;32.86;30.22;ACC;20.0;25.0;0;24.31;34.17;30.23;4.24;9.860000000000003;383957;J0400405A00.0;600.0;535.0;224.0;169.0;0.203/0.218;32.88;41.96;2.0;0.4;10489.0;5.0;321000.0;0.203;0.218;False;24.31;34.17;9.860000000000003;0.21549999999999994;4.309999999999999;0.4
DCI-20241214508;ECI-20241214008;WOA241209230-00-001-002;J0200378A00.0;2#东威板电VCP线;喷锡;A板;负片;短边;1.9;600.0;454.0;0.7;;东威;90-130;20;26;45.0;56.0;0.7;;;;;;;;;;;;;;;;孔铜;≥20平均25;34.83;23.66;36.8;35.49;23.66;35.45;31.64;ACC;20.0;25.0;1;23.66;36.8;31.65;6.22;13.14;381198;J0200378A00.0;600.0;454.0;566.28;88.09;;;;2.0;0.7;3435.0;2.857142857142857;272400.0;;;True;23.66;36.8;13.139999999999997;0.183;3.66;0.7
DCI-20241214509;ECI-20241214009;WOA241205111-00-004-006;J0400378A00.0;1#东威图电VCP线;沉金;A板;正片;短边;1.1;600.0;358.0;0.4;;东威;5;5;15;45.0;19.0;2;龙门;55-95;20;40.24;30.96;18.0;10.0;;;60.0;8;;;;;孔铜;≥20平均25;31.54;24.31;32.2;28.91;24.31;32.86;29.02;ACC;20.0;25.0;1;24.31;32.86;29.02;3.89;8.55;377812;J0400378A00.0;600.0;358.0;333.4;284.0;0.203/0.15;40.24;30.96;1.6;0.4;10909.0;4.0;214800.0;0.203;0.15;True;24.31;32.86;8.55;0.21549999999999994;4.309999999999999;0.4
DCI-20241214593;ECI-20241214010;WOA241210257-00-001-001;J0200391A00.0;2#东威板电VCP线;喷锡;A板;负片;短边;1.1;600.0;470.0;0.5;H0080;东威;35;25;30;45.0;55.7;0.7;;;;;;;;;;;;;;;;孔铜;≥25;44.69;34.83;46.0;44.69;37.46;46.66;42.38;ACC;25.0;30.0;0;34.83;46.66;42.39;4.97;11.83;384715;J0200391A00.0;600.0;470.0;188.0;110.0;;;;1.2;0.5;2949.0;2.4;282000.0;;;True;34.83;46.66;11.829999999999998;0.39319999999999994;9.829999999999998;0.5
DCI-20241214595;ECI-20241214011;WOA241209251-00-001-004;J0400403A00.0;1#东威图电VCP线;喷锡;A板;正片;短边;0.7;622.0;537.0;0.4;H0154;东威;5;5;17;45.0;19.0;2;东威;70;20;28.24;37.4;30.0;16.0;45;40;36.0;6;1;;;;孔铜;≥20平均25;35.49;31.54;40.62;36.8;30.89;42.06;36.23;ACC;20.0;25.0;0;30.89;42.06;36.23;4.57;11.17;382898;J0400403A00.0;622.0;537.0;214.0;169.0;0.203/0.201;28.24;37.4;1.6;0.4;8034.0;4.0;334014.0;0.203;0.201;True;30.89;42.06;11.170000000000002;0.5445;10.89;0.4
DCI-20241214596;ECI-20241214012;WOA241209212-00-001-002;JP40428LB0;1#东威图电VCP线;喷锡;A板;正片;短边;0.8(含铜);622.0;470.0;0.65;H0053;荣信;5;5;2.5;45.0;18.0;1.3;东威;58;25;27.0;37.0;34.0;16.0;45;40;36.0;6;1;;;;孔铜;≥25;34.83;30.23;38.11;35.49;29.57;38.11;34.39;ACC;25.0;30.0;0;29.57;38.11;34.39;3.73;8.54;60516;JP40428LB0;622.0;470.0;222.0;118.0;0.38/0.43;27.0;37.0;1.575;0.65;6160.0;2.423076923076923;292340.0;0.38;0.43;True;29.57;38.11;8.54;0.18280000000000002;4.57;0.65
DCI-20241215477;ECI-20241215002;WOA241213445-00-001-001;J0200320A00.0;2#龙门图电线;沉锡;A板;正片;短边;1.5;622.0;528.0;0.3mm;H0080;东威;5;5;17;45.0;19.0;2;龙门;50-100;25;44.5;45.2;19.0;10.0;;;70.0;8;;;否;是;孔铜;≥25;37.46;28.91;40.09;38.11;29.57;40.09;35.7;ACC;25.0;30.0;1;28.91;40.09;35.7;5.12;11.18;390825;J0200320A00.0;622.0;528.0;253.0;166.0;0.2/0.151;44.5;45.2;1.6;0.3;11809.0;5.333333333333334;328416.0;0.2;0.151;False;28.91;40.09;11.180000000000003;0.1564;3.91;0.3
DCI-20241215491;ECI-20241215003;WOA241209232-00-003-003;J0400402A00.0;2#龙门图电线;喷锡;A板;正片;短边;0.7;622.0;514.0;0.4;H0154;东威;5;5;17;45.0;19.0;2;龙门;70;单点≥20，平均≥25;39.4;39.4;17.0;10.0;;;70.0;8;;;否;是;孔铜;≥20平均25;24.83;28.26;36.8;35.49;29.57;40.09;32.5;ACC;20.0;25.0;0;24.83;40.09;32.51;5.84;15.26000000000001;383789;J0400402A00.0;622.0;514.0;290.0;190.0;0.254/0.254;39.4;39.4;1.6;0.4;9162.0;4.0;319708.0;0.254;0.254;False;24.83;40.09;15.260000000000005;0.2414999999999999;4.829999999999998;0.4
DCI-20241216286;ECI-20241215004;WOA241213428-00-001-002;J0200399A00.0;2#龙门图电线;喷锡;A板;正片;短边;1.5;580.0;477.0;0.4;H0153;东威;5;5;17;45.0;19.0;2;龙门;35;18;60.0;71.0;17.0;11.0;;;60.0;8;;;;;孔铜;≥18平均20;30.89;24.31;28.26;31.54;24.31;29.57;28.14;ACC;18.0;23.0;0;24.31;31.54;28.15;3.18;7.23;389549;J0200399A00.0;580.0;477.0;274.0;151.0;0.3/0.2;60.2;71.3;1.6;0.4;7820.0;4.0;276660.0;0.3;0.2;False;24.31;31.54;7.23;0.3505555555555555;6.309999999999999;0.4
DCI-20241216288;ECI-20241216001;WOA241211302-00-001-003;J0400376A00.0;1#东威图电VCP线;沉锡;A板;正片;短边;0.36;600.0;470.0;0.325;H0080;东威;5;5;17;45.0;19.0;2;东威;38;20;41.0;47.0;30.0;15.0;45;40;36.0;6;1;;;;孔铜;≥20平均25;34.83;26.94;39.43;34.83;26.29;40.09;33.73;ACC;20.0;25.0;0;26.29;40.09;33.73;5.95;13.8;377025;J0400376A00.0;600.0;470.0;351.0;222.0;0.2/0.204;41.64;47.62;1.65;0.325;2340.0;5.076923076923077;282000.0;0.2;0.204;True;26.29;40.09;13.800000000000004;0.31449999999999995;6.289999999999999;0.325
