Repository: BecaLiang/copper-thickness-consumption-tool

# Copper Usage

This projects provides a tool to calculate machine parameters for the pattern plating step at JST. Customer provided inputs like the desired thickness are combined with a safety margin to answer the question "What are my machine settings so I fulfill the customer required minimal thickness with a probability of 1 - margin?". To achieve this, a layer modelling the effect of our process on the minimal copper thickness is also contained.

## 1. Working Principles

The copper thickness tool is based on two functional entities. Firstly a tool to calculate the minimum thickness among all 6 measured points from all relevant inputs, implemented as an inheritance from _ThicknessCalcul

File: train_data.csv (part 9 of 37)
;Minimum Hole Diameter (mm);Customer Number;Full Board Plating_Production Line Equipment Name;Full Board Plating_Copper Surface Requirement (um);Full Board Plating_Hole Copper Requirement (um);Full Board Plating_Copper Current Density;Full Board Plating_Spray Frequency (HZ);Full Board Plating_Copper Plating Time (min);Full Board Plating_Board Speed (m/min);Pattern Plating_Production;Pattern Plating_Copper Surface Requirement (um);Pattern Plating_Hole Copper Requirement (um);Pattern Plating_Plated Area (GTL);Pattern Plating_Plated Area (GBL);Pattern Plating_Copper Current Density;Pattern Plating_Tin Plating Current Density;Pattern Plating_Spray Frequency|Copper (HZ);Pattern Plating_Spray Frequency|Tin (HZ);Pattern Plating_Copper Plating Time (min);Pattern Plating_Tin Plating Time (min);Pattern Plating_Board Speed (m/min);Is Hole Plugged;Not Plugged;Plugged;Inspection Item;Requirement;Measured Range 1;Measured Range 2;Measured Range 3;Measured Range 4;Measured Range 5;Measured Range 6;Average Value;Judgment;min_requirement;judgement_criteria;label;thickness_min;thickness_max;thickness_mean;thickness_std;thickness_range;mfgpartId;Part Number;Panel Length;Panel Width;Part Length;Part Width;Line width/spacing (mm);Graphic Area C Side %;Graphic Area S Side %;Board Thickness (mm);Min. hole size;Total Hole Quantity;Ratio;Panel Size;Line Width (mm);Line Spacing (mm);is_vcp;minimal_thickness;maximal_thickness;thickness_asymmetry;thickness_req_ratio;thickness_delta;minimum_hole_diameter
DCI-20241216290;ECI-20241216002;WOA241207202-00-002-002;JP4C081EB1;1#东威图电VCP线;沉金;A板;正片;短边;;613.0;497.0;0.35;H0080;东威;5;5;17;45.0;19.0;2;东威;33;25;59.0;58.0;36.0;15.0;45;40;36.0;6;1;;;;孔铜;25-50;41.4;27.6;40.74;40.09;27.6;40.74;36.36;ACC;25.0;30.0;1;27.6;41.4;36.36;6.8;13.8;51375;JP4C081EB1;613.0;497.0;210.0;152.2;0.15/0.2;59.0;58.0;2.0;0.35;12680.0;5.714285714285714;304661.0;0.15;0.2;True;27.6;41.4;13.799999999999997;0.10400000000000005;2.6000000000000014;0.35
DCI-20241216634;ECI-20241216003;WOA241214455-00-001-001;J0200395A00.0;2#龙门图电线;喷锡;A板;正片;短边;1.5;622.0;546.0;0.5;H0080;东威;5;5;17;45.0;19.0;2;龙门;35;20;47.1;47.0;17.0;10.0;;;60.0;8;;;;;孔铜;≥20平均25;35.49;26.94;32.86;33.51;26.29;36.51;31.93;ACC;20.0;25.0;0;26.29;36.51;31.93;4.33;10.22;389566;J0200395A00.0;622.0;546.0;140.0;84.88;0.203/0.254;47.1;47.0;1.6;0.5;19110.0;3.2;339612.0;0.203;0.254;False;26.29;36.51;10.219999999999999;0.31449999999999995;6.289999999999999;0.5
DCI-20241217452;ECI-20241217003;WOA241204088-00-007-010;J0400355A00.0;1#东威图电VCP线;喷锡;A板;正片;短边;0.6;546.0;338.0;0.4;H0080;东威;5;5;17;45.0;19.0;2;东威;78.7;20;46.0;45.0;30.0;16.0;45;40;36.0;6;1;;;;孔铜;≥20平均25;32.86;25.63;34.83;32.86;24.97;33.79;30.82;ACC;20.0;25.0;0;24.97;34.83;30.82;4.34;9.86;374864;J0400355A00.0;546.0;338.0;313.83;253.2;0.25/0.25;46.02;45.27;1.6;0.4;8519.0;4.0;184548.0;0.25;0.25;True;24.97;34.83;9.86;0.24849999999999994;4.969999999999999;0.4
DCI-20241217453;ECI-20241217004;WOA241212374-00-002-003;JB2C679LA0;1#东威图电VCP线;喷锡;A板;正片;短边;1.5;560.0;500.0;0.4;H0080;东威;5;5;17;45.0;19.0;2;东威;52.9;20;80.0;79.0;32.0;16.0;45;45;36.0;6;1;;;;孔铜;≥20平均25;33.51;26.94;36.14;34.83;27.6;34.83;32.3;ACC;20.0;25.0;0;26.94;36.14;32.31;4.0;9.2;76654;JB2C679LA0;560.0;500.0;270.0;236.0;0.3/0.2;80.0;79.0;1.6;0.4;15375.0;4.0;280000.0;0.3;0.2;True;26.94;36.14;9.2;0.3470000000000001;6.940000000000001;0.4
DCI-20241218440;ECI-20241218002;WOA241216463-00-001-001;J0400433A00.0;2#龙门图电线;喷锡;A板;正片;短边;1.1;622.0;494.0;0.35;;东威;5;5;15;45.0;19.0;2;龙门;35;18;35.65;37.37;16.0;10.0;;;60.0;8;;;;;孔铜;≥18平均20;32.2;26.94;36.14;32.2;24.97;33.51;30.99;ACC;18.0;23.0;0;24.97;36.14;30.99;4.21;11.17;391261;J0400433A00.0;622.0;494.0;350.74;116.8;0.152/0.254;35.65;37.37;1.6;0.35;14046.0;4.571428571428572;307268.0;0.152;0.254;False;24.97;36.14;11.170000000000002;0.38722222222222213;6.969999999999999;0.35
DCI-20241218441;ECI-20241218003;WOA241214459-00-001-001;J0200145C00.0;2#龙门图电线;沉锡;A板;正片;短边;1.5;580.0;436.0;0.4;;荣信;5;5;2.5;45.0;18.0;1.3;龙门;35;25;51.95;53.73;20.0;10.0;;;70.0;8;;;;;孔铜;≥25;34.83;28.26;34.17;34.17;28.91;33.51;32.3;ACC;25.0;30.0;1;28.26;34.83;32.31;2.92;6.569999999999997;389315;J0200145C00.0;580.0;436.0;269.7;206.73;0.254/0.238;51.95;53.73;1.6;0.4;15206.0;4.0;252880.0;0.254;0.238;False;28.26;34.83;6.569999999999997;0.13040000000000007;3.2600000000000016;0.4
DCI-20241219309;ECI-20241219002;WOA241213420-00-001-001;J0200388A00.0;2#龙门图电线;喷锡;A板;正片;长边;1.5;622.0;501.0;0.8;;东威;5;5;15;45.0;19.0;2;龙门;55-95;20;65.56;52.32;15.0;10.0;;;60.0;8;;;;;孔铜;≥20平均25;31.54;24.31;30.89;27.6;23.0;28.26;27.6;ACC;20.0;25.0;1;23.0;31.54;27.6;3.43;8.54;383870;J0200388A00.0;622.0;501.0;270.01;201.0;;65.56;52.32;1.6;0.8;7170.0;2.0;311622.0;;;False;23.0;31.54;8.54;0.15;3.0;0.8
DCI-20241219580;ECI-20241219003;WOA241206153-00-003-019;J0400398A00.0;2#龙门图电线;沉锡;A板;正片;短边;1.2;600.0;462.0;0.7;;东威;5;5;15;45.0;19.0;2;龙门;83.7;20;51.6;55.6;16.0;10.0;;;60.0;8;;;;;孔铜;≥20平均25;33.51;26.94;32.86;34.17;26.94;30.23;30.77;ACC;20.0;25.0;0;26.94;34.17;30.78;3.26;7.23;379808;J0400398A00.0;600.0;462.0;284.8;218.0;/;51.6;55.6;2.4;0.7;2840.0;3.428571428571429;277200.0;;;False;26.94;34.17;7.23;0.3470000000000001;6.940000000000001;0.7
DCI-20241220451;ECI-20241220001;WOA241211312-00-001-002;J0400381A00.0;1#东威图电VCP线;沉锡;A板;正片;短边;0.71;546.0;470.0;0.3;;荣信;5;5;2.5;45.0;18.0;1.3;东威;52.9;20;45.8;42.55;34.0;16.0;45;45;36.0;6;1;;;;孔铜;≥20平均25;28.26;19.71;28.26;28.91;19.71;30.23;25.84;REJ;20.0;25.0;1;19.71;30.23;25.85;4.81;10.52;387227;J0400381A00.0;546.0;470.0;255.5;222.0;0.2/0.2;45.8;42.55;1.7;0.3;26463.0;5.666666666666667;256620.0;0.2;0.2;True;19.71;30.23;10.52;-0.014499999999999957;-0.28999999999999915;0.3
DCI-20241220452;ECI-20241220002;WOA241211332-00-001-004;JB2C307LB0;1#东威图电VCP线;喷锡;A板;正片;短边;1.5(含铜);432.0;332.0;0.45;;东威;5;5;15;45.0;19.0;2;东威;34;25;58.0;59.0;36.0;16.0;45;45;36.0;6;1;;;;孔铜;≥25;37.46;27.6;35.49;41.4;27.6;37.4;34.49;ACC;25.0;30.0;1;27.6;41.4;34.49;5.67;13.8;3672;JB2C307LB0;432.0;332.0;312.0;205.0;0.60/;58.0;59.0;1.6;0.45;10824.0;3.555555555555556;143424.0;0.6;;True;27.6;41.4;13.799999999999997;0.10400000000000005;2.6000000000000014;0.45
DCI-20241220511;ECI-20241220003;WOA241212367-00-001-004;JB2C446LA0;1#东威图电VCP线;喷锡;A板;正片;短边;1.50(含铜);448.0;347.0;0.4;;东威;5;5;15;45.0;19.0;2;东威;34;20;69.0;65.0;31.0;16.0;45;40;36.0;6;1;;;;孔铜;≥20平均25;33.51;26.31;32.86;33.51;24.97;32.86;30.67;ACC;20.0;25.0;0;24.97;33.51;30.67;3.93;8.54;21152;JB2C446LA0;448.0;347.0;327.5;213.0;0.305/0.211;69.0;65.0;1.6;0.4;13242.0;4.0;155456.0;0.305;0.211;True;24.97;33.51;8.54;0.24849999999999994;4.969999999999999;0.4
DCI-20241220536;ECI-20241220004;WOA241211312-00-001-002;J0400381A00.0;1#东威图电VCP线;沉锡;A板;正片;短边;0.71;546.0;470.0;0.3;;荣信;5;5;2.5;45.0;18.0;1.3;东威;52.9;20;45.8;42.55;33.0;16.0;45;40;36.0;6;1;;;;孔铜;≥20平均25;37.46;26.94;34.83;34.17;24.31;32.86;31.76;ACC;20.0;25.0;0;24.31;37.46;31.76;5.05;13.15;387227;J0400381A00.0;546.0;470.0;255.5;222.0;0.2/0.2;45.8;42.55;1.7;0.3;26463.0;5.666666666666667;256620.0;0.2;0.2;True;24.31;37.46;13.150000000000002;0.21549999999999994;4.309999999999999;0.3
DCI-20241222325;ECI-20241221002;WOA241211313-00-002-007;J0200363A00.0;1#东威图电VCP线;喷锡;A板;正片;短边;1.1;600.0;519.0;0.4;;荣信;5;5;2.5;45.0;18.0;1.3;东威;35;25;66.0;73.0;34.0;16.0;40;35;36.0;6;1;;;;孔铜;≥25;32.86;29.57;32.86;31.54;30.89;32.86;31.76;ACC;25.0;30.0;0;29.57;32.86;31.76;1.36;3.289999999999999;383248;J0200363A00.0;600.0;519.0;176.5;141.5;0.254/;66.0;73.0;1.2;0.4;23361.0;3.0;311400.0;0.254;;True;29.57;32.86;3.289999999999999;0.18280000000000002;4.57;0.4
DCI-20241222328;ECI-20241222001;WOA241219579-00-001-001;J0400434A00.0;1#东威图电VCP线;沉锡;A板;正片;短边;0.4;622.0;525.0;0.35;;东威;5;5;15;45.0;19.0;2;东威;35;18;54.9;53.4;26.0;16.0;35;30;36.0;6;1;;;;孔铜;≥18平均20;37.46;34.23;36.14;36.14;33.51;34.27;35.29;REJ;18.0;23.0;0;33.51;37.46;35.29;1.52;3.950000000000003;389877;J0400434A00.0;622.0;525.0;249.3;116.2;0.152/0.152;54.9;53.4;1.0;0.35;38492.0;2.857142857142857;326550.0;0.152;0.152;True;33.51;37.46;3.950000000000003;0.8616666666666666;15.509999999999998;0.35
DCI-20241222331;ECI-20241222002;WOA241220634-00-001-001;J0200198B00.0;1#东威图电VCP线;沉锡;A板;正片;短边;1.4;580.0;549.5;0.4mm;;东威;5;5;15;45.0;19.0;2;龙门;83.7;25;60.1;60.8;20.0;10.0;;;70.0;8;;;;;孔铜;≥25;33.51;29.57;34.83;35.49;30.23;37.46;33.51;ACC;25.0;30.0;0;29.57;37.46;33.52;3.08;7.890000000000001;395023;J0200198B00.0;580.0;549.5;267.0;267.0;0.2/0.25;60.1;60.8;1.55;0.4;35336.0;3.875;318710.0;0.2;0.25;True;29.57;37.46;7.890000000000001;0.18280000000000002;4.57;0.4
DCI-20241222348;ECI-20241222003;WOA241220610-00-001-001;J0200412A00.0;2#龙门图电线;喷锡;A板;正片;短边;1.5;600.0;546.0;0.35;;东威;5;5;15;45.0;19.0;2;龙门;35;20;57.44;68.68;18.0;11.0;;;60.0;8;;;;;孔铜;≥20平均25;30.23;24.31;30.23;31.54;24.31;30.89;28.58;ACC;20.0;25.0;1;24.31;31.54;28.58;3.35;7.23;392070;J0200412A00.0;600.0;546.0;173.88;143.0;0.2/0.2;57.44;68.68;1.6;0.35;6965.0;4.571428571428572;327600.0;0.2;0.2;False;24.31;31.54;7.23;0.21549999999999994;4.309999999999999;0.35
DCI-20241222366;ECI-20241222004;WOA241209248-00-001-001;J0400392A00.0;2#龙门图电线;沉锡;A板;正片;短边;0.2;600.0;494.0;0.4;;东威;5;5;15;45.0;19.0;2;龙门;35;25;71.9;74.0;20.0;11.0;;;70.0;8;;;;;孔铜;≥25;41.85;32.62;43.69;43.08;33.85;45.54;40.1;ACC;25.0;30.0;0;32.62;45.54;40.1;5.47;12.92;384888;J0400392A00.0;600.0;494.0;280.0;154.0;0.203/0.203;71.9;74.0;1.6;0.4;7652.0;4.0;296400.0;0.203;0.203;False;32.62;45.54;12.920000000000002;0.3047999999999999;7.619999999999997;0.4
DCI-20241222446;ECI-20241222005;WOA241220613-00-001-001;J0400426A00.0;2#龙门图电线;喷锡;A板;正片;短边;1;622.0;506.0;0.4;;东威;5;5;15;45.0;19.0;2;龙门;70;18;32.7;30.0;17.0;11.0;;;60.0;8;;;;;孔铜;≥18平均20;34.17;23.66;30.23;34.17;24.97;33.91;30.18;ACC;18.0;23.0;0;23.66;34.17;30.18;4.8;10.51;390629;J0400426A00.0;622.0;506.0;272.0;200.0;0.203/0.2;32.7;30.0;1.6;0.4;11739.0;4.0;314732.0;0.203;0.2;False;23.66;34.17;10.510000000000002;0.31444444444444447;5.66;0.4
DCI-20241222447;ECI-20241222006;WOA241221637-00-001-001;J0200406A00.0;2#龙门图电线;沉锡;A板;正片;短边;1.5;622.0;487.0;0.5;;东威;5;5;15;45.0;19.0;2;龙门;52.9;20;42.9;57.4;18.0;11.0;;;60.0;8;;;;;孔铜;≥20平均25;30.89;23.66;32.86;30.89;24.97;32.2;29.24;ACC;20.0;25.0;1;23.66;32.86;29.24;3.92;9.2;390826;J0200406A00.0;622.0;487.0;183.0;96.16;0.254/0.203;42.9;57.4;1.6;0.5;11702.0;3.2;302914.0;0.254;0.203;False;23.66;32.86;9.2;0.183;3.66;0.5
DCI-20241222481;ECI-20241222007;WOA241218559-00-002-003;J0200392A00.0;2#龙门图电线;喷锡;A板;正片;短边;1.5;622.0;496.0;0.5;;东威;5;5;15;45.0;19.0;2;龙门;55;18;47.77;51.69;17.0;11.0;;;60.0;8;;;;;孔铜;≥18平均20;28.91;23.66;27.62;28.86;23.0;25.63;26.28;ACC;18.0;23.0;0;23.0;28.91;26.28;2.59;5.91;390455;J0200392A00.0;622.0;496.0;361.5;235.1;0.3/0.3;47.77;51.69;1.6;0.5;9302.0;3.2;308512.0;0.3;0.3;False;23.0;28.91;5.91;0.2777777777777778;5.0;0.5
DCI-20241223269;ECI-20241222008;WOA241212398-00-001-001;J0400395A00.0;2#龙门图电线;喷锡;A板;正片;短边;1.1;622.0;520.5;0.325;H0080;东威;5;5;17;45.0;19.0;2;龙门;55-95;20;48.0;50.0;18.0;11.0;;;60.0;8;;;;;孔铜;≥20平均25;32.86;24.97;32.2;32.86;24.97;32.2;30.01;ACC;20.0;25.0;1;24.97;32.86;30.01;3.92;7.890000000000001;384175;J0400395A00.0;622.0;520.5;286.0;197.8;0.203/0.176;47.64;50.36;1.6;0.325;26796.0;4.923076923076923;323751.0;0.203;0.176;False;24.97;32.86;7.890000000000001;0.24849999999999994;4.969999999999999;0.325
DCI-20241223270;ECI-20241223002;WOA241217529-00-001-001;J0400191B00.0;2#龙门图电线;沉锡;A板;正片;短边;1.2;500.0;396.0;0.25;;荣信;5;5;2.5;45.0;18.0;1.3;龙门;38.4;20;35.0;35.0;18.0;11.0;;;60.0;8;;;;;孔铜;≥20平均25;34.83;24.97;33.51;34.83;26.94;33.51;31.43;ACC;20.0;25.0;0;24.97;34.83;31.43;4.33;9.86;309140;J0400191B00.0;500.0;396.0;372.0;155.0;0.12/0.11;35.0;35.0;1.6;0.25;15783.0;6.4;198000.0;0.12;0.11;False;24.97;34.83;9.86;0.24849999999999994;4.969999999999999;0.25
DCI-20241223272;ECI-20241223001;WOA241217524-00-001-001;J0400200A00.0;2#龙门图电线;喷锡;A板;正片;短边;0.71;622.0;516.0;0.4;;东威;5;5;15;45.0;19.0;2;龙门;38.4;25;53.4;51.2;20.0;11.0;;;70.0;8;;;;;孔铜;≥25;31.54;25.63;31.54;33.51;30.63;30.23;30.51;ACC;25.0;30.0;0;25.63;33.51;30.51;2.65;7.879999999999999;292885;J0400200A00.0;622.0;516.0;245.0;195.0;0.15/0.15;53.4;51.2;1.6;0.4;62561.0;4.0;320952.0;0.15;0.15;False;25.63;33.51;7.879999999999999;0.02519999999999996;0.629999999999999;0.4
DCI-20241223312;ECI-20241223003;WOA241211316-00-006-019;J0400354A00.0;1#东威图电VCP线;喷锡;A板;正片;短边;0.2;600.0;530.0;0.3;H0080;东威;5;5;17;45.0;19.0;2;东威;52.9;20;51.0;44.0;33.0;16.0;45;40;36.0;6;1;;;;孔铜;≥20平均25;33.58;25.66;34.87;34.87;26.32;34.87;31.69;ACC;20.0;25.0;0;25.66;34.87;31.69;4.45;9.209999999999997;369353;J0400354A00.0;600.0;530.0;280.0;250.0;0.125/0.2;50.99;44.34;1.6;0.3;13157.0;5.333333333333334;318000.0;0.125;0.2;True;25.66;34.87;9.209999999999997;0.28300000000000003;5.66;0.3
DCI-20241223313;ECI-20241223004;WOA241220635-00-001-001;J0400440A00.0;2#龙门图电线;喷锡;A板;正片;短边;1.1;520.5;414.6;0.65;H0080;东威;5;5;17;45.0;19.0;2;龙门;35;25;39.0;80.0;18.0;10.0;;;70.0;8;;;;;孔铜;≥25;36.31;30.77;35.08;38.15;30.77;35.08;34.36;ACC;25.0;30.0;0;30.77;38.15;34.36;3.0;7.379999999999999;393382;J0400440A00.0;520.5;414.6;221.09;165.0;0.203/0.203;38.8;80.27;1.6;0.65;8617.0;2.461538461538462;215799.3;0.203;0.203;False;30.77;38.15;7.379999999999999;0.23079999999999998;5.77;0.65
DCI-20241223314;ECI-20241223005;RPA1241127920-00-001-001;J0800028A00.2;2#龙门图电线;沉金;A板;正片;短边;;470.0;370.0;0.3;H0080;东威;5;5;17;45.0;19.0;2;龙门;38;20;64.0;64.0;18.0;10.0;;;60.0;8;;;;;孔铜;≥20平均25;30.15;26.46;33.85;31.38;27.08;32.62;30.25;ACC;20.0;25.0;0;26.46;33.85;30.26;2.98;7.390000000000001;393671;J0800028A00.2;470.0;370.0;194.0;168.0;0.15/0.15;63.9;64.5;1.627;0.3;15632.0;5.423333333333334;173900.0;0.15;0.15;False;26.46;33.85;7.390000000000001;0.32300000000000006;6.460000000000001;0.3
DCI-20241224302;ECI-20241223006;WOA241216475-00-001-001;J0400424A00.0;1#东威图电VCP线;喷锡;A板;正片;短边;1.1;560.0;470.0;0.45;H0080;东威;5;5;17;45.0;19.0;2;东威;35;25;38.0;37.0;36.0;15.0;45;40;36.0;6;1;;;;孔铜;≥25;38.82;32.89;40.13;39.47;31.58;40.13;37.17;ACC;25.0;30.0;0;31.58;40.13;37.17;3.88;8.550000000000004;389615;J0400424A00.0;560.0;470.0;225.2;179.0;0.3/0.2;38.0;36.57;1.6;0.45;11549.0;3.555555555555556;263200.0;0.3;0.2;True;31.58;40.13;8.550000000000004;0.26319999999999993;6.579999999999998;0.45
DCI-20241224372;ECI-20241224003;WOA241213405-00-005-014;J0400057A00.1;2#龙门图电线;沉锡;A板;正片;短边;0.46;560.0;484.0;0.5;;东威;5;5;15;45.0;19.0;2;龙门;70+25/-10;20;68.0;71.0;18.0;11.0;;;60.0;8;;;;;孔铜;≥20平均25;40.13;34.87;40.16;40.79;32.89;42.1;38.49;ACC;20.0;25.0;0;32.89;42.1;38.49;3.69;9.21;293129;J0400057A00.1;560.0;484.0;460.0;177.4;0.195/0.214;68.0;71.0;1.6;0.5;8337.0;3.2;271040.0;0.195;0.214;False;32.89;42.1;9.21;0.6445000000000001;12.89;0.5
DCI-20241224373;ECI-20241224002;WOA241216494-00-001-001;JP40477LC0;2#龙门图电线;喷锡;A板;正片;短边;1.9;622.0;520.5;0.65;;东威;5;5;15;45.0;19.0;2;龙门;90;25;34.0;34.0;20.0;11.0;;;70.0;8;;;;;孔铜;≥25;44.08;34.21;43.02;44.08;32.87;44.08;40.39;ACC;25.0;30.0;0;32.87;44.08;40.39;5.34;11.21;233314;JP40477LC0;622.0;520.5;589.47;246.05;0.381/0.559;34.0;34.0;2.5;0.65;2050.0;3.846153846153846;323751.0;0.381;0.559;False;32.87;44.08;11.21;0.3147999999999999;7.869999999999997;0.65
DCI-20241224377;ECI-20241224001;WOA241212363-00-001-002;J0400417A00.0;2#龙门图电线;沉锡;A板;正片;短边;1.5;580.0;513.0;0.5;H0080;东威;5;5;17;45.0;19.0;2;龙门;35;25;84.0;84.0;18.0;11.0;;;80.0;8;;;;;孔铜;≥25;45.39;31.58;46.1;46.05;33.55;42.76;40.9;ACC;25.0;30.0;0;31.58;46.1;40.9;6.6;14.52;385746;J0400417A00.0;580.0;513.0;272.3;106.2;0.203/0.203;84.35;84.39;2.5;0.5;9164.0;5.0;297540.0;0.203;0.203;False;31.58;46.1;14.520000000000003;0.26319999999999993;6.579999999999998;0.5
DCI-20241226290;ECI-20241226002;WOA241218545-00-002-002;J0400429A00.0;1#东威图电VCP线;沉锡;A板;正片;短边;0.2;560.0;442.0;0.4;H0080;荣信;5;5;2.5;45.0;18.0;1.3;东威;52.9;25;62.0;74.0;33.0;16.0;40;35;36.0;6;1;;;;孔铜;≥25;29.61;23.03;30.26;27.63;23.68;28.95;27.19;REJ;25.0;30.0;1;23.03;30.26;27.19;3.1;7.23;387740;J0400429A00.0;560.0;442.0;261.7;207.6;0.254/0.56;62.2;74.43;1.1;0.4;19398.0;2.75;247520.0;0.254;0.56;True;23.03;30.26;7.23;-0.07879999999999995;-1.9699999999999989;0.4
DCI-20241226422;ECI-20241226003;WOA241218545-00-001-002;J0400429A00.0;2#龙门图电线;沉锡;A板;正片;短边;0.2;560.0;442.0;0.4;H0080;荣信;5;5;2.5;45.0;18.0;1.3;龙门;52.9;25;62.0;74.0;17.0;11.0;;;70.0;8;;;;;孔铜;≥25;31.58;28.29;33.55;32.89;28.95;34.81;31.67;ACC;25.0;30.0;1;28.29;34.81;31.68;2.6;6.520000000000003;387740;J0400429A00.0;560.0;442.0;261.7;207.6;0.254/0.56;62.2;74.43;1.1;0.4;19398.0;2.75;247520.0;0.254;0.56;False;28.29;34.81;6.520000000000003;0.13159999999999997;3.289999999999999;0.4
DCI-20241226423;ECI-20241226004;WOA241223668-00-001-001;JP21418LB0;2#东威板电VCP线;喷锡;A板;负片;短边;1.5(含铜);622.0;518.5;0.55;H0053;东威;35;20;30;50.0;55.7;0.7;;;;;;;;;;;;;;;;孔铜;≥20平均25;38.15;28.31;35.08;36.31;27.69;35.7;33.54;ACC;20.0;25.0;0;27.69;38.15;33.54;4.42;10.46;81744;JP21418LB0;622.0;518.5;150.0;120.0;;;;1.6;0.55;4273.0;2.909090909090909;322507.0;;;True;27.69;38.15;10.459999999999997;0.38450000000000006;7.690000000000001;0.55
DCI-20241226424;ECI-20241226005;WOA241220623-00-004-023;JB2C885LA0;2#东威板电VCP线;喷锡;A板;负片;短边;1.5;622.0;470.0;0.65;H0080;东威;52.83-87.88;25;32;50.0;55.7;0.7;;;;;;;;;;;;;;;;孔铜;≥25;40.62;28.31;35.69;37.54;28.69;38.77;34.93;ACC;25.0;30.0;1;28.31;40.62;34.94;5.24;12.31;191103;JB2C885LA0;622.0;470.0;294.42;208.92;;;;1.55;0.65;6921.0;2.384615384615385;292340.0;;;True;28.31;40.62;12.309999999999999;0.13239999999999996;3.3099999999999987;0.65
DCI-20241226538;ECI-20241226006;WOA241216473-00-001-008;J0400251A00.0;1#东威图电VCP线;沉金;A板;正片;短边;0.3;500.0;446.0;0.325;;东威;5;5;15;45.0;19.0;2;东威;55;20;73.1;67.3;32.0;16.0;45;40;36.0;6;1;;;;孔铜;≥20平均25;32.0;23.38;35.69;32.0;22.77;33.23;29.84;ACC;20.0;25.0;1;22.77;35.69;29.84;5.42;12.92;320627;J0400251A00.0;500.0;446.0;235.2;210.0;0.18/0.18;73.1;67.3;1.55;0.325;10583.0;4.769230769230769;223000.0;0.18;0.18;True;22.77;35.69;12.919999999999998;0.13849999999999998;2.7699999999999996;0.325
DCI-20241226540;ECI-20241226007;WOA241223644-00-001-001;J0400410A00.0;2#龙门图电线;沉锡;A板;正片;短边;0.5;600.0;542.0;0.35;;东威;5;5;15;45.0;19.0;2;龙门;35;20;59.83;59.42;18.0;11.0;;;60.0;8;;;;;孔铜;≥20平均25;30.92;25.0;31.58;30.92;24.34;32.24;29.16;ACC;20.0;25.0;1;24.34;32.24;29.17;3.52;7.900000000000002;389582;J0400410A00.0;600.0;542.0;258.0;310.0;0.2/0.2;59.83;59.42;1.6;0.35;12491.0;4.571428571428572;325200.0;0.2;0.2;False;24.34;32.24;7.900000000000002;0.217;4.34;0.35
DCI-20241227389;ECI-20241227001;WOA241218534-00-001-001;JP60092LA0;2#龙门图电线;喷锡;A板;正片;短边;;520.0;470.0;0.3;;东威;5;5;15;45.0;19.0;2;龙门;35;18;41.0;35.0;16.0;11.0;;;60.0;8;;;;;孔铜;≥18平均20;32.24;25.66;32.24;34.21;26.97;36.18;31.25;ACC;18.0;23.0;0;25.66;36.18;31.25;4.11;10.52;20192;JP60092LA0;520.0;470.0;233.35;220.0;0.1702/0.178;41.0;35.0;1.6;0.3;17043.0;5.333333333333334;244400.0;0.1702;0.178;False;25.66;36.18;10.52;0.4255555555555556;7.66;0.3
DCI-20241227390;ECI-20241227002;WOA241223656-00-001-002;J0200040A00.2;1#东威图电VCP线;喷锡;A板;正片;短边;1.5;622.0;520.5;0.65;;东威;5;5;15;45.0;19.0;2;东威;53;25;63.0;70.0;33.0;16.0;45;40;36.0;6;1;;;;孔铜;≥25;38.16;34.21;38.82;37.5;36.18;39.47;37.39;ACC;25.0;30.0;0;34.21;39.47;37.39;1.93;5.259999999999998;350814;J0200040A00.2;622.0;520.5;72.0;34.0;0.508/;63.0;70.0;1.55;0.65;3913.0;2.384615384615385;323751.0;0.508;;True;34.21;39.47;5.259999999999998;0.36840000000000006;9.21;0.65
DCI-20241227472;ECI-20241227003;WOA241220611-00-001-003;J0400422A00.0;2#龙门图电线;喷锡;A板;正片;短边;0.7;622.0;520.5;0.5;H0080;东威;5;5;17;45.0;19.0;2;龙门;78.7;20;57.0;54.0;17.0;12.0;;;60.0;8;;;;;孔铜;≥20平均25;39.38;31.38;40.0;39.12;31.38;38.77;36.67;ACC;20.0;25.0;0;31.38;40.0;36.67;4.12;8.620000000000001;390489;J0400422A00.0;622.0;520.5;299.76;246.88;0.3/0.304;56.8;53.6;1.6;0.5;17906.0;3.2;323751.0;0.3;0.304;False;31.38;40.0;8.620000000000001;0.569;11.379999999999999;0.5
DCI-20241227476;ECI-20241227004;WOA241217504-00-001-004;J0400386A00.0;2#东威板电VCP线;沉锡;A板;负片;短边;1.2;580.0;358.0;0.275;H0080;东威;30;18;31;50.0;18.5;2.1;;;;;;;;;;;;;;;;孔铜;≥18平均20;28.31;19.69;28.92;30.15;19.69;30.15;26.15;ACC;18.0;23.0;1;19.69;30.15;26.15;5.06;10.46;381199;J0400386A00.0;580.0;358.0;333.28;267.0;;;;1.6;0.275;6557.0;5.818181818181818;207640.0;;;True;19.69;30.15;10.459999999999997;0.09388888888888897;1.6900000000000013;0.275
DCI-20241230266;ECI-20241229005;WOA241223646-00-001-001;J0800031A00.0;1#东威图电VCP线;沉金;A板;正片;短边;;520.0;414.66;0.25;H0116;荣信;5;5;2.5;50.0;18.0;1.3;东威;30;20;61.0;64.0;36.0;15.0;45;40;36.0;6;1;;;;孔铜;≥20平均25;35.53;24.34;34.31;36.18;24.34;33.55;31.37;ACC;20.0;25.0;1;24.34;36.18;31.38;5.53;11.84;392681;J0800031A00.0;520.0;414.66;156.3;96.3;0.102/0.101;61.0;64.0;1.6;0.25;46377.0;6.4;215623.2;0.102;0.101;True;24.34;36.18;11.84;0.217;4.34;0.25
DCI-20241230271;ECI-20241230001;WOA241225685-00-001-002;J0200408A00.0;1#东威图电VCP线;喷锡;A板;正片;短边;1.5;546.0;414.66;0.4;H0080;荣信;5;5;2.5;45.0;18.0;1.3;东威;38.4;20;53.0;62.0;32.0;15.0;45;40;36.0;6;1;;;;孔铜;≥20平均25;30.77;24.62;29.54;28.92;24.62;30.77;28.2;ACC;20.0;25.0;1;24.62;30.77;28.21;2.87;6.149999999999999;391726;J0200408A00.0;546.0;414.66;190.0;131.5;0.25/0.335;52.6;61.7;1.6;0.4;13396.0;4.0;226404.36;0.25;0.335;True;24.62;30.77;6.149999999999999;0.23100000000000004;4.620000000000001;0.4
DCI-20241230388;ECI-20241230002;WOA241115523-00-002-002;JB4C582LA1;1#东威图电VCP线;喷锡;A板;正片;短边;0.36;500.0;470.0;0.3;H0080;东威;5;5;17;45.0;19.0;2;东威;38.4;20;33.23;55.75;29.0;15.0;40;35;36.0;6;1;;;;孔铜;≥20平均25;39.47;27.63;32.24;36.84;29.61;38.4;34.03;ACC;20.0;25.0;0;27.63;39.47;34.03;4.9;11.84;345087;JB4C582LA1;500.0;470.0;233.0;222.0;0.2/0.2;33.23;55.75;1.2;0.3;11719.0;4.0;235000.0;0.2;0.2;True;27.63;39.47;11.84;0.38149999999999995;7.629999999999999;0.3
DCI-20241230391;ECI-20241230003;WOA241225716-00-001-001;J0200416A00.0;2#龙门图电线;喷锡;A板;正片;短边;1.5;546.0;367.0;0.4;H0080;东威;5;5;17;45.0;19.0;2;龙门;35;18;52.0;60.0;15.0;10.0;;;60.0;8;;;;;孔铜;≥20平均25;28.95;23.03;29.61;28.95;23.03;28.95;27.08;ACC;20.0;25.0;1;23.03;29.61;27.09;3.15;6.579999999999998;393790;J0200416A00.0;546.0;367.0;171.6;170.8;0.23/0.25;52.47;60.05;1.6;0.4;12063.0;4.0;200382.0;0.23;0.25;False;23.03;29.61;6.579999999999998;0.15150000000000005;3.030000000000001;0.4
DCI-20241230392;ECI-20241230004;WOA241219593-00-001-001;J0400201B00.0;2#龙门图电线;沉锡;A板;正片;短边;0.41;560.0;470.0;0.3;H0080;东威;5;5;17;45.0;19.0;2;龙门;35-59;30;50.0;51.0;15.0;11.0;;;90.0;8;;;;;孔铜;≥30;33.55;28.29;34.87;34.87;26.32;34.21;32.01;ACC;30.0;35.0;1;26.32;34.87;32.02;3.74;8.549999999999997;390469;J0400201B00.0;560.0;470.0;302.0;222.0;0.2/0.15;50.0;51.0;1.63;0.3;32757.0;5.433333333333334;263200.0;0.2;0.15;False;26.32;34.87;8.549999999999997;-0.12266666666666666;-3.6799999999999997;0.3
DCI-20241230393;ECI-20241230005;WOA241226744-00-003-006;JB2C332LA1;2#龙门图电线;喷锡;A板;正片;短边;1.5;622.0;337.0;0.55;H0080;东威;5;5;17;45.0;19.0;2;龙门;43;25;67.0;72.0;17.0;11.0;;;70.0;8;;;;;孔铜;≥25;41.45;33.55;40.79;40.13;32.89;38.82;37.93;ACC;25.0;30.0;0;32.89;41.45;37.94;3.76;8.560000000000002;394608;JB2C332LA1;622.0;337.0;316.6;198.0;0.50/0.3;67.72;72.12;1.6;0.55;19004.0;2.909090909090909;209614.0;0.5;0.3;False;32.89;41.45;8.560000000000002;0.31560000000000005;7.890000000000001;0.55
DCI-20241230394;ECI-20241230006;WOA241219590-00-001-002;JP4C082EB1;1#东威图电VCP线;沉金;A板;正片;短边;0.71(不含铜);602.0;494.0;0.4;H0080;东威;5;5;17;45.0;19.0;2;东威;35;20;69.0;75.0;17.0;10.0;;;60.0;8;;;;;孔铜;≥20平均25;30.92;25.66;31.58;30.26;26.97;30.26;29.27;ACC;20.0;25.0;0;25.66;31.58;29.27;2.38;5.919999999999998;10110;JP4C082EB1;602.0;494.0;208.0;154.0;0.2/0.2;69.0;75.0;1.6;0.4;26364.0;4.0;297388.0;0.2;0.2;True;25.66;31.58;5.919999999999998;0.28300000000000003;5.66;0.4
DCI-20241230395;ECI-20241230007;WOA241223653-00-001-002;J0400442A00.0;1#东威图电VCP线;喷锡;A板;正片;短边;1.1;600.0;516.0;0.4;H0080;荣信;5;5;2.5;45.0;18.0;1.3;东威;52.9;20;56.0;56.0;32.0;16.0;45;40;36.0;6;1;;;;孔铜;≥20平均25;31.58;25.0;32.24;30.92;23.68;32.89;29.38;ACC;20.0;25.0;1;23.68;32.89;29.38;3.98;9.21;391583;J0400442A00.0;600.0;516.0;279.5;121.5;0.2/0.2;56.2;56.26;1.6;0.4;21266.0;4.0;309600.0;0.2;0.2;True;23.68;32.89;9.21;0.184;3.6799999999999997;0.4
DCI-20241230521;ECI-20241230008;WOA241227805-00-001-002;JB2C684LA0;1#东威图电VCP线;喷锡;A板;正片;短边;1.5;580.0;518.5;0.4;H0080;东威;5;5;17;45.0;19.0;2;东威;52.9;20;72.0;67.0;32.0;16.0;45;40;36.0;6;1;;;;孔铜;≥20平均25;29.4;30.1;28.7;29.5;30.6;29.7;29.6;ACC;20.0;25.0;0;28.7;30.6;29.67;0.65;1.900000000000002;78962;JB2C684LA0;580.0;518.5;277.0;248.0;0.3/0.204;72.0;67.0;1.6;0.4;28942.0;4.0;300730.0;0.3;0.204;True;28.7;30.6;1.9000000000000021;0.43499999999999994;8.7;0.4
DCI-20241230527;ECI-20241230009;WOA241227811-00-001-004;JP2C330LD1;1#东威图电VCP线;喷锡;A板;正片;短边;0.9;622.0;470.0;0.45;H0080;东威;5;5;17;45.0;19.0;2;东威;35;20;27.0;25.0;24.0;15.0;35;30;36.0;6;1;;;;孔铜;≥20平均25;34.21;27.63;31.58;34.87;28.95;34.21;31.9;ACC;20.0;25.0;0;27.63;34.87;31.91;3.05;7.239999999999998;221897;JP2C330LD1;622.0;470.0;217.0;132.5;0.406/0.305;27.0;25.0;1.0;0.45;2173.0;2.222222222222222;292340.0;0.406;0.305;True;27.63;34.87;7.239999999999998;0.38149999999999995;7.629999999999999;0.45
DCI-20250102338;ECI-20250102001;WOA241226788-00-001-002;J0200411A00.0;2#龙门图电线;喷锡;A板;正片;短边;1.5;520.5;492.0;0.45;;东威;5;5;15;45.0;19.0;2;龙门;35;20;45.7;49.8;18.0;11.0;;;60.0;8;;;;;孔铜;≥20平均25;32.24;27.63;33.55;32.89;26.32;32.89;30.92;ACC;20.0;25.0;0;26.32;33.55;30.92;3.11;7.229999999999997;393254;J0200411A00.0;520.5;492.0;250.0;235.0;0.3/0.248;45.7;49.8;1.6;0.45;6901.0;3.555555555555556;256086.0;0.3;0.248;False;26.32;33.55;7.229999999999997;0.316;6.32;0.45
DCI-20250102339;ECI-20250102002;WOA241228834-00-009-009;J0200334A00.0;2#龙门图电线;喷锡;A板;正片;短边;1.5;520.0;396.0;0.4;;东威;5;5;15;45.0;19.0;2;龙门;70;20;43.5;55.3;18.0;11.0;;;60.0;8;;;;;孔铜;≥20平均25;33.55;28.29;33.55;34.21;26.97;32.24;31.46;ACC;20.0;25.0;0;26.97;34.21;31.47;3.07;7.240000000000002;373325;J0200334A00.0;520.0;396.0;375.6;242.8;0.305/0.305;43.5;55.3;1.6;0.4;8857.0;4.0;205920.0;0.305;0.305;False;26.97;34.21;7.240000000000002;0.3484999999999999;6.969999999999999;0.4
DCI-20250103120;ECI-20250103001;WOA241226757-00-001-003;J0200359A00.0;1#东威图电VCP线;喷锡;A板;正片;短边;1.1;530.0;357.0;0.45;;荣信;5;5;2.5ASD;45.0;18.0;1.3;东威;60;25;35.0;39.0;32.0;16.0;40;35;36.0;6;1;;;;孔铜;≥25;37.5;30.92;36.84;36.18;32.24;36.84;35.08;ACC;25.0;30.0;0;30.92;37.5;35.09;2.78;6.579999999999998;377218;J0200359A00.0;530.0;357.0;337.5;62.0;0.381/0.254;35.0;39.0;1.2;0.45;6906.0;2.666666666666667;189210.0;0.381;0.254;True;30.92;37.5;6.579999999999998;0.23680000000000007;5.920000000000002;0.45
DCI-20250103259;ECI-20250103002;WOA241228827-00-001-005;J0200407A00.0;1#东威图电VCP线;喷锡;A板;正片;短边;1.1;600.0;342.0;0.35;H0080;荣信;5;5;2.5;45.0;18.0;1.3;东威;35;25;76.0;63.0;32.0;15.0;40;35;36.0;6;1;;;;孔铜;≥25;34.21;29.61;34.87;36.15;28.95;33.55;32.86;ACC;25.0;30.0;1;28.95;36.15;32.89;2.93;7.199999999999999;391970;J0200407A00.0;600.0;342.0;191.0;106.0;0.254/0.43;76.0;63.0;1.2;0.35;16595.0;3.428571428571429;205200.0;0.254;0.43;True;28.95;36.15;7.199999999999999;0.15799999999999997;3.9499999999999993;0.35
DCI-20250103265;ECI-20250103003;WOA241228828-00-001-001;J0200427A00.0;1#东威图电VCP线;喷锡;A板;正片;短边;1.5;622.0;546.0;0.4;H0154;东威;5;5;17;45.0;19.0;2;东威;35;20;22.0;17.0;32.0;15.0;45;45;36.0;6;1;;;;孔铜;≥20平均25;30.26;25.66;32.24;28.29;23.03;31.58;28.51;ACC;20.0;25.0;0;23.03;32.24;28.51;3.59;9.21;397360;J0200427A00.0;622.0;546.0;263.0;200.0;0.254/0.252;21.6;17.3;1.6;0.4;9677.0;4.0;339612.0;0.254;0.252;True;23.03;32.24;9.21;0.15150000000000005;3.030000000000001;0.4
DCI-20250103270;ECI-20250103004;WOA241227796-00-001-001;JB21337LA0;1#东威图电VCP线;喷锡;A板;正片;短边;1.5(含铜);612.0;546.0;0.4;H0116;东威;5;5;17;45.0;19.0;2;东威;33.4;18;72.0;77.0;30.0;15.0;45;45;36.0;6;1;;;;孔铜;≥18平均20;29.61;24.34;30.92;30.92;23.03;28.29;27.85;ACC;18.0;23.0;0;23.03;30.92;27.85;3.4;7.890000000000001;56173;JB21337LA0;612.0;546.0;166.3;86.7;0.25/0.17;72.0;77.0;1.6;0.4;55272.0;4.0;334152.0;0.25;0.17;True;23.03;30.92;7.890000000000001;0.2794444444444445;5.030000000000001;0.4
DCI-20250103284;ECI-20250103005;WOA241218554-00-003-003;J0400423A00.0;1#东威图电VCP线;喷锡;A板;正片;短边;0.7;520.0;470.0;0.45;H0080;东威;5;5;17;45.0;19.0;2;东威;78.7;20;61.0;59.0;30.0;16.0;45;45;36.0;6;1;;;;孔铜;≥20平均25;38.79;26.95;39.43;36.84;26.97;40.13;34.85;ACC;20.0;25.0;0;26.95;40.13;34.85;6.21;13.18;388306;J0400423A00.0;520.0;470.0;246.87;221.07;0.305/0.305;61.11;58.79;1.6;0.45;15867.0;3.555555555555556;244400.0;0.305;0.305;True;26.95;40.13;13.180000000000003;0.3475;6.949999999999999;0.45
DCI-20250103377;ECI-20250103006;WOA241217519-00-001-001;J0400389A00.0;1#东威图电VCP线;沉锡;A板;正片;短边;1;546.0;406.0;0.4;H0080;东威;5;5;17;45.0;19.0;2;东威;35; 单点≥20，平均≥25;34.8;54.0;32.0;11.0;35;30;36.0;6;1;;否;是;孔铜;≥20平均25;29.63;23.03;34.87;28.95;22.37;34.21;28.84;ACC;20.0;25.0;1;22.37;34.87;28.84;5.32;12.5;382172;J0400389A00.0;546.0;406.0;382.0;252.0;0.152/0.152;34.8;54.0;1.6;0.4;5471.0;4.0;221676.0;0.152;0.152;True;22.37;34.87;12.499999999999996;0.11850000000000005;2.370000000000001;0.4
DCI-20250103380;ECI-20250103007;WOA241021588-00-001-003;JB4C448TA1;2#龙门图电线;沉锡;A板;正片;短边;0.7;622.0;520.5;0.4;H0080;东威;5;5;17;45.0;19.0;2;龙门;35;25;66.0;63.0;17.0;10.0;;;70.0;8;;;;否;孔铜;≥25;32.89;29.61;33.55;33.55;28.95;34.87;32.23;ACC;25.0;30.0;1;28.95;34.87;32.24;2.39;5.919999999999998;360639;JB4C448TA1;622.0;520.5;249.0;163.1;0.2/0.25;66.0;63.0;1.62;0.4;35886.0;4.05;323751.0;0.2;0.25;False;28.95;34.87;5.919999999999998;0.15799999999999997;3.9499999999999993;0.4
DCI-20250104071;ECI-20250103008;WOA241228843-00-001-001;J0400456A00.0;1#东威图电VCP线;喷锡;A板;正片;短边;0.4;622.0;513.0;0.4;;东威;5;5;15;45.0;19.0;2;东威;18;35;40.4;45.6;26.0;16.0;35;30;36.0;6;1;;;;孔铜;≥18平均20;35.53;30.26;34.87;37.5;31.58;36.84;34.43;ACC;18.0;23.0;0;30.26;37.5;34.43;2.9;7.239999999999998;396911;J0400456A00.0;622.0;513.0;238.18;120.23;0.127/0.152;40.4;45.6;1.0;0.4;17498.0;2.5;319086.0;0.127;0.152;True;30.26;37.5;7.239999999999998;0.6811111111111112;12.260000000000002;0.4
DCI-20250104089;ECI-20250104001;WOA241230849-00-001-001;J0400445A00.0;1#东威图电VCP线;沉锡;A板;正片;短边;0.9;500.0;338.0;0.325mm;;东威;5;5;15;45.0;19.0;2;东威;33.4;20;38.75;33.66;32.0;16.0;45;40;36.0;6;1;;;;孔铜;≥20平均25;32.89;26.32;33.55;34.87;24.34;34.87;31.14;ACC;20.0;25.0;0;24.34;34.87;31.14;4.61;10.53;395328;J0400445A00.0;500.0;338.0;313.6;236.0;0.15/0.15;38.75;33.66;1.5;0.325;10582.0;4.615384615384615;169000.0;0.15;0.15;True;24.34;34.87;10.529999999999998;0.217;4.34;0.325
DCI-20250105438;ECI-20250104005;WOA241227793-00-001-001;J0400441A00.0;2#龙门图电线;喷锡;A板;正片;短边;1.1;580.0;546.0;0.4;;东威;5;5;15;45.0;19.0;12;龙门;35;20;60.61;56.24;18.0;10.0;;;60.0;8;;;;;孔铜;≥20平均25;37.5;27.63;36.84;35.53;28.29;38.16;33.99;ACC;20.0;25.0;0;27.63;38.16;33.99;4.76;10.53;390872;J0400441A00.0;580.0;546.0;262.0;173.0;0.2/0.15;60.61;56.24;1.6;0.4;26673.0;4.0;316680.0;0.2;0.15;False;27.63;38.16;10.529999999999998;0.38149999999999995;7.629999999999999;0.4
DCI-20250105444;ECI-20250104003;WOA250102017-00-001-001;J0400460A00.0;2#龙门图电线;沉锡;A板;正片;短边;1.1;622.0;546.0;0.35;;东威;5;5;15;45.0;19.0;2;龙门;35;20;60.0;66.6;18.0;10.0;;;60.0;8;;;;;孔铜;≥20平均25;30.26;25.0;30.79;30.92;24.32;30.19;28.58;ACC;20.0;25.0;1;24.32;30.92;28.58;3.06;6.600000000000001;401592;J0400460A00.0;622.0;546.0;212.0;172.0;0.2/0.2;60.0;66.6;1.6;0.35;26077.0;4.571428571428572;339612.0;0.2;0.2;False;24.32;30.92;6.600000000000001;0.21600000000000003;4.32;0.35
DCI-20250105445;ECI-20250104002;WOA250102019-00-001-001;J0400459A00.0;2#龙门图电线;沉锡;A板;正片;短边;1;622.0;510.0;0.35mm;;东威;5;5;15;45.0;19.0;2;龙门;35;18;47.91;62.09;16.0;10.0;;;60.0;8;;;;;孔铜;≥18平均20;36.18;27.63;32.89;28.95;26.32;34.87;31.14;ACC;18.0;23.0;0;26.32;36.18;31.14;4.07;9.86;399811;J0400459A00.0;622.0;510.0;160.4;82.4;0.152/0.178;47.91;62.09;1.6;0.35;22916.0;4.571428571428572;317220.0;0.152;0.178;False;26.32;36.18;9.86;0.46222222222222226;8.32;0.35
DCI-20250105504;ECI-20250105001;WOA241230850-00-001-001;J0400316C00.0;1#东威图电VCP线;沉金;A板;正片;短边;1.2;560.0;520.5;0.25;;东威;5;5;15;45.0;19.0;2;东威;35;25;63.39;64.31;33.0;16.0;40;35;36.0;6;1;;;;孔铜;≥25;31.58;28.95;32.24;30.92;28.29;32.92;30.81;ACC;25.0;30.0;1;28.29;32.92;30.82;1.84;4.630000000000003;392685;J0400316C00.0;560.0;520.5;249.0;133.0;0.1/0.1;63.39;64.31;1.55;0.25;18411.0;6.2;291480.0;0.1;0.1;True;28.29;32.92;4.630000000000003;0.13159999999999997;3.289999999999999;0.25
DCI-20250106289;ECI-20250105002;WOA250103051-00-001-001;J0200418A00.0;2#龙门图电线;喷锡;A板;正片;短边;1.5;600.0;470.0;0.4;H0001;荣信;5;5;2.5;45.0;18.0;1.3;龙门;35;单点≥20，平均≥25;76.0;79.0;18.0;10.0;;;60.0;8;;;否;是;孔铜;≥18平均≥20;30.26;23.68;28.95;29.61;24.34;29.61;27.74;ACC;18.0;23.0;0;23.68;30.26;27.74;2.93;6.580000000000002;401444;J0200418A00.0;600.0;470.0;111.5;95.2;/;43.88;44.61;1.6;0.4;36520.0;4.0;282000.0;;;False;23.68;30.26;6.580000000000002;0.31555555555555553;5.68;0.4
DCI-20250106297;ECI-20250105003;WOA241225691-00-001-002;J0200414A00.0;2#龙门图电线;喷锡;A板;正片;短边;1.5;600.0;501.0;0.4mm;H0080;东威;5;5;17;45.0;19.0;2;龙门;35;单点≥20，平均≥25;47.75;64.47;18.0;10.0;;;60.0;8;;;是;否;孔铜;≥20平均25;31.58;25.0;32.0;31.59;24.34;34.24;29.79;ACC;20.0;25.0;1;24.34;34.24;29.79;4.09;9.900000000000002;394113;J0200414A00.0;600.0;501.0;159.0;143.0;0.25/0.25;47.75;64.47;1.6;0.4;3924.0;4.0;300600.0;0.25;0.25;False;24.34;34.24;9.900000000000002;0.217;4.34;0.4
DCI-20250106426;ECI-20250106001;RPA1241228843-00-001-001;J0400456A00.0;1#东威图电VCP线;喷锡;A板;正片;短边;0.4;622.0;513.0;0.4;H0144;东威;5;5;17;45.0;19.0;2;东威;35;单点≥18，平均≥20;40.4;45.6;24.0;16.0;35;30;36.0;6;1;;否;是;孔铜;≥18平均20  ;28.95;28.29;30.92;28.95;26.32;28.95;28.73;ACC;18.0;23.0;0;26.32;30.92;28.73;1.48;4.600000000000001;396911;J0400456A00.0;622.0;513.0;238.18;120.23;0.127/0.152;40.4;45.6;1.0;0.4;17498.0;2.5;319086.0;0.127;0.152;True;26.32;30.92;4.600000000000001;0.46222222222222226;8.32;0.4
DCI-20250106513;ECI-20250106002;WOA241226747-00-001-001;J0400434A00.0;1#东威图电VCP线;喷锡;A板;正片;短边;0.4;622.0;525.0;0.35;H0080;东威;5;5;17;45.0;19.0;2;龙门;47.9;单点≥18，平均≥20;38.6;51.8;16.0;11.0;;;60.0;8;;;否;是;孔铜;≥18平均20;30.26;26.32;29.61;31.58;25.0;28.29;28.51;ACC;18.0;23.0;0;25.0;31.58;28.51;2.48;6.579999999999998;389877;J0400434A00.0;622.0;525.0;249.3;116.2;0.152/0.152;54.9;53.4;1.0;0.35;38492.0;2.857142857142857;326550.0;0.152;0.152;True;25.0;31.58;6.579999999999998;0.3888888888888889;7.0;0.35
DCI-20250106518;ECI-20250106003;WOA250102002-00-001-001;J0200434A00.0;2#龙门图电线;沉锡;A板;正片;短边;1.5;500.0;333.0;0.5;H0080;东威;5;5;17;45.0;19.0;2;东威;35;单点≥18，平均≥20;54.9;53.4;24.0;16.0;;;36.0;6;;;否;是;孔铜;≥18平均20;30.92;24.34;31.58;31.58;25.66;32.24;29.38;ACC;18.0;23.0;0;24.34;32.24;29.39;3.45;7.900000000000002;397116;J0200434A00.0;500.0;333.0;312.97;233.84;0.305/0.229;38.6;51.8;1.6;0.5;3125.0;3.2;166500.0;0.305;0.229;False;24.34;32.24;7.900000000000002;0.3522222222222222;6.34;0.5
DCI-20250106524;ECI-20250106004;WOA241226738-00-001-001;J0400433A00.0;2#龙门图电线;喷锡;A板;正片;短边;1.1;622.0;494.0;0.35;H0144;东威;5;5;17;45.0;19.0;2;龙门;35;单点≥18，平均≥20;35.65;37.37;17.0;10.0;;;60.0;8;;;否;是;孔铜;≥18平均20;32.89;24.34;32.89;28.95;23.68;32.24;29.16;ACC;18.0;23.0;0;23.68;32.89;29.17;4.26;9.21;391261;J0400433A00.0;622.0;494.0;350.74;116.8;0.152/0.254;35.65;37.37;1.6;0.35;14046.0;4.571428571428572;307268.0;0.152;0.254;False;23.68;32.89;9.21;0.31555555555555553;5.68;0.35
DCI-20250107324;ECI-20250107001;WOA241227794-00-001-001;J0400337B00.0;2#龙门图电线;喷锡;A板;正片;短边;1.1;622.0;546.0;0.35;H0154;东威;5;5;17;45.0;19.0;2;龙门;35;20;59.1;63.38;18.0;10.0;;;60.0;8;;;;;孔铜;≥20平均25;36.18;25.0;37.5;32.24;24.34;34.87;31.68;ACC;20.0;25.0;1;24.34;37.5;31.69;5.71;13.16;396669;J0400337B00.0;622.0;546.0;174.73;146.0;0.203/0.244;59.1;63.38;1.6;0.35;18280.0;4.571428571428572;339612.0;0.203;0.244;False;24.34;37.5;13.16;0.217;4.34;0.35
DCI-20250107326;ECI-20250107002;WOA241227810-00-001-001;J0400391A00.0;2#龙门图电线;沉锡;A板;正片;短边;0.51;622.0;546.0;0.5;H0080;东威;5;5;17;45.0;19.0;2;龙门;35;20;40.0;61.0;17.0;10.0;;;60.0;8;;;;;孔铜;≥20平均25;35.53;26.29;34.21;35.53;26.29;34.21;32.01;ACC;20.0;25.0;0;26.29;35.53;32.01;4.47;9.240000000000002;379460;J0400391A00.0;622.0;546.0;258.0;167.0;0.203/0.203;40.0;61.0;1.6;0.5;12045.0;3.2;339612.0;0.203;0.203;False;26.29;35.53;9.240000000000002;0.31449999999999995;6.289999999999999;0.5
DCI-20250107327;ECI-20250107003;WOA250103044-00-001-001;J0200436A00.0;2#龙门图电线;喷锡;A板;正片;短边;1.5;622.0;517.0;0.45;H0080;东威;5;5;17;45.0;19.0;2;龙门;47.9;18;35.1;48.5;15.0;11.0;;;60.0;8;;;;;孔铜;≥18平均20;33.55;24.66;30.26;31.87;24.66;30.26;29.21;ACC;18.0;23.0;0;24.66;33.55;29.21;3.73;8.889999999999997;398332;J0200436A00.0;622.0;517.0;297.2;188.83;0.305/0.229;35.1;48.5;1.6;0.45;12615.0;3.555555555555556;321574.0;0.305;0.229;False;24.66;33.55;8.889999999999997;0.37;6.66;0.45
DCI-20250108308;ECI-20250108001;WOA250106096-00-001-001;J0200420A00.0;2#龙门图电线;喷锡;A板;正片;短边;1.5;622.0;538.0;0.5;H0001;东威;5;5;17;45.0;19.0;2;龙门;35;18;40.0;41.0;15.0;10.0;;;60.0;8;;;;;孔铜;≥18平均20;30.92;25.0;31.58;31.58;24.34;29.61;28.83;ACC;18.0;23.0;0;24.34;31.58;28.84;3.31;7.239999999999998;401624;J0200420A00.0;622.0;538.0;146.0;102.0;/;40.82;41.42;1.6;0.5;28955.0;3.2;334636.0;;;False;24.34;31.58;7.239999999999998;0.3522222222222222;6.34;0.5
DCI-20250108402;ECI-20250108002;WOA241225706-00-006-028;J0400057A00.1;1#东威图电VCP线;沉锡;A板;正片;短边;0.46;560.0;484.0;0.5;H0080;东威;5;5;17;45.0;19.0;2;东威;65-95;20;68.0;71.0;29.0;16.0;45;40;36.0;6;1;;;;孔铜;≥20平均25;32.24;25.66;33.55;30.26;26.32;32.24;30.04;ACC;20.0;25.0;0;25.66;33.55;30.04;3.32;7.889999999999997;293129;J0400057A00.1;560.0;484.0;460.0;177.4;0.195/0.214;68.0;71.0;1.6;0.5;8337.0;3.2;271040.0;0.195;0.214;True;25.66;33.55;7.889999999999997;0.28300000000000003;5.66;0.5
DCI-20250109053;ECI-20250108003;WOA250106086-00-003-003;J0200393A00.0;2#龙门图电线;喷锡;A板;正片;短边;1.5;560.0;453.0;0.65;;东威;5;5;15;45.0;19.0;2;龙门;52.83-87-88;25;68.29;71.4;19.0;11.0;;;70.0;8;;;;;孔铜;≥25;38.16;32.89;39.47;39.47;31.58;38.82;36.73;ACC;25.0;30.0;0;31.58;39.47;36.73;3.54;7.890000000000001;386331;J0200393A00.0;560.0;453.0;326.0;215.1;0.305/0.305;68.29;71.4;1.55;0.65;2807.0;2.384615384615385;253680.0;0.305;0.305;False;31.58;39.47;7.890000000000001;0.26319999999999993;6.579999999999998;0.65
DCI-20250109294;ECI-20250109001;WOA250107143-00-001-001;J0200419A00.0;2#龙门图电线;喷锡;A板;正片;短边;1.5;622.0;538.0;0.45mm;H0001;东威;5;5;17;45.0;19.0;2;龙门;35;18;39.1;39.4;15.0;10.0;;;60.0;8;;;;;孔铜;≥35;26.97;21.71;24.34;28.95;23.03;32.24;26.2;ACC;35.0;40.0;1;21.71;32.24;26.21;3.96;10.53;403645;J0200419A00.0;622.0;538.0;146.0;102.0;/;39.1;39.4;1.6;0.45;28832.0;3.555555555555556;334636.0;;;False;21.71;32.24;10.530000000000001;-0.37971428571428567;-13.29;0.45
DCI-20250109296;ECI-20250109002;WOA250107142-00-001-001;J0200417A00.0;2#龙门图电线;喷锡;A板;正片;短边;1.5;580.0;535.0;0.7;H0001;东威;5;5;17;45.0;19.0;2;龙门;35;18;27.0;25.0;14.0;10.0;;;60.0;8;;;;;孔铜;≥18平均20;28.95;24.34;26.97;27.63;22.37;26.32;26.09;ACC;18.0;23.0;0;22.37;28.95;26.1;2.38;6.579999999999998;401330;J0200417A00.0;580.0;535.0;136.01;101.21;0.406/;27.0;25.0;1.6;0.7;5859.0;2.285714285714286;310300.0;0.406;;False;22.37;28.95;6.579999999999998;0.24277777777777784;4.370000000000001;0.7
DCI-20250109559;ECI-20250109003;WOA250103038-00-003-010;J0200424A00.0;1#东威图电VCP线;沉锡;A板;正片;短边;1.5;622.0;332.0;0.5;H0080;东威;5;5;17;45.0;19.0;2;东威;83.7;25;71.0;75.0;34.0;16.0;45;40;36.0;6;1;;;;孔铜;≥25;39.38;28.92;35.69;38.15;28.31;35.08;34.25;ACC;25.0;30.0;1;28.31;39.38;34.26;4.65;11.07;394978;J0200424A00.0;622.0;332.0;311.5;200.0;0.3/0.3;71.05;75.46;1.6;0.5;17723.0;3.2;206504.0;0.3;0.3;True;28.31;39.38;11.070000000000004;0.13239999999999996;3.3099999999999987;0.5
DCI-20250109560;ECI-20250109004;WOA250107141-00-001-001;J0200421A00.0;2#龙门图电线;喷锡;A板;正片;短边;1.5;622.0;538.0;0.5;H0001;东威;5;5;17;45.0;19.0;2;龙门;35;18;46.0;46.0;15.0;10.0;;;60.0;8;;;;;孔铜;≥18平均20;30.26;25.66;32.24;32.7;26.97;33.55;30.23;ACC;18.0;23.0;0;25.66;33.55;30.23;3.25;7.889999999999997;393478;J0200421A00.0;622.0;538.0;146.0;102.0;/;46.5;46.05;1.6;0.5;36431.0;3.2;334636.0;;;False;25.66;33.55;7.889999999999997;0.4255555555555556;7.66;0.5
DCI-20250109644;ECI-20250109005;WOA250107123-00-001-009;J0200423A00.0;2#龙门图电线;喷锡;A板;正片;短边;1.1;600.0;546.0;0.45;;荣信;5;5;2.5;45.0;18.0;1.3;龙门;35;20;36.4;59.1;17.0;11.0;;;60.0;8;;;;;孔铜;≥20平均25;31.58;28.95;36.84;35.53;28.29;32.24;32.23;ACC;20.0;25.0;0;28.29;36.84;32.24;3.43;8.550000000000004;395048;J0200423A00.0;600.0;546.0;191.5;144.0;0.305/0.544;36.4;59.1;1.2;0.45;16065.0;2.666666666666667;327600.0;0.305;0.544;False;28.29;36.84;8.550000000000004;0.4145;8.29;0.45
DCI-20250109645;ECI-20250109006;WOA241227819-00-001-007;J0200413A00.0;2#龙门图电线;喷锡;A板;正片;短边;1.1;520.0;362.0;0.3;;东威;5;5;15;45.0;19.0;2;龙门;35;18;61.0;37.0;16.0;11.0;;;60.0;8;;;;;孔铜;≥18平均20;32.89;27.63;33.53;31.58;26.97;32.97;30.92;ACC;18.0;23.0;0;26.97;33.53;30.93;2.89;6.560000000000002;394483;J0200413A00.0;520.0;362.0;343.15;245.11;0.152/0.152;61.0;37.0;1.2;0.3;7416.0;4.0;188240.0;0.152;0.152;False;26.97;33.53;6.560000000000002;0.4983333333333333;8.969999999999999;0.3
DCI-20250110306;ECI-20250110001;WOA250107144-00-001-001;J0400443A00.0;2#龙门图电线;沉金;A板;正片;短边;1.1;580.0;510.0;0.5;H0001;东威;5;5;17;45.0;19.0;2;龙门;35;18;36.0;34.0;14.0;10.0;;;60.0;8;;;;;孔铜;≥18平均20;32.24;25.0;29.61;30.26;25.66;31.58;29.05;ACC;18.0;23.0;0;25.0;32.24;29.06;3.04;7.240000000000002;393849;J0400443A00.0;580.0;510.0;138.0;119.8;0.211/0.19;35.69;33.85;1.6;0.5;10863.0;3.2;295800.0;0.211;0.19;False;25.0;32.24;7.240000000000002;0.3888888888888889;7.0;0.5
DCI-20250110308;ECI-20250110002;WOA250107147-00-001-001;J0400450A00.0;2#龙门图电线;喷锡;A板;正片;短边;1.1;560.0;510.0;0.5;H0080;东威;5;5;17;45.0;19.0;2;龙门;35;20;57.0;55.0;17.0;10.0;;;60.0;8;;;;;孔铜;≥20平均25;33.55;25.0;38.16;38.16;26.32;37.53;33.12;ACC;20.0;25.0;0;25.0;38.16;33.12;6.04;13.16;395982;J0400450A00.0;560.0;510.0;174.7;160.7;0.25/0.199;57.02;54.76;1.6;0.5;0.1;3.2;285600.0;0.25;0.199;False;25.0;38.16;13.159999999999997;0.25;5.0;0.5
DCI-20250110309;ECI-20250110003;WOA250107121-00-001-001;J0200371A00.0;2#龙门图电线;沉金;A板;正片;短边;1.5;500.0;325.0;0.6;H0080;东威;5;5;17;45.0;19.0;2;龙门;38.4-60;25;36.0;32.0;17.0;11.0;;;70.0;8;;;;;孔铜;≥25;34.87;28.29;31.58;36.18;29.61;32.24;32.12;ACC;25.0;30.0;1;28.29;36.18;32.13;3.01;7.890000000000001;393853;J0200371A00.0;500.0;325.0;305.0;230.0;0.3/0.319;36.0;32.0;1.6;0.6;2695.0;2.666666666666667;162500.0;0.3;0.319;False;28.29;36.18;7.890000000000001;0.13159999999999997;3.289999999999999;0.6
