Repository: BecaLiang/copper-thickness-consumption-tool

# Copper Usage

This projects provides a tool to calculate machine parameters for the pattern plating step at JST. Customer provided inputs like the desired thickness are combined with a safety margin to answer the question "What are my machine settings so I fulfill the customer required minimal thickness with a probability of 1 - margin?". To achieve this, a layer modelling the effect of our process on the minimal copper thickness is also contained.

## 1. Working Principles

The copper thickness tool is based on two functional entities. Firstly a tool to calculate the minimum thickness among all 6 measured points from all relevant inputs, implemented as an inheritance from _ThicknessCalcul

File: train_data.csv (part 10 of 37)
;Minimum Hole Diameter (mm);Customer Number;Full Board Plating_Production Line Equipment Name;Full Board Plating_Copper Surface Requirement (um);Full Board Plating_Hole Copper Requirement (um);Full Board Plating_Copper Current Density;Full Board Plating_Spray Frequency (HZ);Full Board Plating_Copper Plating Time (min);Full Board Plating_Board Speed (m/min);Pattern Plating_Production;Pattern Plating_Copper Surface Requirement (um);Pattern Plating_Hole Copper Requirement (um);Pattern Plating_Plated Area (GTL);Pattern Plating_Plated Area (GBL);Pattern Plating_Copper Current Density;Pattern Plating_Tin Plating Current Density;Pattern Plating_Spray Frequency|Copper (HZ);Pattern Plating_Spray Frequency|Tin (HZ);Pattern Plating_Copper Plating Time (min);Pattern Plating_Tin Plating Time (min);Pattern Plating_Board Speed (m/min);Is Hole Plugged;Not Plugged;Plugged;Inspection Item;Requirement;Measured Range 1;Measured Range 2;Measured Range 3;Measured Range 4;Measured Range 5;Measured Range 6;Average Value;Judgment;min_requirement;judgement_criteria;label;thickness_min;thickness_max;thickness_mean;thickness_std;thickness_range;mfgpartId;Part Number;Panel Length;Panel Width;Part Length;Part Width;Line width/spacing (mm);Graphic Area C Side %;Graphic Area S Side %;Board Thickness (mm);Min. hole size;Total Hole Quantity;Ratio;Panel Size;Line Width (mm);Line Spacing (mm);is_vcp;minimal_thickness;maximal_thickness;thickness_asymmetry;thickness_req_ratio;thickness_delta;minimum_hole_diameter
DCI-20250110312;ECI-20250110004;WOA241223662-00-006-010;J0400439A00.0;1#东威图电VCP线;喷锡;A板;正片;短边;0.3;520.5;391.0;0.4;H0080;东威;5;5;17;45.0;19.0;2;东威;50;20;67.0;67.0;28.0;16.0;40;35;36.0;6;1;;;;孔铜;≥20平均25;37.5;26.43;38.82;36.18;27.54;36.18;33.77;ACC;20.0;25.0;0;26.43;38.82;33.78;5.36;12.39;391042;J0400439A00.0;520.5;391.0;366.97;244.0;0.203/0.178;67.51;66.69;1.2;0.4;20824.0;3.0;203515.5;0.203;0.178;True;26.43;38.82;12.39;0.3215;6.43;0.4
DCI-20250110313;ECI-20250110005;WOA250107122-00-001-002;J0200375A00.0;2#龙门图电线;喷锡;A板;正片;短边;1.6;622.0;380.0;0.4;H0080;东威;5;5;17;45.0;19.0;2;龙门;55-95;20;72.0;77.0;18.0;11.0;;;60.0;8;;;;;孔铜;≥20平均25;30.92;25.0;31.58;33.55;25.66;32.24;29.82;ACC;20.0;25.0;0;25.0;33.55;29.83;3.59;8.549999999999997;379161;J0200375A00.0;622.0;380.0;360.0;292.0;0.203/0.205;72.66;77.47;1.6;0.4;7302.0;4.0;236360.0;0.203;0.205;False;25.0;33.55;8.549999999999997;0.25;5.0;0.4
DCI-20250110315;ECI-20250110006;WOA241223662-00-003-010;J0400439A00.0;2#龙门图电线;喷锡;A板;正片;短边;0.3;520.5;391.0;0.4;H0080;东威;5;5;17;45.0;19.0;2;龙门;50;20;67.0;67.0;16.0;11.0;;;60.0;8;;;;;孔铜;≥20平均25;29.61;23.68;30.92;30.26;28.29;32.24;29.16;ACC;20.0;25.0;0;23.68;32.24;29.17;2.99;8.560000000000002;391042;J0400439A00.0;520.5;391.0;366.97;244.0;0.203/0.178;67.51;66.69;1.2;0.4;20824.0;3.0;203515.5;0.203;0.178;False;23.68;32.24;8.560000000000002;0.184;3.6799999999999997;0.4
DCI-20250111269;ECI-20250110007;WOA250108177-00-001-001;J0200249A00.0;2#龙门图电线;喷锡;A板;正片;短边;1.5;622.0;511.5;0.8;H0200;东威;5;5;17;45.0;19.0;2;龙门;33.4;18;31.0;28.0;14.0;10.0;;;60.0;8;;;;;孔铜;≥18平均20;42.79;35.53;40.97;43.42;35.53;42.76;40.16;REJ;18.0;23.0;0;35.53;43.42;40.17;3.68;7.890000000000001;318646;J0200249A00.0;622.0;511.5;214.0;162.5;0.203/0.254;31.0;28.0;1.6;0.8;11751.0;2.0;318153.0;0.203;0.254;False;35.53;43.42;7.890000000000001;0.9738888888888889;17.53;0.8
DCI-20250111270;ECI-20250110008;WOA250108176-00-001-001;J0200248A00.0;2#龙门图电线;喷锡;A板;正片;短边;1.5;580.0;510.0;0.4;H0200;东威;5;5;17;45.0;19.0;2;龙门;33.4;18;15.9;17.1;14.0;10.0;;;60.0;8;;;;;孔铜;≥18平均20;28.29;23.03;27.63;28.29;22.37;27.63;26.2;ACC;18.0;23.0;0;22.37;28.29;26.21;2.74;5.919999999999998;322877;J0200248A00.0;580.0;510.0;180.0;162.0;0.5/0.75;15.9;17.1;1.6;0.4;3296.0;4.0;295800.0;0.5;0.75;False;22.37;28.29;5.919999999999998;0.24277777777777784;4.370000000000001;0.4
DCI-20250111271;ECI-20250110009;WOA250107145-00-001-001;J0400449A00.0;2#龙门图电线;喷锡;A板;正片;短边;1.1;622.0;438.0;0.6mm;H0080;东威;5;5;17;45.0;19.0;2;龙门;52.9;20;69.0;69.0;16.0;11.0;;;60.0;8;;;;;孔铜;≥20平均25;31.58;25.0;32.24;30.92;25.66;31.84;29.37;ACC;20.0;25.0;0;25.0;32.24;29.54;3.3;7.240000000000002;403644;J0400449A00.0;622.0;438.0;298.0;205.78;0.214/0.2;69.1;69.8;1.6;0.6;11258.0;2.666666666666667;272436.0;0.214;0.2;False;25.0;32.24;7.240000000000002;0.25;5.0;0.6
DCI-20250111272;ECI-20250110010;WOA241227809-00-001-002;J0400413A00.0;2#龙门图电线;沉锡;A板;正片;短边;1;580.0;347.0;0.35;H0080;东威;5;5;17;45.0;19.0;2;龙门;52.9;20;53.0;62.0;17.0;11.0;;;60.0;8;;;;;孔铜;≥20平均25;30.26;26.97;32.24;30.92;25.66;31.58;29.6;ACC;20.0;25.0;0;25.66;32.24;29.6;2.66;6.580000000000002;382526;J0400413A00.0;580.0;347.0;182.0;105.5;0.2/0.275;53.0;62.0;1.6;0.35;7260.0;4.571428571428572;201260.0;0.2;0.275;False;25.66;32.24;6.580000000000002;0.28300000000000003;5.66;0.35
DCI-20250111275;ECI-20250111001;WOA241227819-00-004-007;J0200413A00.0;1#东威图电VCP线;喷锡;A板;正片;短边;1.1;520.0;362.0;0.3;H0080;东威;5;5;17;45.0;19.0;2;东威;35;18;61.0;37.0;26.0;15.0;40;35;36.0;6;1;;;;孔铜;≥18平均20;34.21;24.34;34.21;32.89;25.0;33.55;30.7;ACC;18.0;23.0;0;24.34;34.21;30.7;4.7;9.870000000000001;394483;J0200413A00.0;520.0;362.0;343.15;245.11;0.152/0.152;61.0;37.0;1.2;0.3;7416.0;4.0;188240.0;0.152;0.152;True;24.34;34.21;9.870000000000001;0.3522222222222222;6.34;0.3
DCI-20250111277;ECI-20250111002;WOA250107135-00-001-001;J0200102A00.0;1#东威图电VCP线;喷锡;A板;正片;短边;1.5;560.0;364.0;0.35;H0001;东威;5;5;17;45.0;19.0;2;东威;35;20;71.0;69.0;34.0;15.0;45;40;36.0;6;1;;;;孔铜; ≥20平均25;30.92;22.37;29.61;30.26;22.37;28.29;27.3;ACC;20.0;25.0;1;22.37;30.92;27.3;3.92;8.55;260288;J0200102A00.0;560.0;364.0;342.0;103.0;0.2/0.2;71.0;69.0;1.6;0.35;36087.0;4.571428571428572;203840.0;0.2;0.2;True;22.37;30.92;8.55;0.11850000000000005;2.370000000000001;0.35
DCI-20250113209;ECI-20250112001;WOA250110238-00-001-004;J0200429A00.0;2#东威板电VCP线;喷锡;A板;正片;短边;1.5;622.0;546.0;0.5;H0154;东威;35;20;28;50.0;55.7;0.7;;;;;;;;;;;;;;;;孔铜;≥20平均25;32.89;28.29;33.55;31.58;27.63;34.21;31.35;ACC;20.0;25.0;0;27.63;34.21;31.36;2.78;6.580000000000002;397073;J0200429A00.0;622.0;546.0;170.5;128.13;;;;1.6;0.5;7522.0;3.2;339612.0;;;True;27.63;34.21;6.580000000000002;0.38149999999999995;7.629999999999999;0.5
DCI-20250113351;ECI-20250113001;WOA241227803-00-001-003;J0400420A00.0;1#东威图电VCP线;沉金;A板;正片;短边;0.5;600.0;514.0;0.4;;东威;5;5;15;45.0;19.0;2;东威;38.4;20;32.43;32.68;29.0;16.0;35;30;36.0;6;1;;;;孔铜;≥20平均25;37.5;30.92;35.53;36.18;30.26;35.53;34.32;ACC;20.0;25.0;0;30.26;37.5;34.32;2.98;7.239999999999998;385340;J0400420A00.0;600.0;514.0;280.0;162.0;0.4/0.85;25.1;25.4;0.9;0.4;5970.0;2.25;308400.0;0.4;0.85;True;30.26;37.5;7.239999999999998;0.5130000000000001;10.260000000000002;0.4
DCI-20250113419;ECI-20250113002;WOA250111305-00-001-001;J0200441A00.0;2#龙门图电线;喷锡;A板;正片;短边;1.5;600.0;508.0;0.35;;东威;5;5;15;45.0;19.0;2;龙门;35;20;71.34;86.83;18.0;11.0;;;60.0;8;;;;;孔铜;≥20平均25;35.53;27.63;34.87;36.18;27.63;34.21;32.67;ACC;20.0;25.0;0;27.63;36.18;32.68;3.96;8.55;407304;J0200441A00.0;600.0;508.0;243.0;143.0;0.203/0.203;71.34;86.83;1.6;0.35;7380.0;4.571428571428572;304800.0;0.203;0.203;False;27.63;36.18;8.55;0.38149999999999995;7.629999999999999;0.35
DCI-20250114331;ECI-20250114001;WOA250111306-00-001-001;J0400411A00.0;2#龙门图电线;沉金;A板;正片;短边;0.5;580.0;420.0;0.4;H0080;东威;5;5;17;45.0;19.0;2;龙门;33.4;20;62.0;61.0;18.0;10.0;;;60.0;8;;;;;孔铜;≥20平均25;30.03;23.68;31.53;30.57;23.68;29.96;28.24;ACC;20.0;25.0;1;23.68;31.53;28.24;3.58;7.850000000000001;408482;J0400411A00.0;580.0;420.0;392.0;275.0;0.254/0.2;62.16;61.77;1.56;0.4;48571.0;3.9;243600.0;0.254;0.2;False;23.68;31.53;7.850000000000001;0.184;3.6799999999999997;0.4
DCI-20250115347;ECI-20250115001;WOA241227820-00-001-001;J0400431A00.0;2#龙门图电线;喷锡;A板;正片;短边;1.2;546.0;332.0;0.4;H0080;东威;5;5;17;45.0;19.0;2;龙门;38;20;42.0;40.0;17.0;10.0;;;60.0;8;;;;;孔铜;≥20平均25;34.21;25.66;34.21;34.87;27.63;36.84;32.23;ACC;20.0;25.0;0;25.66;36.84;32.24;4.48;11.18;388659;J0400431A00.0;546.0;332.0;307.25;171.8;0.203/0.178;41.91;40.76;1.6;0.4;3936.0;4.0;181272.0;0.203;0.178;False;25.66;36.84;11.180000000000003;0.28300000000000003;5.66;0.4
DCI-20250115348;ECI-20250115002;WOA250113308-00-001-001;J0200369A00.0;2#龙门图电线;沉锡;A板;正片;短边;1.5;560.0;508.0;0.5;H0080;东威;5;5;17;45.0;19.0;2;龙门;52.9;20;47.0;70.0;18.0;11.0;;;60.0;8;;;;;孔铜;≥20平均25;31.58;25.66;30.26;31.58;25.66;30.92;29.27;ACC;20.0;25.0;0;25.66;31.58;29.28;2.84;5.919999999999998;378497;J0200369A00.0;560.0;508.0;269.5;242.95;0.25/0.251;46.71;69.97;1.55;0.5;10369.0;3.1;284480.0;0.25;0.251;False;25.66;31.58;5.919999999999998;0.28300000000000003;5.66;0.5
DCI-20250115349;ECI-20250115003;WOA241128966-00-002-002;J0400313A00.0;1#东威图电VCP线;喷锡;A板;正片;短边;0.36;626.0;470.0;0.3;H0080;东威;5;5;17;45.0;19.0;2;东威;38.4;20;43.0;52.0;29.0;15.0;40;40;36.0;6;1;;;;孔铜;≥20平均25;32.24;26.95;34.87;32.89;27.63;32.24;31.13;ACC;20.0;25.0;0;26.95;34.87;31.14;3.14;7.919999999999998;346520;J0400313A00.0;626.0;470.0;304.2;222.0;0.15/0.15;43.0;52.0;1.2;0.3;11152.0;4.0;294220.0;0.15;0.15;True;26.95;34.87;7.919999999999998;0.3475;6.949999999999999;0.3
DCI-20250115455;ECI-20250115004;WOA250106080-00-003-007;JB4C470TA1;2#龙门图电线;沉锡;A板;正片;短边;0.71;600.0;478.0;0.45;H0080;荣信;5;5;2.5;45.0;18.0;1.3;龙门;38.4;25;61.0;25.0;18.0;10.0;;;70.0;8;;;;;孔铜;≥25;42.76;31.58;38.16;40.13;31.58;36.84;36.84;ACC;25.0;30.0;0;31.58;42.76;36.84;4.54;11.18;360693;JB4C470TA1;600.0;478.0;346.0;226.0;0.203/0.246;61.0;52.0;1.6;0.45;7962.0;3.555555555555556;286800.0;0.203;0.246;False;31.58;42.76;11.18;0.26319999999999993;6.579999999999998;0.45
DCI-20250116364;ECI-20250116001;WOA250113310-00-001-004;J0200407A00.0;2#龙门图电线;喷锡;A板;正片;短边;1.1;600.0;342.0;0.35;H0080;荣信;5;5;2.5;45.0;18.0;1.3;龙门;35;25;76.0;63.0;17.0;10.0;;;70.0;8;;;否;是;孔铜;≥25;31.58;28.95;34.87;31.58;28.29;33.55;31.47;ACC;25.0;30.0;1;28.29;34.87;31.47;2.54;6.579999999999998;391970;J0200407A00.0;600.0;342.0;191.0;106.0;0.254/0.43;76.0;63.0;1.2;0.35;16595.0;3.428571428571429;205200.0;0.254;0.43;False;28.29;34.87;6.579999999999998;0.13159999999999997;3.289999999999999;0.35
DCI-20250117282;ECI-20250117001;WOA250108151-00-001-003;J0400454A00.0;1#东威图电VCP线;喷锡;A板;正片;短边;0.7;546.0;520.0;0.25mm;H0080;荣信;5;5;2.5;45.0;18.0;1.3;东威;87;25;37.0;37.0;36.0;16.0;45;45;36.0;6;1;;;;孔铜;≥25;34.21;29.61;34.87;32.24;27.63;34.87;32.23;ACC;25.0;30.0;1;27.63;34.87;32.24;3.03;7.239999999999998;397908;J0400454A00.0;546.0;520.0;357.81;127.11;0.254/0.229mm;36.89;37.06;1.6;0.25;9184.0;6.4;283920.0;0.254;0.229;True;27.63;34.87;7.239999999999998;0.10519999999999996;2.629999999999999;0.25
DCI-20250117360;ECI-20250117002;WOA250108151-00-003-003;J0400454A00.0;2#龙门图电线;喷锡;A板;正片;短边;0.7;546.0;520.0;0.25mm;H0080;荣信;5;5;2.5;45.0;18.0;1.3;龙门;87;25;37.0;37.0;16.0;11.0;;;90.0;8;;;;;孔铜;≥25;39.47;32.87;41.08;42.1;34.21;42.76;38.74;ACC;25.0;30.0;0;32.87;42.76;38.75;4.21;9.89;397908;J0400454A00.0;546.0;520.0;357.81;127.11;0.254/0.229mm;36.89;37.06;1.6;0.25;9184.0;6.4;283920.0;0.254;0.229;False;32.87;42.76;9.89;0.3147999999999999;7.869999999999997;0.25
DCI-20250117549;ECI-20250117003;WOA250114374-00-001-001;J0400471A00.0;2#龙门图电线;喷锡;A板;正片;长边;1.1;580.0;538.0;0.45;H0154;东威;5;5;17;45.0;19.0;2;龙门;35;20;70.0;81.0;19.0;10.0;;;60.0;8;;;;;孔铜;≥20平均25;27.63;23.03;28.29;26.97;22.37;28.29;26.09;ACC;20.0;25.0;1;22.37;28.29;26.1;2.68;5.919999999999998;408574;J0400471A00.0;580.0;538.0;136.52;127.0;0.381/0.251;70.0;81.4;1.6;0.45;7749.0;3.555555555555556;312040.0;0.381;0.251;False;22.37;28.29;5.919999999999998;0.11850000000000005;2.370000000000001;0.45
DCI-20250118308;ECI-20250118001;WOA250115417-00-001-001;J0400472A00.0;2#龙门图电线;喷锡;A板;正片;短边;1.1;622.0;540.0;0.35;H0154;东威;5;5;17;45.0;19.0;2;龙门;35;20;57.4;60.7;19.0;10.0;;;60.0;8;;;;;孔铜;≥20平均25;36.18;26.29;36.84;36.84;26.95;37.5;33.43;ACC;20.0;25.0;0;26.29;37.5;33.43;5.3;11.21;408742;J0400472A00.0;622.0;540.0;169.72;146.0;0.203/0.244;57.4;60.74;1.6;0.35;15481.0;4.571428571428572;335880.0;0.203;0.244;False;26.29;37.5;11.21;0.31449999999999995;6.289999999999999;0.35
DCI-20250118310;ECI-20250118002;WOA250115416-00-001-001;J0400462A00.0;2#龙门图电线;喷锡;A板;正片;短边;1;622.0;502.0;0.4;H0144;东威;5;5;17;45.0;19.0;2;龙门;35;18;74.5;74.6;16.0;10.0;;;60.0;8;;;;;孔铜;≥18平均20;28.95;25.0;30.92;31.58;25.0;32.24;28.94;ACC;18.0;23.0;0;25.0;32.24;28.95;3.25;7.240000000000002;407813;J0400462A00.0;622.0;502.0;209.93;157.98;0.152/0.152;74.5;74.61;1.6;0.4;45044.0;4.0;312244.0;0.152;0.152;False;25.0;32.24;7.240000000000002;0.3888888888888889;7.0;0.4
DCI-20250118370;ECI-20250118003;WOA250113307-00-001-002;J0800006B01.0;2#龙门图电线;沉锡;A板;正片;短边;;580.0;402.0;0.35;H0080;荣信;5;5;2.5;45.0;18.0;1.3;龙门;52.9;25;49.4;49.9;19.0;11.0;;;70.0;8;;;;;孔铜;≥25;41.45;33.55;42.71;42.73;31.58;43.03;39.17;ACC;25.0;30.0;0;31.58;43.03;39.17;5.19;11.45;403336;J0800006B01.0;580.0;402.0;374.0;270.0;0.2/0.2;49.4;49.9;1.9;0.35;9017.0;5.428571428571429;233160.0;0.2;0.2;False;31.58;43.03;11.450000000000003;0.26319999999999993;6.579999999999998;0.35
DCI-20250118653;ECI-20250118004;WOA250115404-00-001-001;J0600093A00.0;2#龙门图电线;喷锡;A板;正片;短边;;600.0;358.0;0.35;;荣信;5;5;1.5;45.0;18.0;1.3;龙门;50;20;63.83;60.0;18.0;11.0;;;60.0;8;;;;;孔铜;≥20平均25;36.18;28.95;35.7;33.55;26.97;34.21;32.59;ACC;20.0;25.0;0;26.97;36.18;32.59;3.77;9.21;402595;J0600093A00.0;600.0;358.0;330.0;286.0;0.152/0.152;63.83;60.0;1.35;0.35;21712.0;3.857142857142858;214800.0;0.152;0.152;False;26.97;36.18;9.21;0.3484999999999999;6.969999999999999;0.35
DCI-20250119030;ECI-20250119001;WOA250117476-00-001-001;J0200446A00.0;2#龙门图电线;喷锡;A板;正片;短边;1.5;622.0;530.0;0.4;;东威;5;5;15;45.0;19.0;2;龙门;35;20;49.61;35.74;18.0;11.0;;;60.0;8;;;;;孔铜;≥20平均25;30.26;18.42;34.21;30.26;20.39;35.53;28.17;REJ;20.0;25.0;1;18.42;35.53;28.18;7.14;17.11;409387;J0200446A00.0;622.0;530.0;220.03;126.0;0.381/0.203;49.61;35.74;1.6;0.4;5642.0;4.0;329660.0;0.381;0.203;False;18.42;35.53;17.11;-0.07899999999999992;-1.5799999999999983;0.4
DCI-20250119462;ECI-20250119002;WOA250117476-00-001-001;J0200446A00.0;2#龙门图电线;喷锡;A板;正片;短边;1.5;622.0;530.0;0.4;H0154;东威;5;5;17;45.0;19.0;2;龙门;35;单点≥20，平均≥25;49.61;35.74;18.0;10.0;;;60.0;8;;;;是;孔铜;≥20平均25;30.26;34.21;35.53;35.0;28.4;29.3;32.11;ACC;20.0;25.0;0;28.4;35.53;32.12;3.15;7.130000000000003;409387;J0200446A00.0;622.0;530.0;220.03;126.0;0.381/0.203;49.61;35.74;1.6;0.4;5642.0;4.0;329660.0;0.381;0.203;False;28.4;35.53;7.130000000000003;0.41999999999999993;8.399999999999999;0.4
DCI-20250119471;ECI-20250119003;WOA250116429-00-014-021;J0200208A00.0;1#东威图电VCP线;喷锡;A板;正片;短边;1.5;600.0;339.0;0.5;H0080;东威;5;5;17;45.0;19.0;2;东威;52.9;25;74.3;74.8;36.0;15.0;;;36.0;6;;;;是;孔铜;≥25;40.13;31.58;36.84;40.79;30.92;35.53;35.96;ACC;25.0;30.0;0;30.92;40.79;35.96;4.15;9.869999999999997;311613;J0200208A00.0;600.0;339.0;315.0;284.0;0.3/0.3;74.3;74.8;1.55;0.5;5962.0;3.1;203400.0;0.3;0.3;True;30.92;40.79;9.869999999999997;0.23680000000000007;5.920000000000002;0.5
DCI-20250120240;ECI-20250119004;WOA250114379-00-002-003;JP2C491EB0;1#东威图电VCP线;沉金;A板;正片;短边;1.5;622.0;520.5;0.4;H0080;东威;5;5;17;45.0;19.0;2;东威;35;25;52.0;57.0;36.0;15.0;45;45;36.0;6;1;;;;孔铜;≥25;32.89;26.32;34.87;32.89;26.32;33.55;31.14;ACC;25.0;30.0;1;26.32;34.87;31.14;3.8;8.549999999999997;232006;JP2C491EB0;622.0;520.5;290.0;156.0;0.245/0.15;52.0;57.0;1.6;0.4;14309.0;4.0;323751.0;0.245;0.15;True;26.32;34.87;8.549999999999997;0.052800000000000014;1.3200000000000003;0.4
DCI-20250120502;ECI-20250120001;WOA250116434-00-010-018;J0200199A00.1;1#东威图电VCP线;喷锡;A板;正片;短边;1.5;622.0;390.0;0.5;H0080;东威;5;5;17;45.0;19.0;2;东威;52.9;25;71.0;66.0;36.0;16.0;45;45;36.0;6;1;;;;孔铜;≥25;38.76;30.22;41.38;39.41;31.53;37.79;36.51;ACC;25.0;30.0;0;30.22;41.38;36.51;4.54;11.16;364259;J0200199A00.1;622.0;390.0;370.0;293.0;0.3/0.3;71.0;66.0;1.55;0.5;7782.0;3.1;242580.0;0.3;0.3;True;30.22;41.38;11.160000000000004;0.20879999999999996;5.219999999999999;0.5
DCI-20250120610;ECI-20250120002;WOA250117475-00-001-001;J0400474A00.0;2#龙门图电线;喷锡;A板;正片;短边;1.1;580.0;530.0;0.35;;东威;5;5;15;45.0;19.0;2;龙门;35;20;39.7;42.3;18.0;11.0;;;60.0;8;;;;;孔铜;≥20平均25;34.82;30.87;39.41;36.79;27.59;39.41;34.81;ACC;20.0;25.0;0;27.59;39.41;34.82;4.77;11.82;409495;J0400474A00.0;580.0;530.0;252.0;179.97;0.254/0.202;39.7;42.3;1.6;0.35;12961.0;4.571428571428572;307400.0;0.254;0.202;False;27.59;39.41;11.819999999999997;0.3795;7.59;0.35
DCI-20250121029;ECI-20250120003;WOA250110235-00-001-001;J0400444A00.0;2#龙门图电线;喷锡;A板;正片;短边;1.1;600.0;442.0;0.4;;东威;5;5;15;45.0;19.0;2;龙门;55-95;20;58.77;56.45;17.0;11.0;;;60.0;8;;;;;孔铜;≥20平均25;30.87;23.65;30.22;32.19;24.3;31.53;28.79;ACC;20.0;25.0;1;23.65;32.19;28.79;3.8;8.54;398128;J0400444A00.0;600.0;442.0;288.0;207.0;0.203/0.178;58.77;56.45;1.6;0.4;14674.0;4.0;265200.0;0.203;0.178;False;23.65;32.19;8.54;0.18249999999999994;3.6499999999999986;0.4
DCI-20250121312;ECI-20250121001;WOA250110243-00-001-001;J0400428A00.0;2#龙门图电线;喷锡;A板;正片;短边;1.1;580.0;470.0;0.45;H0080;东威;5;5;17;45.0;19.0;2;龙门;52.9;20;57.0;51.0;17.0;11.0;;;60.0;8;;;;;孔铜;≥20平均25;32.84;26.28;32.19;32.84;24.33;31.53;30;ACC;20.0;25.0;0;24.33;32.84;30.0;3.72;8.510000000000005;391656;J0400428A00.0;580.0;470.0;267.32;181.08;0.203/0.175;57.27;51.04;1.6;0.45;8552.0;3.555555555555556;272600.0;0.203;0.175;False;24.33;32.84;8.510000000000005;0.21649999999999991;4.329999999999998;0.45
DCI-20250122063;ECI-20250122001;WOA250118504-00-018-060;JB2C713EC2;2#东威板电VCP线;沉金;A板;负片;短边;0.5+/-0.05;518.5;366.3;0.5;;东威;35;20;26;45.0;39.0;1;;;;;;;;;;;;;;;;孔铜;≥20平均25;30.22;28.9;31.53;32.19;30.87;32.84;31.09;ACC;20.0;25.0;0;28.9;32.84;31.09;1.42;3.940000000000005;342545;JB2C713EC2;518.5;366.3;349.0;160.0;;;;0.6;0.5;2519.0;1.2;189926.55;;;True;28.9;32.84;3.940000000000005;0.44499999999999995;8.899999999999999;0.5
DCI-20250122279;ECI-20250122002;WOA250115397-00-001-003;JB2C308LB1;1#东威图电VCP线;喷锡;A板;正片;短边;1.5(含铜);563.0;460.0;0.45;H0080;东威;5;5;17;45.0;19.0;2;东威;34;20;64.0;63.0;30.0;15.0;45;45;36.0;6;1;;;;孔铜;≥20平均25;36.79;27.59;37.44;34.82;26.28;36.13;33.19;ACC;20.0;25.0;0;26.28;37.44;33.17;4.93;11.16;62580;JB2C308LB1;563.0;460.0;322.0;218.6;0.3/;64.0;63.0;1.6;0.45;18345.0;3.555555555555556;258980.0;0.3;;True;26.28;37.44;11.159999999999997;0.31400000000000006;6.280000000000001;0.45
DCI-20250122399;ECI-20250122003;WOA250118536-00-001-001;J0400469A00.0;1#东威图电VCP线;喷锡;A板;正片;短边;1.1;622.0;470.0;0.4;H0144;东威;5;5;17;45.0;19.0;2;东威;35;18;34.0;43.0;28.0;15.0;45;45;36.0;6;1;;;;孔铜;≥18平均20;27.63;22.37;30.92;26.31;22.37;25.66;25.87;ACC;18.0;23.0;1;22.37;30.92;25.88;3.27;8.55;411045;J0400469A00.0;622.0;470.0;147.56;117.22;0.152/0.203;34.0;43.0;1.6;0.4;17594.0;4.0;292340.0;0.152;0.203;True;22.37;30.92;8.55;0.24277777777777784;4.370000000000001;0.4
DCI-20250123419;ECI-20250123001;WOA250115399-00-001-001;J0400189A00.0;1#东威图电VCP线;喷锡;A板;正片;短边;0.4;622.0;503.0;0.35;H0144;东威;5;5;17;45.0;19.0;2;东威;35;18;48.0;49.0;24.0;15.0;35;30;36.0;6;1;;;;孔铜;≥18平均20;31.73;24.85;30.68;31.15;25.27;29.42;28.85;ACC;18.0;23.0;0;24.85;31.73;28.85;3.04;6.879999999999999;288231;J0400189A00.0;622.0;503.0;118.2;118.04;0.152/0.178;48.0;49.0;1.0;0.35;15363.0;2.857142857142857;312866.0;0.152;0.178;True;24.85;31.73;6.879999999999999;0.38055555555555565;6.850000000000001;0.35
DCI-20250123421;ECI-20250123002;WOA250115400-00-001-001;J0400190A00.0;1#东威图电VCP线;喷锡;A板;正片;短边;0.4;622.0;502.0;0.35;H0144;东威;5;5;17;45.0;19.0;2;东威;35;18;52.0;53.0;24.0;15.0;35;30;36.0;6;1;;;;孔铜;≥18平均20;28.73;24.31;29.92;31.31;25.42;31.73;28.57;ACC;18.0;23.0;0;24.31;31.73;28.57;3.08;7.420000000000002;288928;J0400190A00.0;622.0;502.0;118.2;118.04;0.152/0.178;52.0;53.0;1.0;0.35;19123.0;2.857142857142857;312244.0;0.152;0.178;True;24.31;31.73;7.420000000000002;0.3505555555555555;6.309999999999999;0.35
DCI-20250123711;ECI-20250123003;WOA250110248-00-002-004;J0400455A00.0;2#龙门图电线;喷锡;A板;正片;短边;0.7;580.0;364.0;0.5;;东威;5;5;15;45.0;19.0;2;龙门;87;25;47.6;49.8;19.0;11.0;;;70.0;8;;;;;孔铜;≥25;43.69;33.85;43.69;43.69;34.46;40.0;39.89;ACC;25.0;30.0;0;33.85;43.69;39.9;4.68;9.839999999999996;399299;J0400455A00.0;580.0;364.0;339.09;269.45;0.254/0.305;47.6;49.8;1.6;0.5;7535.0;3.2;211120.0;0.254;0.305;False;33.85;43.69;9.839999999999996;0.35400000000000004;8.850000000000001;0.5
DCI-20250124168;ECI-20250124001;WOA250121567-00-001-001;J0400467A00.0;2#龙门图电线;喷锡;A板;正片;短边;1;622.0;534.0;0.4;;东威;5;5;15;45.0;19.0;2;龙门;35;18;51.2;55.3;16.0;11.0;;;60.0;8;;;;;孔铜;≥18平均20;27.63;27.39;29.6;28.29;20.39;28.29;26.93;ACC;18.0;23.0;0;20.39;29.6;26.93;3.3;9.21;408364;J0400467A00.0;622.0;534.0;146.7;125.95;0.152/0.178;51.2;55.3;1.6;0.4;24894.0;4.0;332148.0;0.152;0.178;False;20.39;29.6;9.21;0.1327777777777778;2.3900000000000006;0.4
DCI-20250125226;ECI-20250124002;WOA250110237-00-001-002;J0400399A00.0;2#龙门图电线;喷锡;A板;正片;短边;1.1;500.0;334.0;0.35;H0080;东威;5;5;17;45.0;19.0;2;龙门;55-95;20;47.0;47.0;17.0;11.0;;;60.0;8;;;;;孔铜;≥20平均25;37.5;28.29;38.16;38.81;26.31;37.5;34.42;ACC;20.0;25.0;0;26.31;38.81;34.43;5.58;12.5;381475;J0400399A00.0;500.0;334.0;309.6;226.0;0.203/0.175;47.0;47.4;1.6;0.35;6931.0;4.571428571428572;167000.0;0.203;0.175;False;26.31;38.81;12.500000000000004;0.31549999999999995;6.309999999999999;0.35
DCI-20250125229;ECI-20250124003;WOA250121590-00-001-001;J0400478A00.0;1#东威图电VCP线;喷锡;A板;正片;短边;0.4;622.0;503.0;0.35;H0144;东威;5;5;17;45.0;19.0;2;东威;35;18;55.0;58.0;24.0;15.0;35;35;36.0;6;1;;;;孔铜;≥18平均20;32.89;28.95;36.84;34.21;28.31;34.87;32.67;ACC;18.0;23.0;0;28.31;36.84;32.68;3.39;8.530000000000005;411339;J0400478A00.0;622.0;503.0;238.18;118.2;0.13/0.152;55.8;58.1;1.0;0.35;31154.0;2.857142857142857;312866.0;0.13;0.152;True;28.31;36.84;8.530000000000005;0.5727777777777777;10.309999999999999;0.35
DCI-20250125231;ECI-20250125001;WOA250122618-00-001-001;J0400477A00.0;1#东威图电VCP线;喷锡;A板;正片;短边;0.4;622.0;482.0;0.35;H0144;东威;5;5;17;45.0;19.0;2;东威;35;18;57.0;58.0;24.0;15.0;36;6;1.0;;;;;;孔铜;≥18平均20;31.58;24.68;35.52;34.68;26.78;34.53;31.29;ACC;18.0;23.0;0;24.68;35.52;31.3;4.56;10.84;411417;J0400477A00.0;622.0;482.0;228.07;118.205;0.152/0.203;57.0;58.0;1.0;0.35;27295.0;2.857142857142857;299804.0;0.152;0.203;True;24.68;35.52;10.840000000000003;0.3711111111111111;6.68;0.35
DCI-20250125235;ECI-20250125002;WOA250123624-00-001-001;J0200454A00.0;1#东威图电VCP线;喷锡;A板;正片;短边;0.9;622.0;520.5;1.1;H0080;东威;5;5;17;45.0;19.0;2;东威;35;18;24.0;24.0;22.0;15.0;35;35;36.0;6;1;;;;孔铜;≥18平均20;39.47;25.66;40.79;38.16;27.12;38.46;34.94;ACC;18.0;23.0;0;25.66;40.79;34.94;6.7;15.13;413864;J0200454A00.0;622.0;520.5;44.748;16.0;1/1.54;24.0;24.0;1.0;1.1;24848.0;0.9090909090909091;323751.0;1.0;1.54;True;25.66;40.79;15.129999999999999;0.4255555555555556;7.66;1.1
DCI-20250125238;ECI-20250125003;WOA250123671-00-001-001;J0200453A00.0;1#东威图电VCP线;喷锡;A板;正片;短边;0.9;580.0;470.0;0.4;H0080;东威;5;5;17;45.0;19.0;2;东威;35;20;52.0;69.0;28.0;15.0;35;35;36.0;6;1;;;;孔铜;≥20平均25;37.5;26.58;36.84;39.43;27.69;39.53;34.59;ACC;20.0;25.0;0;26.58;39.53;34.6;5.88;12.95;414237;J0200453A00.0;580.0;470.0;177.5;90.4;0.15/0.173;52.06;69.02;1.0;0.4;10680.0;2.5;272600.0;0.15;0.173;True;26.58;39.53;12.950000000000003;0.3289999999999999;6.579999999999998;0.4
DCI-20250125239;ECI-20250125004;WOA250122597-00-001-001;J04T0032A00.0;1#东威图电VCP线;OSP;A板;正片;短边;1.2;580.0;520.5;0.35mm;H0001;荣信;5;5;2.5;45.0;18.0;1.3;东威;38.4;25;34.0;21.0;36.0;15.0;45;45;36.0;6;1;;;;孔铜;≥25;32.24;25.66;44.73;31.52;24.34;44.08;33.76;REJ;25.0;30.0;1;24.34;44.73;33.76;8.81;20.39;406742;J04T0032A00.0;580.0;520.5;245.0;183.0;0.25/;34.54;20.94;1.6;0.35;9507.0;4.571428571428572;301890.0;0.25;;True;24.34;44.73;20.389999999999997;-0.026400000000000007;-0.6600000000000001;0.35
DCI-20250125247;ECI-20250125005;WOA250121568-00-001-001;J0800033A00.0;1#东威图电VCP线;沉金;A板;正片;短边;;500.0;414.67;0.35;H0080;东威;5;5;17;45.0;19.0;2;东威;35;18;34.0;34.0;28.0;15.0;45;45;36.0;6;1;;;;孔铜;≥18平均20;31.53;25.31;32.68;33.54;26.59;32.75;30.4;ACC;18.0;23.0;0;25.31;33.54;30.4;3.53;8.23;410252;J0800033A00.0;500.0;414.67;226.0;126.25;0.254/0.254;34.4;34.6;1.6;0.35;15093.0;4.571428571428572;207335.0;0.254;0.254;True;25.31;33.54;8.23;0.40611111111111103;7.309999999999999;0.35
DCI-20250125330;ECI-20250125006;WOA250122597-00-001-001;J04T0032A00.0;1#东威图电VCP线;OSP;A板;正片;短边;1.2;580.0;520.5;0.35mm;OSP;荣信;5;5;2.5;45.0;18.0;1.3;龙门;38.4;25;34.0;20.0;18.0;10.0;;;70.0;8;;;;;孔铜; ≥25;32.24;30.25;29.35;31.52;29.23;32.46;33.4;ACC;25.0;30.0;0;29.23;32.46;30.84;1.43;3.23;406742;J04T0032A00.0;580.0;520.5;245.0;183.0;0.25/;34.54;20.94;1.6;0.35;9507.0;4.571428571428572;301890.0;0.25;;True;29.23;32.46;3.2300000000000004;0.16920000000000002;4.23;0.35
DCI-20250206195;ECI-20250205001;WOA250116428-00-006-008;J0400149A00.1;1#东威图电VCP线;喷锡;A板;正片;短边;0.2;600.0;529.0;0.3;H0080;东威;5;5;17;45.0;19.0;2;龙门;52.9;20;49.0;42.0;17.0;11.0;;;60.0;8;;;;;孔铜;≥20平均25;39.42;27.59;40.73;36.31;27.59;40.73;35.39;ACC;20.0;25.0;0;27.59;40.73;35.4;6.26;13.14;368983;J0400149A00.1;600.0;529.0;280.0;250.0;0.12/0.207;49.0;42.0;1.6;0.3;13695.0;5.333333333333334;317400.0;0.12;0.207;True;27.59;40.73;13.139999999999997;0.3795;7.59;0.3
DCI-20250206200;ECI-20250206001;WOA250115389-00-001-001;J0400403A00.0;2#龙门图电线;喷锡;A板;正片;短边;0.7;622.0;537.0;0.4;H0154;东威;5;5;17;45.0;19.0;2;龙门;70;20;28.0;37.0;17.0;11.0;;;60.0;8;;;;;孔铜;≥20平均25;37.45;26.28;36.79;38.76;28.25;35.48;33.83;ACC;20.0;25.0;0;26.28;38.76;33.84;5.24;12.48;382898;J0400403A00.0;622.0;537.0;214.0;169.0;0.203/0.201;28.24;37.4;1.6;0.4;8034.0;4.0;334014.0;0.203;0.201;False;26.28;38.76;12.479999999999997;0.31400000000000006;6.280000000000001;0.4
DCI-20250206202;ECI-20250206002;WOA250117467-00-001-001;J0400464A00.0;2#龙门图电线;喷锡;A板;正片;短边;1;580.0;500.0;0.4;H0080;东威;5;5;17;45.0;19.0;2;龙门;35;20;35.0;33.0;17.0;10.0;;;60.0;8;;;;;孔铜;≥20平均25;40.08;33.51;42.7;42.05;34.82;42.7;39.31;REJ;20.0;25.0;0;33.51;42.7;39.31;4.12;9.190000000000005;408423;J0400464A00.0;580.0;500.0;232.11;149.81;0.2/0.202;35.3;32.6;1.6;0.4;22072.0;4.0;290000.0;0.2;0.202;False;33.51;42.7;9.190000000000005;0.6754999999999999;13.509999999999998;0.4
DCI-20250206282;ECI-20250206003;WOA250121558-00-001-004;JB20066EC0;2#东威板电VCP线;沉金;A板;负片;短边;1.5(含铜)（客户指定板厚）;622.5;542.0;0.4;H0085;东威;35-50;25;27.5;50.0;55.7;0.7;;;;;;;;;;;;;;;;孔铜;≥25;36.13;31.54;36.79;35.48;28.91;36.79;34.27;ACC;25.0;30.0;0;28.91;36.79;34.27;3.28;7.879999999999999;18060;JB20066EC0;622.5;542.0;260.0;150.0;;;;1.6;0.4;15584.0;4.0;337395.0;;;True;28.91;36.79;7.879999999999999;0.1564;3.91;0.4
DCI-20250206521;ECI-20250206004;WOA250122617-00-001-001;J0400480A00.0;2#龙门图电线;沉锡;A板;正片;短边;1.1;470.0;414.67;0.4mm;H0150;东威;5;5;2.5;45.0;18.0;1.3;龙门;35;单点≥20，平均≥25;61.88;70.84;18.0;10.0;;;60.0;8;;;否;是;孔铜;≥20平均25;32.85;26.28;35.48;32.85;26.94;34.16;31.42;ACC;20.0;25.0;0;26.28;35.48;31.43;3.86;9.199999999999996;412399;J0400480A00.0;470.0;414.6667;212.07;130.0;0.2/0.2;61.88;70.84;1.6;0.4;12750.0;4.0;194893.349;0.2;0.2;False;26.28;35.48;9.199999999999996;0.31400000000000006;6.280000000000001;0.4
DCI-20250206522;ECI-20250206005;WOA250123672-00-001-001;J0400485A00.0;2#龙门图电线;喷锡;A板;正片;短边;0.4;600.0;462.0;0.4;H0080;东威;5;5;2.5;45.0;18.0;1.3;龙门;35;单点≥20，平均≥25;44.14;62.25;16.0;10.0;;;60.0;8;;;否;是;孔铜;≥20平均25;35.48;32.85;36.79;36.11;30.88;34.13;34.37;REJ;20.0;25.0;0;30.88;36.79;34.37;2.22;5.91;413932;J0400485A00.0;600.0;462.0;142.0;108.0;0.15/0.298;44.14;62.25;1.0;0.4;15602.0;2.5;277200.0;0.15;0.298;False;30.88;36.79;5.91;0.5439999999999999;10.879999999999999;0.4
DCI-20250206523;ECI-20250206007;WOA250123623-00-001-001;J0400483A00.0;2#龙门图电线;喷锡;A板;正片;短边;1;520.5;400.0;0.35;H0080;东威;5;5;2.5;45.0;18.0;1.3;龙门;47.9;单点≥18，平均≥20;38.57;38.73;15.0;11.0;;;60.0;8;;;否;是;孔铜;≥18平均20;28.91;22.34;29.56;28.25;22.34;31.54;27.15;ACC;18.0;23.0;1;22.34;31.54;27.16;3.89;9.2;414048;J0400483A00.0;520.5;400.0;241.58;123.0;0.15/0.15;38.57;38.73;1.6;0.35;6869.0;4.571428571428572;208200.0;0.15;0.15;False;22.34;31.54;9.2;0.2411111111111111;4.34;0.35
DCI-20250206525;ECI-20250206006;WOA250123627-00-001-001;J0400484A00.0;2#龙门图电线;喷锡;A板;正片;短边;1.1;520.5;397.0;0.325;H0080;东威;5;5;2.5;45.0;18.0;1.3;龙门;47.9;单点≥18，平均≥20;40.0;41.0;15.0;1.0;;;60.0;8;;;否;是;孔铜;≥18平均20;26.94;21.02;24.31;27.25;21.02;25.62;24.36;ACC;18.0;23.0;1;21.02;27.25;24.36;2.79;6.23;413779;J0400484A00.0;520.5;397.0;241.58;123.0;0.15/0.15;40.0;41.0;1.6;0.325;8677.0;4.923076923076923;206638.5;0.15;0.15;False;21.02;27.25;6.23;0.16777777777777775;3.0199999999999996;0.325
DCI-20250207267;ECI-20250206008;WOA250124676-00-001-001;J0400482A00.0;2#龙门图电线;喷锡;A板;正片;短边;0.5;580.0;470.0;0.325;;东威;5;5;15;45.0;19.0;2;龙门;35;20;42.0;53.0;17.0;11.0;;;60.0;8;;;;;孔铜;≥20平均25;31.54;26.57;32.85;32.19;25.56;33.43;30.35;ACC;20.0;25.0;0;25.56;33.43;30.36;3.4;7.870000000000001;414434;J0400482A00.0;580.0;470.0;175.0;87.5;0.15/0.155;42.0;53.0;1.0;0.325;25332.0;3.076923076923077;272600.0;0.15;0.155;False;25.56;33.43;7.870000000000001;0.2779999999999999;5.559999999999999;0.325
DCI-20250207268;ECI-20250207003;WOA250110254-00-001-003;JB4C211LE0;2#东威板电VCP线;喷锡;A板;正片;短边;1.1;622.0;520.5;0.3;H0080;东威;35;20;28;45.0;55.7;0.7;;;;;;;;;;;;;;;;孔铜;≥20平均25;40.73;28.91;39.42;34.82;27.59;36.79;34.71;REJ;20.0;25.0;0;27.59;40.73;34.71;5.42;13.14;153454;JB4C211LE0;622.0;520.5;242.0;162.0;;;;1.6;0.3;54441.0;5.333333333333334;323751.0;;;True;27.59;40.73;13.139999999999997;0.3795;7.59;0.3
DCI-20250207269;ECI-20250206009;WOA250123635-00-001-001;J0400466A00.0;2#龙门图电线;喷锡;A板;正片;短边;1;622.0;450.0;0.35;;东威;5;5;15;45.0;19.0;2;龙门;35;18;52.18;59.82;16.0;10.0;;;60.0;8;;;;;孔铜;≥18平均20;28.25;24.97;28.91;29.56;24.31;29.56;27.59;ACC;18.0;23.0;0;24.31;29.56;27.59;2.35;5.25;411291;J0400466A00.0;622.0;450.0;137.6;104.5;0.203/0.254;52.18;59.82;1.6;0.35;14679.0;4.571428571428572;279900.0;0.203;0.254;False;24.31;29.56;5.25;0.3505555555555555;6.309999999999999;0.35
DCI-20250207270;ECI-20250207002;WOA250118489-00-001-001;J0400453A00.0;1#东威图电VCP线;沉金;A板;正片;短边;0.7;560.0;516.0;0.25mm;H0080;荣信;5;5;2.5;45.0;18.0;1.3;龙门;30;18;42.0;34.0;16.0;10.0;;;60.0;8;;;;;孔铜;≥18平均20;30.88;25.62;34.16;32.85;23.99;34.16;30.27;REJ;18.0;23.0;0;23.99;34.16;30.28;4.44;10.17;409796;J0400453A00.0;560.0;516.0;245.0;105.0;0.102/0.1;42.18;34.14;1.6;0.25;28117.0;6.4;288960.0;0.102;0.1;True;23.99;34.16;10.169999999999998;0.3327777777777777;5.989999999999998;0.25
DCI-20250207273;ECI-20250206010;WOA250121582-00-001-001;J0200442A00.0;2#龙门图电线;沉锡;A板;正片;短边;1.5;622.0;546.0;0.5;;东威;5;5;15;45.0;19.0;2;龙门;70;25;62.0;64.0;18.0;11.0;;;70.0;8;;;;;孔铜;≥25;39.42;32.83;40.67;41.7;34.69;39.86;38.19;REJ;25.0;30.0;0;32.83;41.7;38.2;3.57;8.870000000000005;406978;J0200442A00.0;622.0;546.0;232.0;175.0;0.30/0.291;62.0;64.0;1.6;0.5;56037.0;3.2;339612.0;0.3;0.291;False;32.83;41.7;8.870000000000005;0.3131999999999999;7.829999999999998;0.5
DCI-20250207355;ECI-20250207004;WOA250124677-00-001-001;J0600096A00.0;2#龙门图电线;喷锡;A板;正片;短边;;580.0;486.0;0.45mm;H0154;荣信;5;5;2.5;45.0;18.0;1.3;龙门;35;20;53.0;56.0;18.0;10.0;;;60.0;8;;;;;孔铜;≥20平均25;32.85;28.25;33.51;31.54;28.25;34.48;31.48;REJ;20.0;25.0;0;28.25;34.48;31.48;2.68;6.229999999999997;409331;J0600096A00.0;580.0;486.0;273.06;228.0;0.254/0.218;53.05;56.43;1.6;0.45;19879.0;3.555555555555556;281880.0;0.254;0.218;False;28.25;34.48;6.229999999999997;0.4125;8.25;0.45
DCI-20250207356;ECI-20250207005;WOA250110242-00-001-001;J0600081A00.0;2#龙门图电线;沉锡;A板;正片;短边;;520.0;470.0;0.4;H0080;荣信;5;5;2.5;45.0;18.0;1.3;龙门;73;5;27.0;43.0;5.0;12.0;;;60.0;8;;;;;孔铜;≥25;43.42;25.0;44.73;42.71;25.66;42.4;37.27;ACC;25.0;30.0;1;25.0;44.73;37.32;9.32;19.73;403127;J0600081A00.0;520.0;470.0;246.0;222.0;0.4/0.3;27.0;43.0;3.01;0.4;8455.0;7.524999999999999;244400.0;0.4;0.3;False;25.0;44.73;19.729999999999997;0.0;0.0;0.4
DCI-20250207458;ECI-20250207006;WOA250124675-00-001-001;J0400481A00.0;2#龙门图电线;喷锡;A板;正片;短边;1;600.0;520.5;0.35mm;H0080;荣信;5;5;2.5;45.0;18.0;1.3;龙门;35;18;36.0;40.0;15.0;10.0;;;60.0;8;;;;;孔铜;≥18平均20;33.51;26.28;32.19;33.16;28.25;31.51;30.81;REJ;18.0;23.0;0;26.28;33.51;30.82;2.91;7.229999999999997;413957;J0400481A00.0;600.0;520.5;180.4;123.0;0.1/0.15;36.79;40.49;1.6;0.35;17064.0;4.571428571428572;312300.0;0.1;0.15;False;26.28;33.51;7.229999999999997;0.4600000000000001;8.280000000000001;0.35
DCI-20250207562;ECI-20250207007;WOA250115403-00-001-001;J0400142C00.0;2#龙门图电线;沉锡;A板;正片;短边;1.2;560.0;380.0;0.35;H0080;东威;5;5;17;45.0;19.0;2;龙门;52.9;20;41.0;33.0;17.0;11.0;;;60.0;8;;;;;孔铜;≥20平均25;31.54;25.62;36.13;31.54;26.28;34.82;30.98;ACC;20.0;25.0;0;25.62;36.13;30.99;4.31;10.51;396165;J0400142C00.0;560.0;380.0;354.0;265.0;0.15/0.15;41.04;33.17;1.6;0.35;15429.0;4.571428571428572;212800.0;0.15;0.15;False;25.62;36.13;10.510000000000002;0.281;5.620000000000001;0.35
DCI-20250208272;ECI-20250208001;WOA250121570-00-001-013;J0200023A00.1;2#东威板电VCP线;OSP;A板;负片;短边;1.5;500.0;400.0;0.5;H0080;东威;35;18;30;50.0;43.0;0.9;;;;;;;;;;;;;;;;孔铜;≥18平均20;32.62;24.62;31.38;31.38;25.23;32.62;29.64;REJ;18.0;23.0;0;24.62;32.62;29.64;3.7;7.999999999999996;295149;J0200023A00.1;500.0;400.0;189.0;119.0;;;;1.6;0.5;7802.0;3.2;200000.0;;;True;24.62;32.62;7.9999999999999964;0.3677777777777778;6.620000000000001;0.5
DCI-20250208320;ECI-20250208002;WOA250115411-00-001-004;J0400158A00.0;2#东威板电VCP线;沉金;A板;负片;短边;0.26;622.0;451.0;0.45;H0080;东威;35;20;27;30.0;43.0;0.9;;;;;;;;;;;;;;;;孔铜;≥20平均25;30.22;24.31;28.91;29.56;24.97;28.25;27.7;ACC;20.0;25.0;1;24.31;30.22;27.7;2.47;5.91;275191;J0400158A00.0;622.0;451.0;141.0;116.0;;;;0.7;0.45;13698.0;1.555555555555555;280522.0;;;True;24.31;30.22;5.91;0.21549999999999994;4.309999999999999;0.45
DCI-20250208322;ECI-20250208003;WOA250116445-00-002-002;JB4C394TC0;2#东威板电VCP线;沉锡;A板;负片;短边;1;622.0;506.0;0.325;H0080;东威;38.4;20;36;50.0;43.0;0.9;;;;;;;;;;;;;;;;孔铜;≥20平均25;37.45;28.25;37.16;39.07;28.25;40.36;35.09;REJ;20.0;25.0;0;28.25;40.36;35.09;5.42;12.11;325024;JB4C394TC0;622.0;506.0;297.5;119.0;;;;1.55;0.325;9760.0;4.769230769230769;314732.0;;;True;28.25;40.36;12.11;0.4125;8.25;0.325
DCI-20250208323;ECI-20250208004;WOA250121592-00-001-001;JS21699LA0;2#东威板电VCP线;喷锡;A板;负片;短边;0.9(含铜);397.0;452.0;0.65;H0053;东威;35;18;33;40.0;43.0;0.9;;;;;;;;;;;;;;;;孔铜;≥18平均20;34.82;30.88;35.48;34.16;29.54;35.48;33.39;REJ;18.0;23.0;0;29.54;35.48;33.39;2.55;5.939999999999998;16289;JS21699LA0;397.0;452.0;124.18;106.39;;;;1.0;0.65;9620.0;1.538461538461538;179444.0;;;True;29.54;35.48;5.939999999999998;0.6411111111111111;11.54;0.65
DCI-20250208324;ECI-20250208005;WOA250123626-00-001-001;JP22057LA0;2#东威板电VCP线;喷锡;A板;负片;短边;1.5;580.0;375.8;0.85;H0085;东威;58;20;36;50.0;43.0;0.9;;;;;;;;;;;;;;;;孔铜;≥20平均25;38.76;32.85;40.73;40.08;31.54;40.08;37.34;REJ;20.0;25.0;0;31.54;40.73;37.34;4.06;9.189999999999998;72722;JP22057LA0;580.0;375.8;279.4;177.8;;;;1.575;0.85;2095.0;1.852941176470588;217964.0;;;True;31.54;40.73;9.189999999999998;0.577;11.54;0.85
DCI-20250208556;ECI-20250208006;WOA250122612-00-001-003;JB2C706LA2;2#东威板电VCP线;喷锡;A板;负片;短边;0.6;546.0;380.0;0.45;;东威;65;20;31.5;45.0;44.0;0.9;;;;;;;;;;;;;;;是;孔铜;≥20平均25;32.19;27.59;29.56;30.88;26.28;31.54;29.67;REJ;20.0;25.0;0;26.28;32.19;29.67;2.33;5.909999999999997;322702;JB2C706LA2;546.0;380.0;259.0;179.0;;;;0.75;0.45;66353.0;1.666666666666667;207480.0;;;True;26.28;32.19;5.909999999999997;0.31400000000000006;6.280000000000001;0.45
DCI-20250208689;ECI-20250208008;WOA250206033-00-001-001;J0400486A00.0;2#龙门图电线;喷锡;A板;正片;短边;1.2;622.0;492.0;0.35;H0144;东威;5;5;17;45.0;19.0;2;龙门;35;单点≥18，平均≥20;44.98;49.92;15.0;10.0;;;60.0;8;;;; 是;孔铜;≥18平均20;32.85;23.65;28.91;29.56;24.97;29.56;28.25;REJ;18.0;23.0;0;23.65;32.85;28.25;3.37;9.200000000000003;414558;J0400486A00.0;622.0;492.0;199.65;154.71;0.183/0.178;44.98;49.92;1.6;0.35;33221.0;4.571428571428572;306024.0;0.183;0.178;False;23.65;32.85;9.200000000000003;0.31388888888888883;5.649999999999999;0.35
DCI-20250208691;ECI-20250208007;WOA250113331-00-002-004;J0400452A00.0;1#东威图电VCP线;沉金;A板;正片;短边;1.2;520.5;330.0;0.3;H0080;东威;5;5;17;45.0;19.0;2;东威;35;25;68.5;72.3;34.0;15.0;45;40;36.0;6;1;;;是;孔铜;≥25;36.13;24.97;35.48;34.82;24.97;34.16;31.75;REJ;25.0;30.0;1;24.97;36.13;31.76;5.3;11.16;397265;J0400452A00.0;520.5;330.0;305.99;162.01;0.19/0.2;68.5;72.3;1.6;0.3;10606.0;5.333333333333334;171765.0;0.19;0.2;True;24.97;36.13;11.160000000000004;-0.0012000000000000454;-0.030000000000001137;0.3
DCI-20250210425;ECI-20250210001;WOA241123808-00-001-002;J0400375A00.0;2#龙门图电线;沉锡;A板;正片;短边;0.36;600.0;470.0;0.325;H0080;东威板电;5;5;17;45.0;19.0;2;龙门图电;38.4;20;41.6;47.6;17.0;11.0;;;60.0;8;;;;是;孔铜;≥20平均25;30.88;24.97;30.22;30.88;24.31;30.88;28.69;ACC;20.0;25.0;1;24.31;30.88;28.69;3.15;6.57;376943;J0400375A00.0;600.0;470.0;351.0;222.0;0.2/0.204;41.6;47.6;1.65;0.325;2372.0;5.076923076923077;282000.0;0.2;0.204;False;24.31;30.88;6.57;0.21549999999999994;4.309999999999999;0.325
DCI-20250210503;ECI-20250210002;WOA250205008-00-001-005;JB20066EC0;2#东威板电VCP线;沉金;A板;负片;短边;1.5(含铜)（客户指定板厚）;622.5;542.0;0.4;H0085;东威板电;35-50;25;27.5;50.0;55.0;0.7;;;;;;;;;;;;;;是;;孔铜;≥25;36.13;29.56;35.48;34.16;28.91;33.51;32.95;ACC;25.0;30.0;1;28.91;36.13;32.96;3.04;7.220000000000002;18060;JB20066EC0;622.5;542.0;260.0;150.0;;;;1.6;0.4;15584.0;4.0;337395.0;;;True;28.91;36.13;7.220000000000002;0.1564;3.91;0.4
DCI-20250210505;ECI-20250210003;WOA250123659-00-001-004;J0200044C01.1;2#东威板电VCP线;沉锡;A板;负片;短边;1.5;580.0;546.0;1.7;H0080;东威板电;35-70;20;28;50.0;43.0;0.9;;;;;;;;;;;;;;是;;孔铜;≥20平均25;45.33;36.79;42.7;40.73;38.76;38.11;40.4;REJ;20.0;25.0;0;36.79;45.33;40.4;3.18;8.54;376687;J0200044C01.1;580.0;546.0;264.2;183.6;;;;1.66;1.7;1572.0;0.9764705882352941;316680.0;;;True;36.79;45.33;8.54;0.8394999999999999;16.79;1.7
DCI-20250210523;ECI-20250210004;WOA250121589-00-006-009;JP2C293LA1;2#龙门图电线;喷锡;A板;正片;短边;1.9(含铜);503.0;494.12;0.4;H0080;东威板电;5;5;17;50.0;19.0;2;龙门;70;18;63.0;71.0;18.0;12.0;;;60.0;8;;;;是;孔铜;≥18平均20;34.16;24.97;35.48;36.13;25.62;33.51;31.64;REJ;18.0;23.0;0;24.97;36.13;31.64;5.01;11.16;13155;JP2C293LA1;503.0;494.12;240.35;236.06;0.225/0.2;63.0;71.0;2.0;0.4;16984.0;5.0;248542.36;0.225;0.2;False;24.97;36.13;11.160000000000004;0.38722222222222213;6.969999999999999;0.4
DCI-20250211050;ECI-20250211001;WOA250123659-00-001-004;J0200044C01.1;2#东威板电VCP线;沉锡;A板;负片;短边;1.5;580.0;546.0;1.7;H0080;东威板电;35-70;20;25;50.0;55.0;0.7;;;;;;;;;;;;;;是;;孔铜;≥20平均25;42.05;36.13;39.42;38.11;34.82;38.76;38.215;REJ;20.0;25.0;0;34.82;42.05;38.21;2.54;7.229999999999997;376687;J0200044C01.1;580.0;546.0;264.2;183.6;;;;1.66;1.7;1572.0;0.9764705882352941;316680.0;;;True;34.82;42.05;7.229999999999997;0.741;14.82;1.7
DCI-20250211278;ECI-20250211002;WOA250208076-00-001-001;J0200444A00.0;1#东威图电VCP线;喷锡;A板;正片;短边;0.9;622.0;480.0;0.45mm;H0144;东威;5;5;17;45.0;19.0;2;东威;35;18;42.0;57.0;24.0;14.0;40;40;36.0;6;1;;;√;孔铜;≥18平均20;29.56;24.97;30.22;28.91;24.97;29.56;28.03;REJ;18.0;23.0;0;24.97;30.22;28.03;2.41;5.25;412601;J0200444A00.0;622.0;480.0;228.06;118.2;0.152/0.178;42.52;57.05;1.0;0.45;21490.0;2.222222222222222;298560.0;0.152;0.178;True;24.97;30.22;5.25;0.38722222222222213;6.969999999999999;0.45
DCI-20250211280;ECI-20250211003;WOA250115413-00-003-004;JB4C212LE0;2#东威板电VCP线;喷锡;A板;负片;短边;1.1(含铜);600.0;520.5;0.3;H0080;东威;35;20;35;50.0;48.7;0.8;;;;;;;;;;;;;;;√;孔铜;≥20平均25;36.13;26.94;35.48;36.79;27.59;34.82;32.95;REJ;20.0;25.0;0;26.94;36.79;32.96;4.46;9.849999999999998;84173;JB4C212LE0;600.0;520.5;242.0;162.0;;;;1.6;0.3;22679.0;5.333333333333334;312300.0;;;True;26.94;36.79;9.849999999999998;0.3470000000000001;6.940000000000001;0.3
DCI-20250211282;ECI-20250211004;WOA250118481-00-001-004;J0400455A00.0;1#东威图电VCP线;喷锡;A板;正片;短边;0.7;580.0;364.0;0.5;H0080;东威;5;5;17;45.0;19.0;2;东威;87;25;48.0;50.0;36.0;18.0;45;40;36.0;6;1;;;√;孔铜;≥25;41.39;29.56;37.45;38.76;30.22;36.16;35.59;REJ;25.0;30.0;0;29.56;41.39;35.59;4.75;11.83;399299;J0400455A00.0;580.0;364.0;339.09;269.45;0.254/0.305;47.6;49.8;1.6;0.5;7535.0;3.2;211120.0;0.254;0.305;True;29.56;41.39;11.830000000000002;0.18239999999999995;4.559999999999999;0.5
DCI-20250211283;ECI-20250211005;WOA250115412-00-003-003;JB4C454LB0;2#东威板电VCP线;喷锡;A板;负片;短边;0.8;622.0;520.5;0.25;H0080;东威;60;20;32;50.0;55.7;0.7;;;;;;;;;;;;;;;√;孔铜;≥20平均25;38.11;26.94;38.11;35.48;26.94;42.7;34.71;REJ;20.0;25.0;0;26.94;42.7;34.71;6.45;15.76;106805;JB4C454LB0;622.0;520.5;227.0;176.0;;;;1.6;0.25;26705.0;6.4;323751.0;;;True;26.94;42.7;15.760000000000002;0.3470000000000001;6.940000000000001;0.25
DCI-20250211284;ECI-20250211006;WOA250121587-00-005-011;J0400154A00.0;1#东威图电VCP线;沉锡;A板;正片;短边;0.8;580.0;526.0;0.325;H0080;东威;5;5;17;45.0;19.0;2;东威;33.4;20;43.0;36.0;32.0;15.0;45;40;36.0;6;1;;;√;孔铜;≥20平均25;30.88;24.31;33.51;33.51;26.28;33.51;30.33;ACC;20.0;25.0;0;24.31;33.51;30.33;4.08;9.2;269573;J0400154A00.0;580.0;526.0;275.0;250.0;0.15/0.15;43.0;36.0;1.5;0.325;23565.0;4.615384615384615;305080.0;0.15;0.15;True;24.31;33.51;9.2;0.21549999999999994;4.309999999999999;0.325
DCI-20250211285;ECI-20250211007;WOA250208156-00-001-001;J0200464A00.0;2#龙门图电线;喷锡;A板;正片;短边;0.9;622.0;538.0;0.4mm;H0080;东威;5;5;17;45.0;19.0;2;龙门;47.9;18;19.0;22.0;13.0;11.0;;;60.0;8;;;√;;孔铜;≥18平均20;32.19;25.28;27.59;29.56;24.62;28.25;27.91;REJ;18.0;23.0;0;24.62;32.19;27.92;2.79;7.569999999999997;416257;J0200464A00.0;622.0;538.0;196.4;113.0;0.3/;19.0;22.0;1.0;0.4;3846.0;2.5;334636.0;0.3;;False;24.62;32.19;7.569999999999997;0.3677777777777778;6.620000000000001;0.4
DCI-20250211286;ECI-20250211008;WOA250122614-00-001-001;J0200362A00.0;2#龙门图电线;喷锡;A板;正片;短边;1.1;622.0;495.0;0.4;H0080;荣信;5;5;2.5;45.0;18.0;1.3;龙门;35;25;65.0;52.0;17.5;10.0;;;70.0;8;;;;√;孔铜;≥25;35.48;30.22;32.85;34.82;28.91;34.16;32.74;ACC;25.0;30.0;0;28.91;35.48;32.74;2.64;6.569999999999997;378258;J0200362A00.0;622.0;495.0;196.5;137.0;0.3/0.3;65.5;52.4;1.2;0.4;31176.0;3.0;307890.0;0.3;0.3;False;28.91;35.48;6.569999999999997;0.1564;3.91;0.4
DCI-20250211287;ECI-20250211009;WOA250118502-00-001-001;J0400025B02.0;2#龙门图电线;沉锡;A板;正片;短边;0.36;600.0;470.0;0.325;H0080;荣信;5;5;2.5;45.0;18.0;1.3;龙门;38.4;20;38.0;40.0;17.0;10.0;;;60.0;8;;;;√;孔铜;≥20平均25;33.51;25.62;34.16;33.51;26.28;31.54;30.77;REJ;20.0;25.0;0;25.62;34.16;30.77;3.84;8.539999999999996;376893;J0400025B02.0;600.0;470.0;351.0;222.0;0.2/0.2;38.07;40.11;1.65;0.325;7086.0;5.076923076923077;282000.0;0.2;0.2;False;25.62;34.16;8.539999999999996;0.281;5.620000000000001;0.325
