Repository: BecaLiang/copper-thickness-consumption-tool

# Copper Usage

This projects provides a tool to calculate machine parameters for the pattern plating step at JST. Customer provided inputs like the desired thickness are combined with a safety margin to answer the question "What are my machine settings so I fulfill the customer required minimal thickness with a probability of 1 - margin?". To achieve this, a layer modelling the effect of our process on the minimal copper thickness is also contained.

## 1. Working Principles

The copper thickness tool is based on two functional entities. Firstly a tool to calculate the minimum thickness among all 6 measured points from all relevant inputs, implemented as an inheritance from _ThicknessCalcul

File: train_data.csv (part 11 of 37)
;Minimum Hole Diameter (mm);Customer Number;Full Board Plating_Production Line Equipment Name;Full Board Plating_Copper Surface Requirement (um);Full Board Plating_Hole Copper Requirement (um);Full Board Plating_Copper Current Density;Full Board Plating_Spray Frequency (HZ);Full Board Plating_Copper Plating Time (min);Full Board Plating_Board Speed (m/min);Pattern Plating_Production;Pattern Plating_Copper Surface Requirement (um);Pattern Plating_Hole Copper Requirement (um);Pattern Plating_Plated Area (GTL);Pattern Plating_Plated Area (GBL);Pattern Plating_Copper Current Density;Pattern Plating_Tin Plating Current Density;Pattern Plating_Spray Frequency|Copper (HZ);Pattern Plating_Spray Frequency|Tin (HZ);Pattern Plating_Copper Plating Time (min);Pattern Plating_Tin Plating Time (min);Pattern Plating_Board Speed (m/min);Is Hole Plugged;Not Plugged;Plugged;Inspection Item;Requirement;Measured Range 1;Measured Range 2;Measured Range 3;Measured Range 4;Measured Range 5;Measured Range 6;Average Value;Judgment;min_requirement;judgement_criteria;label;thickness_min;thickness_max;thickness_mean;thickness_std;thickness_range;mfgpartId;Part Number;Panel Length;Panel Width;Part Length;Part Width;Line width/spacing (mm);Graphic Area C Side %;Graphic Area S Side %;Board Thickness (mm);Min. hole size;Total Hole Quantity;Ratio;Panel Size;Line Width (mm);Line Spacing (mm);is_vcp;minimal_thickness;maximal_thickness;thickness_asymmetry;thickness_req_ratio;thickness_delta;minimum_hole_diameter
DCI-20250211291;ECI-20250211013;WOA250123654-00-001-002;JP4C195EB0;1#东威图电VCP线;沉金;A板;正片;短边;0.73(不含铜);618.0;427.0;0.4;H0080;东威;5;5;17;45.0;19.0;2;东威;45;20;58.0;67.0;32.0;16.0;45;40;36.0;6;1;;;√;孔铜;≥20平均25;31.54;26.28;34.16;32.85;24.31;31.19;30.05;REJ;20.0;25.0;0;24.31;34.16;30.05;3.88;9.849999999999998;25685;JP4C195EB0;618.0;427.0;292.6;197.28;0.2/0.2;58.0;67.0;1.77;0.4;14126.0;4.425;263886.0;0.2;0.2;True;24.31;34.16;9.849999999999998;0.21549999999999994;4.309999999999999;0.4
DCI-20250211292;ECI-20250211010;RPA1241225696-00-001-001;J0600089A00.0;2#东威板电VCP线;沉金;A板;负片;短边;;622.0;432.0;0.35;H0080;东威;60;20;26;50.0;55.7;0.7;;;;;;;;;;;;;;;√;孔铜;≥20平均25;37.45;25.62;37.54;37.45;22.34;37.45;32.97;ACC;20.0;25.0;0;22.34;37.54;32.98;7.04;15.2;392675;J0600089A00.0;622.0;432.0;400.0;114.0;;;;2.503;0.35;11455.0;7.151428571428572;268704.0;;;True;22.34;37.54;15.2;0.11699999999999999;2.34;0.35
DCI-20250211293;ECI-20250211011;WOA250206034-00-001-001;J0400470A00.0;2#东威板电VCP线;沉金;A板;负片;短边;1.1;622.0;490.0;0.25;H0144;东威;40;18;26;50.0;55.7;0.7;;;;;;;;;;;;;;;√;孔铜;≥18平均20;38.11;30.88;39.42;37.45;30.22;40.08;36.02;REJ;18.0;23.0;0;30.22;40.08;36.03;4.35;9.86;414269;J0400470A00.0;622.0;490.0;152.63;116.57;;;;1.6;0.25;24760.0;6.4;304780.0;;;True;30.22;40.08;9.86;0.6788888888888889;12.219999999999999;0.25
DCI-20250211298;ECI-20250211012;WOA250123659-00-004-004;J0200044C01.1;2#东威板电VCP线;沉锡;A板;负片;短边;1.5;580.0;546.0;1.7;H0080;东威;35-70;20;25;50.0;48.7;0.8;;;;;;;;;;;;;;√;;孔铜;≥20平均25;26.94;24.31;28.25;30.22;26.94;30.22;27.81;ACC;20.0;25.0;0;24.31;30.22;27.81;2.26;5.91;376687;J0200044C01.1;580.0;546.0;264.2;183.6;;;;1.66;1.7;1572.0;0.9764705882352941;316680.0;;;True;24.31;30.22;5.91;0.21549999999999994;4.309999999999999;1.7
DCI-20250211321;ECI-20250211014;WOA250206015-00-001-002;J0400259B00.0;2#龙门图电线;喷锡;A板;正片;短边;1.1;622.0;546.0;0.4;H0053;东威;5;5;17;45.0;19.0;2;龙门;35;20;24.0;36.0;15.0;10.0;;;60.0;8;;;;√;孔铜;≥20平均25;30.88;23.65;28.91;30.91;24.31;29.56;28.03;ACC;20.0;25.0;1;23.65;30.91;28.04;3.24;7.260000000000002;409302;J0400259B00.0;622.0;546.0;260.0;196.0;0.2/0.2;24.06;35.85;1.6;0.4;14120.0;4.0;339612.0;0.2;0.2;False;23.65;30.91;7.260000000000002;0.18249999999999994;3.6499999999999986;0.4
DCI-20250211498;ECI-20250211015;WOA250207072-00-001-001;J0200290B00.0;2#东威板电VCP线;喷锡;A板;负片;短边;1.5;580.0;302.0;0.4;H0053;东威;35;25;32;50.0;55.7;0.7;;;;;;;;;;;;;;;是;孔铜;≥25;27.59;24.97;27.59;26.25;22.34;26.28;25.83;REJ;25.0;30.0;1;22.34;27.59;25.84;1.97;5.25;413872;J0200290B00.0;580.0;302.0;280.0;276.0;;;;1.6;0.4;2910.0;4.0;175160.0;;;True;22.34;27.59;5.25;-0.10640000000000001;-2.66;0.4
DCI-20250211507;ECI-20250211017;WOA250205006-00-001-003;J0200447A00.0;2#东威板电VCP线;喷锡;A板;负片;短边;1.1;560.0;470.0;0.65;H0001;东威;35;单点≥18，平均≥20;29;40.0;43.3;0.9;;;;;;;;;;;;;;;否;孔铜;≥18平均20;26.94;25.62;28.91;29.56;24.94;28.25;27.37;ACC;18.0;23.0;0;24.94;29.56;27.37;1.85;4.619999999999997;409489;J0200447A00.0;560.0;470.0;179.5;133.5;;;;1.2;0.65;5252.0;1.846153846153846;263200.0;;;True;24.94;29.56;4.619999999999997;0.38555555555555565;6.940000000000001;0.65
DCI-20250212058;ECI-20250212001;RPA1250121568-00-001-001;J0800033A00.0;2#龙门图电线;沉金;A板;正片;短边;;500.0;414.67;0.35;H0080;东威板电;5;5;17;50.0;19.0;2;龙门;35;18;34.4;34.6;17.0;11.0;;;60.0;8;;;是;;孔铜;≥18平均20;28.35;22.34;26.94;28.91;23.65;27.59;26.29;ACC;18.0;23.0;0;22.34;28.91;26.3;2.68;6.57;410252;J0800033A00.0;500.0;414.67;226.0;126.25;0.254/0.254;34.4;34.6;1.6;0.35;15093.0;4.571428571428572;207335.0;0.254;0.254;False;22.34;28.91;6.57;0.2411111111111111;4.34;0.35
DCI-20250212150;ECI-20250212002;WOA250208078-00-001-001;J0400436A00.0;2#东威板电VCP线;沉金;A板;负片;短边;1;560.0;410.0;0.35mm;H0080;东威板电;40;18;25;50.0;43.0;0.9;;;;;;;;;;;;;;;是;孔铜;≥18平均20;36.92;24.62;34.46;33.85;24.0;33.23;31.18;REJ;18.0;23.0;0;24.0;36.92;31.18;5.47;12.92;400944;J0400436A00.0;560.0;410.0;386.0;266.0;;;;1.6;0.35;6798.0;4.571428571428572;229600.0;;;True;24.0;36.92;12.920000000000002;0.3333333333333333;6.0;0.35
DCI-20250212151;ECI-20250212003;WOA250208150-00-001-001;J0400435A00.0;2#东威板电VCP线;沉金;A板;负片;短边;1;580.0;335.0;0.35;H0080;东威板电;38;18;25;50.0;43.0;0.9;;;;;;;;;;;;;;;是;孔铜;≥18平均20;32.85;23.65;31.54;31.54;24.31;29.56;28.9;ERJ;18.0;23.0;0;23.65;32.85;28.91;3.97;9.200000000000003;409166;J0400435A00.0;580.0;335.0;310.4;180.0;;;;1.6;0.35;7906.0;4.571428571428572;194300.0;;;True;23.65;32.85;9.200000000000003;0.31388888888888883;5.649999999999999;0.35
DCI-20250212152;ECI-20250212004;WOA250208152-00-001-001;J0200266A00.0;2#东威板电VCP线;;A板;负片;短边;1.5;622.0;527.0;0.5;H0154;东威板电;35;20;30;50.0;43.0;0.9;;;;;;;;;;;;;;;是;孔铜;≥20平均25;28.91;24.97;28.91;30.22;22.99;28.25;27.37;ACC;20.0;25.0;1;22.99;30.22;27.38;2.78;7.23;330646;J0200266A00.0;622.0;527.0;199.5;125.2;;;;1.6;0.5;6008.0;3.2;327794.0;;;True;22.99;30.22;7.23;0.1494999999999999;2.9899999999999984;0.5
DCI-20250212153;ECI-20250212005;WOA250121569-00-001-002;J0800001B00.2;2#东威板电VCP线;沉金;A板;负片;短边;;546.0;414.67;0.4;H0080;东威;60;25;34;50.0;43.0;0.9;;;;;;;;;;;;;;;是;孔铜;≥25;37.54;28.92;38.15;40.0;30.15;40.0;35.79;ACC;25.0;30.0;0;28.92;40.0;35.79;4.96;11.08;379358;J0800001B00.2;546.0;414.6667;388.14;249.9;;;;1.9;0.4;55000.0;4.749999999999999;226408.0182;;;True;28.92;40.0;11.079999999999998;0.15680000000000008;3.9200000000000017;0.4
DCI-20250212443;ECI-20250212007;WOA250117465-00-004-006;J0400465A00.0;1#东威图电VCP线;喷锡;A板;正片;短边;0.71;546.0;385.0;0.4;H0080;东威;5;5;17;45.0;19.0;2;东威;52.89;20;46.9;59.6;30.0;16.0;45;40;36.0;6;1;;√;;孔铜;≥20平均25;31.54;26.28;34.13;31.54;26.28;33.51;30.54;ACC;20.0;25.0;0;26.28;34.13;30.55;3.46;7.850000000000001;407934;J0400465A00.0;546.0;385.0;173.0;354.5;0.2/0.2;46.9;59.6;1.5;0.4;4003.0;3.75;210210.0;0.2;0.2;True;26.28;34.13;7.850000000000001;0.31400000000000006;6.280000000000001;0.4
DCI-20250212444;ECI-20250212006;WOA250117465-00-005-006;J0400465A00.0;2#龙门图电线;喷锡;A板;正片;短边;0.71;546.0;385.0;0.4;H0080;东威;5;5;17;45.0;19.0;2;龙门;52.89;20;46.9;59.6;17.0;11.0;;;60.0;8;;;√;;孔铜;≥20平均25;26.94;24.97;32.19;37.95;26.28;30.22;29.75;ACC;20.0;25.0;0;24.97;37.95;29.76;4.82;12.98;407934;J0400465A00.0;546.0;385.0;173.0;354.5;0.2/0.2;46.9;59.6;1.5;0.4;4003.0;3.75;210210.0;0.2;0.2;False;24.97;37.95;12.980000000000004;0.24849999999999994;4.969999999999999;0.4
DCI-20250212630;ECI-20250212008;WOA250210210-00-001-001;J0400487A00.0;2#龙门图电线;喷锡;A板;正片;短边;1.1;600.0;510.0;0.45;H0154;东威;5;5;17;50.0;19.0;2;龙门;35;20;33.0;30.0;17.0;11.0;;;60.0;8;;;是;;孔铜;≥20平均25;28.92;26.46;30.77;31.38;25.23;31.38;29.02;REJ;20.0;25.0;0;25.23;31.38;29.02;2.65;6.149999999999999;416789;J0400487A00.0;600.0;510.0;142.2;120.0;0.203/0.203;33.66;30.92;1.6;0.45;18616.0;3.555555555555556;306000.0;0.203;0.203;False;25.23;31.38;6.149999999999999;0.2615;5.23;0.45
DCI-20250212632;ECI-20250212009;WOA250123638-00-001-001;J0200402A00.0;2#龙门图电线;喷锡;A板;正片;短边;1.5;600.0;524.0;0.6;H0080;东威;5;5;17;45.0;19.0;2;龙门;18;83;70.0;65.0;17.0;11.0;;;60.0;8;;;是;;孔铜;≥18平均20;28.31;24.62;27.69;26.46;24.0;27.69;26.46;ACC;18.0;23.0;0;24.0;28.31;26.46;1.78;4.309999999999999;391692;J0200402A00.0;600.0;524.0;139.7;125.5;0.275/0.254;70.2;65.0;1.6;0.6;6771.0;2.666666666666667;314400.0;0.275;0.254;False;24.0;28.31;4.309999999999999;0.3333333333333333;6.0;0.6
DCI-20250213073;ECI-20250213001;WOA250123639-00-002-005;J0200440A00.0;1#东威图电VCP线;沉锡;A板;正片;短边;1.5;622.0;332.0;0.5;H0080;东威;5;5;17;50.0;19.0;2;东威;83;25;67.0;73.0;35.0;15.0;45;40;36.0;6;1;;是;;孔铜;≥25;32.85;28.91;36.79;33.51;28.25;32.19;32.08;ACC;25.0;30.0;1;28.25;36.79;32.08;3.15;8.54;406554;J0200440A00.0;622.0;332.0;311.5;200.0;0.3/0.3;67.08;73.52;1.6;0.5;13295.0;3.2;206504.0;0.3;0.3;True;28.25;36.79;8.54;0.13;3.25;0.5
DCI-20250213384;ECI-20250213003;WOA250210215-00-001-001;J0200195A00.0;2#龙门图电线;沉锡;A板;正片;长边;0.71;622.0;436.0;0.3mm;H0080;东威;5;5;17;45.0;19.0;2;龙门;35;18;54.0;60.0;15.0;10.0;;;60.0;8;;;;是;孔铜;≥18平均20;28.25;25.28;28.91;27.59;23.07;30.22;27.22;ACC;18.0;23.0;0;23.07;30.22;27.22;2.61;7.149999999999999;338590;J0200195A00.0;622.0;436.0;206.2;200.6;0.127/0.196;54.0;60.0;0.8;0.3;59758.0;2.666666666666667;271192.0;0.127;0.196;False;23.07;30.22;7.149999999999999;0.2816666666666667;5.07;0.3
DCI-20250213387;ECI-20250213004;WOA250208154-00-001-002;J0600095A00.0;2#龙门图电线;沉金;A板;正片;短边;;520.0;334.0;0.4;H0080;东威;5;5;17;45.0;19.0;2;龙门;70;20;48.0;48.0;17.0;11.0;;;60.0;8;;;√;;孔铜;≥20平均25;28.25;25.28;28.91;27.59;23.07;30.22;27.22;ACC;20.0;25.0;0;23.07;30.22;27.22;2.61;7.149999999999999;410576;J0600095A00.0;520.0;334.0;306.0;239.0;0.2/0.2;48.0;48.0;1.66;0.4;17528.0;4.149999999999999;173680.0;0.2;0.2;False;23.07;30.22;7.149999999999999;0.15350000000000003;3.0700000000000003;0.4
DCI-20250213390;ECI-20250213005;WOA250122609-00-001-001;J0400463A00.0;2#龙门图电线;喷锡;A板;正片;短边;0.5;600.0;546.0;0.4;H0080;荣信;5;5;2.5;45.0;18.0;1.3;龙门;35;18;57.8;53.13;15.0;10.0;;;60.0;8;;;;√;孔铜;≥18平均20;24.97;20.37;25.62;26.28;21.02;25.62;23.98;ACC;18.0;23.0;1;20.37;26.28;23.98;2.59;5.91;408409;J0400463A00.0;600.0;546.0;175.5;81.0;0.254/0.265;57.8;53.13;1.6;0.4;12973.0;4.0;327600.0;0.254;0.265;False;20.37;26.28;5.91;0.1316666666666667;2.370000000000001;0.4
DCI-20250213520;ECI-20250213006;WOA250122602-00-001-001;J0600056B00.0;2#东威板电VCP线;沉锡;A板;负片;短边;;622.0;328.0;0.45;H0001;东威;62.9-78;30;34;50.0;55.7;0.7;;;;;;;;;;;;;;;√;孔铜;≥30;40.73;35.48;41.39;39.42;34.82;43.36;39.2;  ACC;30.0;35.0;0;34.82;43.36;39.2;3.39;8.54;359395;J0600056B00.0;622.0;328.0;300.0;196.0;;;;1.77;0.45;17895.0;3.933333333333333;204016.0;;;True;34.82;43.36;8.54;0.16066666666666668;4.82;0.45
DCI-20250213565;ECI-20250213007;WOA250208075-00-001-001;JP21811LA0;2#东威板电VCP线;喷锡;A板;负片;短边;1.9(含铜);554.0;506.0;0.75;H0053;东威;25;35;30;50.0;55.0;0.7;;;;;;;;;;;;;;是;;孔铜;≥25;36.79;30.22;41.39;34.82;29.56;40.08;35.47;ACC;25.0;30.0;0;29.56;41.39;35.48;4.92;11.83;33638;JP21811LA0;554.0;506.0;132.0;120.0;;;;2.0;0.75;25584.0;2.666666666666667;280324.0;;;True;29.56;41.39;11.830000000000002;0.18239999999999995;4.559999999999999;0.75
DCI-20250213568;ECI-20250213008;WOA250123633-00-001-001;JP40422LA0;2#东威板电VCP线;喷锡;A板;负片;短边;0.7(不含铜);585.0;465.0;0.65;H0053;东威;58;25;30;50.0;55.0;0.7;;;;;;;;;;;;;;是;;孔铜;≥25;34.82;29.56;35.48;37.45;30.88;36.13;34.05;ACC;25.0;30.0;0;29.56;37.45;34.05;3.12;7.890000000000004;34548;JP40422LA0;585.0;465.0;184.08;85.63;;;;1.575;0.65;5205.0;2.423076923076923;272025.0;;;True;29.56;37.45;7.890000000000004;0.18239999999999995;4.559999999999999;0.65
DCI-20250213571;ECI-20250213009;WOA250210175-00-001-001;J0200456A00.0;2#东威板电VCP线;喷锡;A板;负片;短边;1.5;622.0;441.0;0.65;H0001;东威;47;20;28;50.0;43.0;0.9;;;;;;;;;;;;;;是;;孔铜;≥20平均25;36.13;29.56;36.79;34.82;29.56;36.13;33.83;REJ;20.0;25.0;0;29.56;36.79;33.83;3.37;7.23;415479;J0200456A00.0;622.0;441.0;303.0;139.0;;;;1.6;0.65;1785.0;2.461538461538462;274302.0;;;True;29.56;36.79;7.23;0.4779999999999999;9.559999999999999;0.65
DCI-20250213572;ECI-20250213010;WOA250123637-00-001-001;JP40531LB0;2#东威板电VCP线;喷锡;A板;负片;短边;0.8;620.0;546.0;0.65;H0053;东威;58;25;30;50.0;55.0;0.7;;;;;;;;;;;;;;是;;孔铜;≥25.4;34.82;29.56;36.13;36.79;29.56;36.13;33.83;ACC;25.4;30.4;1;29.56;36.79;33.83;3.37;7.23;73216;JP40531LB0;620.0;546.0;177.5;114.0;;;;1.575;0.65;5411.0;2.423076923076923;338520.0;;;True;29.56;36.79;7.23;0.16377952755905514;4.16;0.65
DCI-20250213608;ECI-20250213011;WOA250210216-00-001-001;J0400493A00.0;2#龙门图电线;OSP;A板;正片;短边;1;500.0;429.0;0.35;H0080;东威;5;5;17;45.0;19.0;2;龙门;35;20;71.0;74.0;17.0;11.0;;;60.0;8;;;;是;孔铜;≥20平均25;22.34;17.74;25.62;19.71;16.42;21.68;20.58;ACC;20.0;25.0;1;16.42;25.62;20.58;3.34;9.2;416774;J0400493A00.0;500.0;429.0;405.0;231.8;0.2/0.16;71.0;74.0;1.6;0.35;49167.0;4.571428571428572;214500.0;0.2;0.16;False;16.42;25.62;9.2;-0.1789999999999999;-3.5799999999999983;0.35
DCI-20250213613;ECI-20250213012;WOA250210214-00-001-001;J0200463A00.0;2#龙门图电线;喷锡;A板;正片;短边;1.5;500.0;470.0;0.5;H0080;东威;5;5;17;50.0;19.0;2;龙门;43;18;23.0;22.0;17.0;11.0;;;60.0;8;;;;是;孔铜;≥18平均20;34.16;29.56;37.45;34.16;31.54;33.51;33.39;REJ;18.0;23.0;0;29.56;37.45;33.4;2.67;7.890000000000004;416007;J0200463A00.0;500.0;470.0;239.98;224.47;0.25/0.72;23.0;22.0;1.6;0.5;2185.0;3.2;235000.0;0.25;0.72;False;29.56;37.45;7.890000000000004;0.6422222222222221;11.559999999999999;0.5
DCI-20250213622;ECI-20250213013;WOA250212232-00-001-001;J0200459A00.0;2#龙门图电线;喷锡;A板;正片;短边;1.5;560.0;536.0;0.35;H0080;东威;5;5;17;50.0;19.0;2;龙门;35;18;42.0;43.0;17.0;11.0;;;60.0;8;;;;是;孔铜;≥18平均20;26.94;21.02;28.91;26.94;22.99;30.88;26.28;ACC;18.0;23.0;1;21.02;30.88;26.28;3.67;9.86;418157;J0200459A00.0;560.0;536.0;205.27;101.17;0.3/0.254;42.85;43.97;1.6;0.35;23401.0;4.571428571428572;300160.0;0.3;0.254;False;21.02;30.88;9.86;0.16777777777777775;3.0199999999999996;0.35
DCI-20250214066;ECI-20250214001;WOA250210218-00-001-001;J0600094A00.0;2#龙门图电线;沉锡;A板;正片;短边;;622.0;460.0;0.4;H0080;荣信;5;5;2.6;45.0;18.0;1.3;龙门;47.9;20;46.0;43.0;17.0;11.0;;;60.0;8;;;;是;孔铜;≥20平均25;26.28;18.4;27.59;26.94;21.02;25.62;24.3;REJ;20.0;25.0;1;18.4;27.59;24.31;3.72;9.190000000000001;409167;J0600094A00.0;622.0;460.0;296.6;213.0;0.2/0.2;46.0;43.0;1.55;0.4;12863.0;3.875;286120.0;0.2;0.2;False;18.4;27.59;9.190000000000001;-0.08000000000000007;-1.6000000000000014;0.4
DCI-20250214067;ECI-20250214002;WOA250208113-00-004-005;J0200448A00.0;2#龙门图电线;喷锡;A板;正片;短边;1.5;622.0;428.0;0.5mm;H0080;东威;5;5;17;45.0;19.0;2;龙门;35;20;47.1;64.2;17.0;11.0;;;60.0;8;;;;是;孔铜;≥20平均25;33.51;28.25;35.48;32.85;28.91;36.13;32.52;REJ;20.0;25.0;0;28.25;36.13;32.52;3.29;7.880000000000003;414459;J0200448A00.0;622.0;428.0;202.61;131.66;0.508/0.394;47.1;64.2;1.6;0.5;3445.0;3.2;266216.0;0.508;0.394;False;28.25;36.13;7.880000000000003;0.4125;8.25;0.5
DCI-20250214068;ECI-20250214003;WOA250210216-00-001-001;J0400493A00.0;2#龙门图电线;OSP;A板;正片;短边;1;500.0;429.0;0.35;H0080;东威;5;5;17;50.0;19.0;2;龙门;35;20;71.0;74.0;19.0;11.0;;;60.0;8;;;;是;孔铜;≥20平均25;22.34;17.74;25.62;19.71;16.42;21.68;20.58;REJ;20.0;25.0;1;16.42;25.62;20.58;3.34;9.2;416774;J0400493A00.0;500.0;429.0;405.0;231.8;0.2/0.16;71.0;74.0;1.6;0.35;49167.0;4.571428571428572;214500.0;0.2;0.16;False;16.42;25.62;9.2;-0.1789999999999999;-3.5799999999999983;0.35
DCI-20250214070;ECI-20250214004;WOA250210214-00-001-001;J0200463A00.0;2#龙门图电线;喷锡;A板;正片;短边;1.5;500.0;470.0;0.5;H0080;东威;5;5;17;45.0;19.0;2;龙门;43.7;18;23.0;22.0;17.0;11.0;;;60.0;8;;;;是;孔铜;≥18平均20;34.16;29.56;37.05;34.16;31.54;33.51;33.33;REJ;18.0;23.0;0;29.56;37.05;33.33;2.56;7.489999999999998;416007;J0200463A00.0;500.0;470.0;239.98;224.47;0.25/0.72;23.0;22.0;1.6;0.5;2185.0;3.2;235000.0;0.25;0.72;False;29.56;37.05;7.489999999999998;0.6422222222222221;11.559999999999999;0.5
DCI-20250214293;ECI-20250214005;WOA250210218-00-001-001;J0600094A00.0;2#龙门图电线;沉锡;A板;正片;短边;;622.0;460.0;0.4;H0080;荣信;5;5;2.5;45.0;18.0;1.3;龙门;47.9;20;46.0;43.0;17.0;11.0;;;60.0;8;;;;√;孔铜;≥20平均25;26.28;18.4;27.59;26.94;21.02;25.62;24.3;REJ;20.0;25.0;1;18.4;27.59;24.31;3.72;9.190000000000001;409167;J0600094A00.0;622.0;460.0;296.6;213.0;0.2/0.2;46.0;43.0;1.55;0.4;12863.0;3.875;286120.0;0.2;0.2;False;18.4;27.59;9.190000000000001;-0.08000000000000007;-1.6000000000000014;0.4
DCI-20250214470;ECI-20250214006;WOA250207039-00-001-001;J0400334C00.0;2#龙门图电线;沉锡;A板;正片;短边;1;622.0;500.0;0.35;;东威;5;5;15;45.0;19.0;2;龙门;70;20;51.0;56.0;17.0;11.0;;;60.0;8;;;是;;孔铜;≥20平均25;29.56;27.59;28.25;30.19;23.65;29.56;28.13;ACC;20.0;25.0;0;23.65;30.19;28.13;2.4;6.540000000000003;412760;J0400334C00.0;622.0;500.0;198.5;132.5;0.203/0.254;51.0;56.0;1.6;0.35;19876.0;4.571428571428572;311000.0;0.203;0.254;False;23.65;30.19;6.540000000000003;0.18249999999999994;3.6499999999999986;0.35
DCI-20250214471;ECI-20250214007;WOA250208105-00-001-001;JB2C616EC0;2#龙门图电线;沉金;A板;正片;短边;1.5;622.0;480.0;0.4;;东威;5;5;15;45.0;19.0;2;龙门;35;20;60.72;66.72;19.0;10.0;;;60.0;8;;;是;;孔铜;≥20平均25;27.59;24.97;26.94;31.54;24.31;30.88;27.7;ACC;20.0;25.0;1;24.31;31.54;27.7;2.98;7.23;415049;JB2C616EC0;622.0;480.0;292.0;152.0;0.152/0.152mm;60.72;66.72;1.55;0.4;25803.0;3.875;298560.0;0.152;0.152;False;24.31;31.54;7.23;0.21549999999999994;4.309999999999999;0.4
DCI-20250214473;ECI-20250214011;WOA250124687-00-002-002;J0200452A00.0;2#龙门图电线;喷锡;A板;正片;短边;1.1;600.0;489.0;0.45;;荣信;5;5;2.5ASD;45.0;18.0;1.3;龙门;35;25;71.2;66.2;17.0;11.0;;;70.0;8;;;是;;孔铜;≥25;28.92;28.31;30.15;29.54;28.31;29.54;29.03;ACC;25.0;30.0;1;28.31;30.15;29.13;0.74;1.84;413428;J0200452A00.0;600.0;489.0;187.0;155.0;0.3/0.4;71.2;66.2;1.2;0.45;43625.0;2.666666666666667;293400.0;0.3;0.4;False;28.31;30.15;1.8399999999999999;0.13239999999999996;3.3099999999999987;0.45
DCI-20250214479;ECI-20250214008;WOA250208114-00-001-001;J0200439A00.0;2#东威板电VCP线;喷锡;A板;负片;短边;1.1;560.0;470.0;0.65;;东威;35;18;26;50.0;49.0;0.8;;;;;;;;;;;;;;是;;孔铜;≥18平均20;29.56;24.94;28.22;27.94;22.65;28.22;26.92;ACC;18.0;23.0;0;22.65;29.56;26.92;2.59;6.91;404073;J0200439A00.0;560.0;470.0;179.5;133.5;;;;1.2;0.65;5252.0;1.846153846153846;263200.0;;;True;22.65;29.56;6.91;0.25833333333333325;4.649999999999999;0.65
DCI-20250214480;ECI-20250214009;WOA250208096-00-001-001;JP21964LB0;2#东威板电VCP线;喷锡;A板;负片;短边;1.5;622.0;470.0;0.65;;东威;58;25;28;50.0;56.0;0.7;;;;;;;;;;;;;;;;孔铜;≥25;34.46;28.31;35.08;36.91;30.77;36.92;33.74;ACC;25.0;30.0;0;28.31;36.92;33.74;3.49;8.610000000000003;71172;JP21964LB0;622.0;470.0;150.37;149.025;;;;1.6;0.65;6316.0;2.461538461538462;292340.0;;;True;28.31;36.92;8.610000000000003;0.13239999999999996;3.3099999999999987;0.65
DCI-20250214481;ECI-20250214010;WOA250208116-00-001-002;J0200357A00.0;2#东威板电VCP线;喷锡;A板;负片;短边;1.1;600.0;505.0;0.4;;东威;38.4;20;19.4;50.0;56.0;0.7;;;;;;;;;;;;;;;;孔铜;≥20平均25;27.69;22.77;27.69;27.69;22.15;30.15;26.35;ACC;20.0;25.0;1;22.15;30.15;26.36;3.17;8.0;376387;J0200357A00.0;600.0;505.0;241.5;191.0;;;;1.2;0.4;1973.0;3.0;303000.0;;;True;22.15;30.15;8.0;0.10749999999999993;2.1499999999999986;0.4
DCI-20250214668;ECI-20250214013;WOA250124680-00-001-002;JB4C385LB0;2#东威板电VCP线;喷锡;A板;负片;短边;1.0（不含铜）;622.5;436.8;0.5;H0080;东威;40;25;30;50.0;55.0;0.7;;;;;;;;;;;;;;;是;孔铜;≥25;31.45;28.17;34.76;32.76;28.83;36.04;32;ACC;25.0;30.0;1;28.17;36.04;32.0;3.15;7.869999999999997;90673;JB4C385LB0;622.5;436.8;200.0;194.0;;;;1.6;0.5;9982.0;3.2;271908.0;;;True;28.17;36.04;7.869999999999997;0.12680000000000008;3.1700000000000017;0.5
DCI-20250214687;ECI-20250214014;WOA250123625-00-001-001;J0800003C00.0;2#东威板电VCP线;喷锡;A板;负片;短边;;560.0;470.0;0.275;H0053;东威;35;25;32;50.0;48.0;48;;;;;;;;;;;;;;;是;孔铜;≥25;44.55;28.17;42.59;42.59;28.83;44.55;41.38;ACC;25.0;30.0;1;28.17;44.55;38.55;7.83;16.38;368288;J0800003C00.0;560.0;470.0;310.13;214.58;;;;2.0;0.275;6805.0;7.272727272727272;263200.0;;;True;28.17;44.55;16.379999999999995;0.12680000000000008;3.1700000000000017;0.275
DCI-20250214694;ECI-20250214015;WOA250207048-00-001-001;J0400468A00.0;2#东威板电VCP线;沉金;A板;负片;短边;0.4;622.0;502.0;0.2mm;H0144;东威;30;18;25;40.0;48.0;0.8;;;;;;;;;;;;;;;是;孔铜;≥18平均25;41.28;38.0;39.1;39.31;36.69;37.4;38.63;REJ;18.0;23.0;0;36.69;41.28;38.63;1.64;4.590000000000003;412053;J0400468A00.0;622.0;502.0;118.2;118.04;;;;1.0;0.2;35977.0;5.0;312244.0;;;True;36.69;41.28;4.590000000000003;1.038333333333333;18.689999999999998;0.2
DCI-20250214700;ECI-20250214016;WOA250206036-00-001-002;J0800025A00.0;2#东威板电VCP线;沉金;A板;负片;短边;;520.5;311.0;0.35mm;H0080;东威;33;18;30;50.0;48.0;0.8;;;;;;;;;;;;;;;是;孔铜;≥18平均20;38.66;21.62;39.31;39.97;22.28;38.0;33.3;ACC;18.0;23.0;1;21.62;39.97;33.31;8.82;18.35;404561;J0800025A00.0;520.5;311.0;243.0;131.5;;;;2.8;0.35;8830.0;8.0;161875.5;;;True;21.62;39.97;18.349999999999998;0.20111111111111116;3.620000000000001;0.35
DCI-20250215065;ECI-20250215001;WOA250113326-00-001-003;J0400386A00.0;2#东威板电VCP线;沉金;A板;负片;短边;1.2;580.0;358.0;0.275;H0144;东威;30;18;20;40.0;48.0;0.8;;;;;;;;;;;;;;;是;孔铜;≥18平均20;29.48;20.31;28.83;28.17;20.31;26.21;25.55;ACC;18.0;23.0;1;20.31;29.48;25.55;4.21;9.170000000000002;381199;J0400386A00.0;580.0;358.0;333.28;267.0;;;;1.6;0.275;6557.0;5.818181818181818;207640.0;;;True;20.31;29.48;9.170000000000002;0.12833333333333327;2.3099999999999987;0.275
DCI-20250215068;ECI-20250215002;WOA250212265-00-001-001;J0400492A00.0;2#龙门图电线;OSP;A板;正片;短边;1.1;622.0;334.0;0.35mm;H0080;东威;5;5;17;45.0;19.0;2;龙门;35;20;77.0;82.0;17.0;11.0;;;60.0;8;;;;是;孔铜;≥20平均25;21.62;17.69;20.97;21.62;17.03;22.28;20.2;REJ;20.0;25.0;1;17.03;22.28;20.2;2.25;5.25;418977;J0400492A00.0;622.0;334.0;310.0;148.0;0.2/0.122;77.0;82.1;1.6;0.35;34198.0;4.571428571428572;207748.0;0.2;0.122;False;17.03;22.28;5.25;-0.14849999999999994;-2.969999999999999;0.35
DCI-20250215520;ECI-20250215003;WOA250210189-00-001-004;JP2C488EB0;2#东威板电VCP线;沉金;A板;负片;短边;0.4;622.0;347.0;0.5;;东威;38.4;20;20;50.0;56.0;0.7;;;;;;;;;;;;;;;;孔铜;≥20平均25;26.8;25.49;28.11;26.14;24.18;27.45;26.36;ACC;20.0;25.0;0;24.18;28.11;26.36;1.41;3.93;212167;JP2C488EB0;622.0;347.0;306.99;143.8;;;;0.5;0.5;690.0;1.0;215834.0;;;True;24.18;28.11;3.9299999999999997;0.209;4.18;0.5
DCI-20250215581;ECI-20250215005;WOA250212261-00-001-001;JP20535EA0;2#东威板电VCP线;沉金;A板;负片;短边;1.50(含铜);520.5;414.8;0.95;;东威;35;18;30;50.0;49.0;0.8;;;;;;;;;;;;;;;;孔铜;≥18平均≥20;32.03;27.45;32.03;33.99;27.45;30.72;30.61;孔铜厚;18.0;23.0;0;27.45;33.99;30.61;2.66;6.540000000000003;2816;JP20535EA0;520.5;414.8;130.0;100.0;;;;1.6;0.95;13952.0;1.68421052631579;215903.4;;;True;27.45;33.99;6.540000000000003;0.5249999999999999;9.45;0.95
DCI-20250215583;ECI-20250215004;WOA250207068-00-001-001;JP4C247EA0;2#东威板电VCP线;沉金;A板;负片;短边;0.25（不含铜）;622.0;458.0;0.8;;东威;35;20;24;50.0;49.0;0.8;;;;;;;;;;;;;;;;孔铜;≥20平均25;28.11;24.84;28.11;26.8;25.49;28.11;26.91;ACC;20.0;25.0;0;24.84;28.11;26.91;1.46;3.27;57213;JP4C247EA0;622.0;458.0;141.0;116.0;;;;0.7;0.8;7200.0;0.8749999999999999;284876.0;;;True;24.84;28.11;3.2699999999999996;0.242;4.84;0.8
DCI-20250216295;ECI-20250215007;WOA250212231-00-001-001;J0400495A00.0;2#龙门图电线;沉金;A板;正片;短边;1;470.0;447.2;0.4;;东威;5;5;15;45.0;19.0;2;龙门;48;18;44.26;43.76;17.0;10.0;;;60.0;8;;;;;孔铜;≥18平均20;23.53;19.61;23.53;23.53;19.61;22.88;22.11;ACC;18.0;23.0;1;19.61;23.53;22.12;1.96;3.920000000000002;415993;J0400495A00.0;470.0;447.2;219.5;210.6;0.203/0.203;44.26;43.79;1.6;0.4;7734.0;4.0;210184.0;0.203;0.203;False;19.61;23.53;3.9200000000000017;0.08944444444444441;1.6099999999999994;0.4
DCI-20250216297;ECI-20250215006;WOA250123646-00-001-002;JB4C396TB0;2#东威板电VCP线;沉锡;A板;负片;短边;1;622.0;506.0;0.325;;东威;38.4;20;31;42.0;40.0;0.9;;;;;;;;;;;;;;;;孔铜;≥20平均25;32.03;23.53;32.03;33.99;24.18;32.03;29.63;ACC;20.0;25.0;1;23.53;33.99;29.63;4.54;10.46;325064;JB4C396TB0;622.0;506.0;297.5;119.0;;;;1.55;0.325;10166.0;4.769230769230769;314732.0;;;True;23.53;33.99;10.46;0.17650000000000005;3.530000000000001;0.325
DCI-20250216429;ECI-20250216001;WOA250212265-00-001-001;J0400492A00.0;2#龙门图电线;OSP;A板;正片;短边;1.1;622.0;334.0;0.35mm;;东威;5;5;25;45.0;19.0;2;龙门;35;20;77.0;82.0;18.0;10.0;;;;;;;;;孔铜;≥20平均25;21.62;17.69;20.97;21.62;17.03;22.28;20.2;REJ;20.0;25.0;1;17.03;22.28;20.2;2.25;5.25;418977;J0400492A00.0;622.0;334.0;310.0;148.0;0.2/0.122;77.0;82.1;1.6;0.35;34198.0;4.571428571428572;207748.0;0.2;0.122;False;17.03;22.28;5.25;-0.14849999999999994;-2.969999999999999;0.35
DCI-20250216435;ECI-20250216002;WOA250213270-00-044-060;JB2C713EC2;2#东威板电VCP线;沉金;A板;负片;短边;0.5+/-0.05;518.5;366.3;0.5;;东威;35;20;31;30.0;33.0;1.2;;;;;;;;;;;;;;;;孔铜;≥20平均25;28.31;24.62;29.54;29.54;25.85;27.69;27.59;ACC;20.0;25.0;0;24.62;29.54;27.59;2.0;4.919999999999998;342545;JB2C713EC2;518.5;366.3;349.0;160.0;;;;0.6;0.5;2519.0;1.2;189926.55;;;True;24.62;29.54;4.919999999999998;0.23100000000000004;4.620000000000001;0.5
DCI-20250217320;ECI-20250217001;WOA250212264-00-001-001;J0400499A00.0;2#龙门图电线;沉金;A板;正片;短边;1.5;600.0;532.0;0.5;H0200;东威;5;5;17;45.0;19.0;2;龙门;47.9;单点≥18，平均≥20;45.54;36.0;17.0;11.0;;;60.0;8;;;;是;孔铜;≥18平均20;28.11;21.57;31.37;29.41;22.88;32.03;27.56;ACC;18.0;23.0;1;21.57;32.03;27.56;4.38;10.46;418419;J0400499A00.0;600.0;532.0;141.98;100.0;0.508/0.5;45.54;36.0;2.0;0.5;8533.0;4.0;319200.0;0.508;0.5;False;21.57;32.03;10.46;0.19833333333333336;3.5700000000000003;0.5
DCI-20250217382;ECI-20250217007;WOA250210184-00-001-001;JB2C078LA2;2#龙门图电线;喷锡;A板;正片;短边;1.5;622.0;546.0;0.75;;东威;5;5;15;45.0;19.0;2;龙门;52.9;25;58.07;59.43;19.5;11.0;;;60.0;8;;;;;孔铜;≥25;29.54;25.85;28.92;31.38;26.46;33.63;29.29;REJ;25.0;30.0;1;25.85;33.63;29.3;2.94;7.780000000000001;398363;JB2C078LA2;622.0;546.0;232.0;175.0;0.3/0.3;58.07;59.43;1.6;0.75;4789.0;2.133333333333333;339612.0;0.3;0.3;False;25.85;33.63;7.780000000000001;0.03400000000000006;0.8500000000000014;0.75
DCI-20250217383;ECI-20250217006;WOA250214339-00-001-001;J0200461A00.0;2#龙门图电线;沉金;A板;正片;短边;1.5;560.0;470.0;0.325;;东威;5;5;15;45.0;19.0;2;龙门;35;20;42.46;61.49;17.5;10.0;;;60.0;8;;;;;孔铜;≥20平均25;28.76;24.18;29.41;29.41;23.53;28.76;27.34;ACC;20.0;25.0;1;23.53;29.41;27.34;2.72;5.879999999999999;415983;J0200461A00.0;560.0;470.0;178.0;111.5;0.2/0.2;42.46;61.49;1.6;0.325;26354.0;4.923076923076923;263200.0;0.2;0.2;False;23.53;29.41;5.879999999999999;0.17650000000000005;3.530000000000001;0.325
DCI-20250217384;ECI-20250217005;WOA250213298-00-001-001;J0200483A00.0;2#龙门图电线;喷锡;A板;正片;短边;1.5;600.0;546.0;0.85;;东威;5;5;15;45.0;19.0;2;龙门;35;25;36.93;42.09;17.0;10.0;;;70.0;8;;;;;孔铜;≥25;32.0;29.54;33.85;33.85;28.92;30.15;31.38;ACC;25.0;30.0;1;28.92;33.85;31.39;2.17;4.93;418004;J0200483A00.0;600.0;546.0;192.5;138.43;0.203/0.318;36.93;42.09;1.65;0.85;10926.0;1.941176470588235;327600.0;0.203;0.318;False;28.92;33.85;4.93;0.15680000000000008;3.9200000000000017;0.85
DCI-20250217385;ECI-20250217004;WOA250206032-00-001-001;J0400451A00.0;2#龙门图电线;沉金;A板;正片;短边;0.71;600.0;526.0;0.4;;东威;5;5;15;45.0;19.0;2;龙门;33.4;25;64.0;68.9;19.0;10.0;;;70.0;8;;;;;孔铜;≥25;46.15;36.92;44.31;46.15;36.92;44.92;42.56;REJ;25.0;30.0;0;36.92;46.15;42.56;4.43;9.229999999999997;396077;J0400451A00.0;600.0;526.0;250.0;284.0;0.25/0.247;64.0;68.9;1.6;0.4;14396.0;4.0;315600.0;0.25;0.247;False;36.92;46.15;9.229999999999997;0.47680000000000006;11.920000000000002;0.4
DCI-20250217387;ECI-20250217003;WOA240603040-00-055-087;J0200016B00.0;1#东威图电VCP线;喷锡;A板;正片;短边;1.4;530.67;356.66;0.45;;东威;5;5;15;45.0;19.0;2;东威;38.4;20;34.28;35.9;27.0;15.0;45;40;36.0;6;1;;;;孔铜;≥20平均25;30.72;24.84;30.07;32.68;24.84;32.03;29.19;ACC;20.0;25.0;1;24.84;32.68;29.2;3.5;7.84;330389;J0200016B00.0;530.67;356.66;340.0;170.0;0.2/0.2;34.28;35.9;1.5;0.45;4825.0;3.333333333333333;189268.7622;0.2;0.2;True;24.84;32.68;7.84;0.242;4.84;0.45
DCI-20250217388;ECI-20250217002;WOA250210176-00-001-001;J0200394B00.0;2#龙门图电线;喷锡;A板;正片;短边;1.5;600.0;510.0;0.35mm;;东威;5;5;15;45.0;19.0;2;龙门;35;20;68.9;86.2;19.5;10.0;;;60.0;8;;;;;孔铜;≥20平均25;36.31;24.0;35.08;32.62;24.62;30.15;30.46;ACC;20.0;25.0;1;24.0;36.31;30.46;5.22;12.31;406743;J0200394B00.0;600.0;510.0;243.0;143.0;0.203/0.202;68.9;86.2;1.6;0.35;6041.0;4.571428571428572;306000.0;0.203;0.202;False;24.0;36.31;12.310000000000002;0.2;4.0;0.35
DCI-20250217512;ECI-20250217008;WOA250215343-00-001-001;J0200314C00.0;2#龙门图电线;沉锡;A板;正片;短边;1.5;600.0;491.0;0.5;;东威;5;5;15;45.0;19.0;2;龙门;70;20;50.0;49.0;18.0;10.0;;;60.0;8;;;是;;孔铜;≥20平均25;29.41;25.49;30.07;26.8;23.53;27.45;27.12;ACC;20.0;25.0;0;23.53;30.07;27.12;2.44;6.539999999999999;420361;J0200314C00.0;600.0;491.0;155.5;143.64;/;50.0;49.0;1.6;0.5;16690.0;3.2;294600.0;;;False;23.53;30.07;6.539999999999999;0.17650000000000005;3.530000000000001;0.5
DCI-20250217666;ECI-20250217013;WOA250213297-00-001-001;J0400501A00.0;2#龙门图电线;沉金;A板;正片;短边;1.4;622.0;538.0;0.8;H0200;东威;5;5;17;45.0;19.0;2;龙门;47.9;18;35.0;26.0;15.0;10.0;;;60.0;8;;;;;孔铜;≥18平均20;25.23;20.31;22.15;24.62;20.31;24.62;22.87;ACC;18.0;23.0;1;20.31;25.23;22.87;2.25;4.920000000000002;419040;J0400501A00.0;622.0;538.0;170.0;82.0;1/0.78;35.0;26.0;2.0;0.8;3112.0;2.5;334636.0;1.0;0.78;False;20.31;25.23;4.920000000000002;0.12833333333333327;2.3099999999999987;0.8
DCI-20250217667;ECI-20250217012;WOA250214309-00-001-001;J0400491A00.0;2#龙门图电线;沉金;A板;正片;短边;0.8;622.0;546.0;0.35mm;H0200;东威;5;5;17;45.0;19.0;2;龙门;33.4;18;58.63;59.26;15.5;10.0;;;60.0;8;;;;;孔铜;≥18平均20;31.37;22.88;28.11;30.07;22.88;26.8;27.01;ACC;18.0;23.0;1;22.88;31.37;27.02;3.57;8.490000000000002;415734;J0400491A00.0;622.0;546.0;172.0;116.5;0.127/0.178;58.63;59.26;1.6;0.35;16516.0;4.571428571428572;339612.0;0.127;0.178;False;22.88;31.37;8.490000000000002;0.2711111111111111;4.879999999999999;0.35
DCI-20250217743;ECI-20250217014;WOA250214310-00-001-001;J0600105A00.0;2#龙门图电线;沉金;A板;正片;短边;;469.9;386.0;0.35;H0200;东威;5;5;17;45.0;19.0;2;龙门;33;18;54.9;54.7;17.0;10.0;;;60.0;8;;;;是;孔铜;≥18平均20;24.62;20.92;25.85;24.62;20.92;26.46;23.89;ACC;18.0;23.0;1;20.92;26.46;23.9;2.41;5.539999999999999;418571;J0600105A00.0;469.9;386.0;177.68;147.0;0.2/0.2;54.9;54.7;1.6;0.35;11777.0;4.571428571428572;181381.4;0.2;0.2;False;20.92;26.46;5.539999999999999;0.16222222222222232;2.9200000000000017;0.35
DCI-20250218380;ECI-20250218002;WOA250212245-00-001-001;JB2C521EA2;2#东威板电VCP线;沉金;A板;负片;短边;0.40(含铜);598.0;450.0;0.5;;东威;35;20;21;35.0;49.0;0.8;;;;;;;;;;;;;;;;孔铜;≥20平均25;31.38;24.62;30.77;32.62;24.62;30.15;29.02;ACC;20.0;25.0;1;24.62;32.62;29.03;3.51;7.999999999999996;67661;JB2C521EA2;598.0;450.0;288.0;142.0;;;;0.45;0.5;2122.0;0.9;269100.0;;;True;24.62;32.62;7.9999999999999964;0.23100000000000004;4.620000000000001;0.5
DCI-20250218381;ECI-20250218003;WOA250210201-00-001-008;JP4C097EA0;2#东威板电VCP线;沉金;A板;负片;短边;1.1(含铜);592.0;469.9;0.5;;东威;35;18;29.7;50.0;43.0;0.9;;;;;;;;;;;;;;;;孔铜;≥18平均20;35.54;22.77;34.46;35.69;22.77;33.85;30.84;ACC;18.0;23.0;1;22.77;35.69;30.85;6.29;12.92;2762;JP4C097EA0;592.0;469.9;280.6;220.5;;;;1.6;0.5;5310.0;3.2;278180.8;;;True;22.77;35.69;12.919999999999998;0.26499999999999996;4.77;0.5
DCI-20250218403;ECI-20250218004;WOA250213300-00-001-002S1;J0800037A00.0;2#东威板电VCP线;沉金;A板;负片;短边;;622.0;342.0;0.2mm;;东威;30;15;19;50.0;43.3;0.9;;;;;;;;;;;;;;;;孔铜;≥15;22.22;17.65;23.53;22.88;18.95;22.22;21.24;ACC;15.0;20.0;1;17.65;23.53;21.24;2.37;5.880000000000003;417454;J0800037A00.0;622.0;342.0;150.61;114.61;;;;1.6;0.2;94540.0;8.0;212724.0;;;True;17.65;23.53;5.880000000000003;0.17666666666666658;2.6499999999999986;0.2
DCI-20250218405;ECI-20250218006;WOA250207069-00-001-001;JS4C298LB0;2#龙门图电线;喷锡;A板;正片;短边;0.71(不含铜);622.0;470.0;0.4;;东威;5;5;15;45.0;19.0;2;龙门;35;18;59.0;67.0;16.0;10.0;;;60.0;8;;;;;孔铜;≥18平均20;24.18;20.92;24.84;25.49;20.92;24.18;23.42;ACC;18.0;23.0;1;20.92;25.49;23.42;2.0;4.569999999999997;96816;JS4C298LB0;622.0;470.0;219.91;146.7;0.16/0.149;59.0;67.0;1.6;0.4;12213.0;4.0;292340.0;0.16;0.149;False;20.92;25.49;4.569999999999997;0.16222222222222232;2.9200000000000017;0.4
DCI-20250218406;ECI-20250218005;WOA250121579-00-001-001;J0400207B00.0;2#龙门图电线;喷锡;A板;正片;短边;1.1;622.0;534.0;0.4;;东威;5;5;15;45.0;19.0;2;龙门;35;18;58.0;72.0;16.0;10.0;;;60.0;8;;;是;;孔铜;≥18平均20;25.23;20.31;26.46;24.62;20.31;25.85;23.79;ACC;18.0;23.0;1;20.31;26.46;23.8;2.77;6.150000000000002;347979;J0400207B00.0;622.0;534.0;146.7;125.95;0.152/0.178;58.0;72.0;1.6;0.4;28255.0;4.0;332148.0;0.152;0.178;False;20.31;26.46;6.150000000000002;0.12833333333333327;2.3099999999999987;0.4
DCI-20250218408;ECI-20250218007;WOA250213294-00-001-002;J0200360A00.0;2#东威板电VCP线;喷锡;A板;负片;短边;1.5;500.0;402.0;0.65;H0080;东威;90-130;20;30;50.0;48.0;0.8;;;;;;;;;;;;;;;;孔铜;≥20平均25;31.37;26.16;29.41;32.03;24.84;31.37;29.19;ACC;20.0;25.0;0;24.84;32.03;29.2;3.02;7.190000000000001;378498;J0200360A00.0;500.0;402.0;227.5;126.0;;;;1.6;0.65;1890.0;2.461538461538462;201000.0;;;True;24.84;32.03;7.190000000000001;0.242;4.84;0.65
DCI-20250218491;ECI-20250218008;WOA250210196-00-001-001;J0600092A00.0;2#龙门图电线;沉金;A板;正片;短边;;580.0;440.0;0.35;;东威;5;5;15;45.0;19.0;2;龙门;33.4;20;36.2;32.2;16.5;10.0;;;60.0;8;;;;是;孔铜;≥20平均25;33.33;24.18;31.37;32.03;23.53;30.72;29.19;ACC;20.0;25.0;1;23.53;33.33;29.19;4.23;9.799999999999997;396836;J0600092A00.0;580.0;440.0;205.0;136.0;0.2/0.15;36.2;32.2;1.6;0.35;16079.0;4.571428571428572;255200.0;0.2;0.15;False;23.53;33.33;9.799999999999997;0.17650000000000005;3.530000000000001;0.35
DCI-20250218495;ECI-20250218009;WOA250208122-00-002-004;J0600006D00.0;2#龙门图电线;喷锡;A板;正片;短边;;600.0;460.0;0.3mm;;荣信;5;5;2.5ASD;45.0;18.0;1.3;龙门;82;25;61.0;58.0;16.0;13.0;;;90.0;8;;;;是;孔铜;≥25;32.68;27.45;31.37;32.68;27.45;32.68;30.71;ACC;25.0;30.0;1;27.45;32.68;30.72;2.58;5.23;312989;J0600006D00.0;600.0;460.0;283.5;215.0;0.2/0.2;61.0;58.0;2.0;0.3;19542.0;6.666666666666667;276000.0;0.2;0.2;False;27.45;32.68;5.23;0.09799999999999998;2.4499999999999993;0.3
DCI-20250218497;ECI-20250218010;WOA250210188-00-001-004;JP2C486EB1;2#东威板电VCP线;沉金;A板;负片;短边;0.4;600.0;327.0;0.4;;东威;38.4;20;25;30.0;1.0;39;;;;;;;;;;;;;;;;孔铜;≥20平均25;26.14;24.97;28.76;28.11;25.0;27.45;26.73;ACC;20.0;25.0;1;24.97;28.76;26.74;1.61;3.790000000000003;295942;JP2C486EB1;600.0;327.0;306.99;143.8;;;;0.5;0.4;1068.0;1.25;196200.0;;;True;24.97;28.76;3.7900000000000027;0.24849999999999994;4.969999999999999;0.4
DCI-20250218648;ECI-20250218011;WOA250213272-00-001-001;JS22088LA0;2#东威板电VCP线;喷锡;A板;负片;短边;1.5(含铜);620.0;544.0;0.9;H0053;东威;35;25;30;50.0;55.0;0.7;;;;;;;;;;;;;;是;;孔铜;≥25;43.69;30.77;40.62;36.31;29.54;39.38;36.71;ACC;25.0;30.0;0;29.54;43.69;36.72;5.62;14.15;80814;JS22088LA0;620.0;544.0;260.0;146.0;;;;1.6;0.9;14587.0;1.777777777777778;337280.0;;;True;29.54;43.69;14.149999999999999;0.18159999999999996;4.539999999999999;0.9
DCI-20250218650;ECI-20250218012;WOA250210192-00-001-005;JP4C305TB0;2#东威板电VCP线;沉锡;A板;负片;短边;1.2;622.0;520.5;0.4;H0080;东威;35;20;28;45.0;55.0;0.7;;;;;;;;;;;;;;;是;孔铜;≥20平均25;30.07;23.53;32.03;30.07;23.53;32.68;28.65;ACC;20.0;25.0;1;23.53;32.68;28.65;4.1;9.149999999999999;234891;JP4C305TB0;622.0;520.5;142.6;118.85;;;;1.5;0.4;9846.0;3.75;323751.0;;;True;23.53;32.68;9.149999999999999;0.17650000000000005;3.530000000000001;0.4
DCI-20250218792;ECI-20250218013;WOA250216373-00-001-003;J0800002B00.0;2#龙门图电线;沉锡;A板;正片;短边;;546.0;414.67;0.35;H0080;荣信板电;5;5;2.8;45.0;18.0;1.3;龙门;52.9;25;48.5;49.3;18.0;12.0;;;70.0;8;;;是;;孔铜;≥25;41.83;32.03;39.87;37.26;30.07;40.52;36.93;ACC;25.0;30.0;0;30.07;41.83;36.93;4.83;11.76;423748;J0800002B00.0;546.0;414.6667;373.24;249.9;0.2/0.2;44.3;45.1;1.9;0.35;9159.0;5.428571428571429;226408.0182;0.2;0.2;False;30.07;41.83;11.759999999999998;0.2028;5.07;0.35
DCI-20250219464;ECI-20250219001;WOA250215348-00-001-001;J0400279C00.0;2#龙门图电线;沉金;A板;正片;短边;1;622.0;546.0;0.6;H0080;东威;5;5;28;50.0;18.5;2.1;龙门;35;20;29.4;36.6;16.0;10.0;;;60.0;8;;;√;;孔铜;≥20平均25;32.0;24.62;30.77;31.38;24.62;32.62;29.33;ACC;20.0;25.0;1;24.62;32.62;29.33;3.7;7.999999999999996;417736;J0400279C00.0;622.0;546.0;252.76;170.58;0.254/0.223;29.4;36.6;1.5;0.6;15230.0;2.5;339612.0;0.254;0.223;False;24.62;32.62;7.9999999999999964;0.23100000000000004;4.620000000000001;0.6
DCI-20250219590;ECI-20250219002;WOA250214340-00-001-001;J0600097A00.0;2#龙门图电线;喷锡;A板;正片;短边;;580.0;546.0;0.3mm;;东威;5;5;15;45.0;19.0;2;龙门;47.9;20;49.0;51.0;18.0;11.0;;;60.0;8;;;;√;孔铜;≥20平均25;27.69;23.38;30.38;29.54;23.38;29.54;27.31;ACC;20.0;25.0;1;23.38;30.38;27.32;3.18;7.0;415635;J0600097A00.0;580.0;546.0;258.0;181.0;0.15/0.15;49.0;51.0;1.6;0.3;28450.0;5.333333333333334;316680.0;0.15;0.15;False;23.38;30.38;7.0;0.16899999999999996;3.379999999999999;0.3
DCI-20250219597;ECI-20250219003;WOA250217414-00-001-001;J0400512A00.0;2#东威板电VCP线;沉锡;A板;负片;短边;0.7;580.0;330.0;0.4;H0001;东威;52.9;20;32;50.0;43.3;0.9;;;;;;;;;;;;;;;√;孔铜;≥20平均25;29.54;22.15;27.08;30.15;25.23;31.23;27.56;ACC;20.0;25.0;0;22.15;31.23;27.56;3.44;9.080000000000002;421401;J0400512A00.0;580.0;330.0;300.0;180.0;;;;1.6;0.4;8187.0;4.0;191400.0;;;True;22.15;31.23;9.080000000000002;0.10749999999999993;2.1499999999999986;0.4
DCI-20250219600;ECI-20250219004;WOA250217393-00-001-001;J0200482A00.0;2#东威板电VCP线;;A板;负片;短边;0.9;600.0;434.0;0.45;H0080;东威;33.4;18;19;45.0;43.3;0.9;;;;;;;;;;;;;;;√;孔铜;≥18平均20;26.14;22.45;29.41;28.11;24.27;28.11;26.41;ACC;18.0;23.0;0;22.45;29.41;26.42;2.65;6.960000000000001;417692;J0200482A00.0;600.0;434.0;206.0;114.8;;;;1.0;0.45;1527.0;2.222222222222222;260400.0;;;True;22.45;29.41;6.960000000000001;0.24722222222222218;4.449999999999999;0.45
DCI-20250219603;ECI-20250219005;WOA250208097-00-001-002;JP40165LB2;2#东威板电VCP线;喷锡;A板;负片;短边;0.80(含铜);605.0;520.0;0.45;H0085;东威;35;20;31;50.0;43.3;0.9;;;;;;;;;;;;;;;√;孔铜;≥20平均25;28.11;23.53;30.33;28.76;22.88;29.41;27.17;ACC;20.0;25.0;1;22.88;30.33;27.17;3.16;7.449999999999999;34520;JP40165LB2;605.0;520.0;228.0;166.0;;;;1.6;0.45;1952.0;3.555555555555556;314600.0;;;True;22.88;30.33;7.449999999999999;0.14399999999999996;2.879999999999999;0.45
DCI-20250220395;ECI-20250220003;WOA250218418-00-001-001;J0200491A00.0;2#龙门图电线;喷锡;A板;正片;短边;1.5;600.0;470.0;0.95;H0080;东威;5;5;28;50.0;18.5;2.1;龙门;35;18;27.68;27.85;12.0;10.0;;;60.0;8;;;√;;孔铜;≥18平均20;24.84;21.57;26.74;25.49;21.57;24.84;24.17;ACC;18.0;23.0;1;21.57;26.74;24.17;2.13;5.169999999999998;420062;J0200491A00.0;600.0;470.0;285.0;225.0;0.2/;27.68;27.85;1.6;0.95;2155.0;1.68421052631579;282000.0;0.2;;False;21.57;26.74;5.169999999999998;0.19833333333333336;3.5700000000000003;0.95
DCI-20250220396;ECI-20250220001;WOA250208092-00-002-002;J0400346C00.0;2#龙门图电线;沉锡;A板;正片;短边;0.71;580.0;450.0;0.35;H0150;东威;5;5;28;50.0;18.5;2.1;龙门;70;20;39.0;42.0;17.0;11.0;;;60.0;8;;;;√;孔铜;≥20平均25;34.46;24.92;32.0;34.46;24.89;32.62;30.55;ACC;20.0;25.0;1;24.89;34.46;30.56;4.49;9.57;420392;J0400346C00.0;580.0;450.0;211.25;183.0;0.203/0.254;39.0;42.0;1.6;0.35;13404.0;4.571428571428572;261000.0;0.203;0.254;False;24.89;34.46;9.57;0.24450000000000002;4.890000000000001;0.35
DCI-20250220399;ECI-20250220002;WOA250218455-00-001-001;J0200470A00.0;2#龙门图电线;喷锡;A板;正片;短边;1.5;560.0;440.0;0.35;H0080;荣信;5;5;2.8;50.0;18.5;1.3;龙门;35;25;28.53;27.59;17.0;10.0;;;70.0;8;;;;√;孔铜;≥25;35.08;26.46;36.31;33.85;24.62;33.85;31.69;REJ;25.0;30.0;1;24.62;36.31;31.69;4.89;11.69;420300;J0200470A00.0;560.0;440.0;320.0;205.48;0.7/;28.53;27.59;1.6;0.35;3995.0;4.571428571428572;246400.0;0.7;;False;24.62;36.31;11.690000000000001;-0.01519999999999996;-0.379999999999999;0.35
DCI-20250220696;ECI-20250220005;WOA250219470-00-001-001;J0200457A00.0;2#龙门图电线;喷锡;A板;正片;短边;0.9;600.0;530.0;0.4mm;H0080;东威;5;5;28;50.0;18.5;2.1;龙门;47.9;18;34.1;29.9;16.0;10.0;;;60.0;8;;;√;;孔铜;≥18平均20;32.68;30.07;32.68;30.07;28.76;31.37;30.93;REJ;18.0;23.0;0;28.76;32.68;30.94;1.58;3.919999999999998;417480;J0200457A00.0;600.0;530.0;126.0;95.0;1.5/;34.1;29.9;1.0;0.4;14083.0;2.5;318000.0;1.5;;False;28.76;32.68;3.919999999999998;0.5977777777777779;10.760000000000002;0.4
DCI-20250220697;ECI-20250220007;WOA250218456-00-001-001;J0200474A00.0;2#龙门图电线;喷锡;A板;正片;短边;1.5;600.0;507.0;0.35;H0080;东威;5;5;28;50.0;18.5;2.1;龙门;35;20;40.21;35.19;17.0;10.0;;;60.0;8;;;;√;孔铜;≥20平均25;29.07;16.34;25.49;28.11;18.3;25.49;23.8;REJ;20.0;25.0;1;16.34;29.07;23.8;5.25;12.73;420937;J0200474A00.0;600.0;507.0;290.63;160.87;0.75/0.471;40.21;35.19;1.6;0.35;25229.0;4.571428571428572;304200.0;0.75;0.471;False;16.34;29.07;12.73;-0.183;-3.66;0.35
DCI-20250220699;ECI-20250220006;WOA250218457-00-001-001;J0200475A00.0;2#龙门图电线;喷锡;A板;正片;短边;1.5;600.0;508.0;0.35;H0080;东威;5;5;28;50.0;18.5;2.1;龙门;35;20;40.86;37.71;17.0;10.0;;;60.0;8;;;;√;孔铜;≥20平均25;26.14;20.92;27.45;27.45;21.57;26.8;25.05;REJ;20.0;25.0;1;20.92;27.45;25.06;3.0;6.529999999999998;420944;J0200475A00.0;600.0;508.0;290.63;160.87;0.3/;40.86;37.71;1.6;0.35;31288.0;4.571428571428572;304800.0;0.3;;False;20.92;27.45;6.529999999999998;0.04600000000000008;0.9200000000000017;0.35
DCI-20250220701;ECI-20250220008;WOA250210197-00-001-002;J0600004A00.1;2#龙门图电线;沉金;A板;正片;短边;;580.0;448.0;0.3;H0080;荣信;5;5;2.8;50.0;18.5;1.3;龙门;70;20;76.3;74.8;18.0;11.0;;;60.0;8;;;;√;孔铜;≥20平均25;28.11;23.53;28.76;28.76;23.53;28.76;26.9;ACC;20.0;25.0;1;23.53;28.76;26.91;2.63;5.23;405971;J0600004A00.1;580.0;448.0;420.0;271.0;0.203/0.203;76.3;74.8;1.35;0.3;17076.0;4.500000000000001;259840.0;0.203;0.203;False;23.53;28.76;5.23;0.17650000000000005;3.530000000000001;0.3
DCI-20250220703;ECI-20250220009;WOA250210199-00-002-019;JB4C300EB4;2#龙门图电线;沉金;A板;正片;短边;0.3;546.0;448.0;0.5;H0080;东威;5;5;28;45.0;18.5;2.1;龙门;50;20;72.6;71.1;15.5;11.0;;;60.0;8;;;;√;孔铜;≥20平均25;33.33;28.11;28.76;29.41;29.41;33.33;30.39;REJ;20.0;25.0;0;28.11;33.33;30.39;2.33;5.219999999999999;331597;JB4C300EB4;546.0;448.0;249.7;211.0;0.203/0.152;72.6;71.1;1.2;0.5;18134.0;2.4;244608.0;0.203;0.152;False;28.11;33.33;5.219999999999999;0.40549999999999997;8.11;0.5
DCI-20250220743;ECI-20250220010;WOA250217385-00-001-001;J0200435A00.0;2#东威板电VCP线;喷锡;A板;负片;短边;1.5;622.0;515.0;0.5;H0080;东威;47.9;18;25;50.0;43.0;0.9;;;;;;;;;;;;;;是;;孔铜;≥18平均20;35.95;23.0;30.72;32.68;23.84;33.33;29.92;ACC;18.0;23.0;0;23.0;35.95;29.92;5.31;12.95;396778;J0200435A00.0;622.0;515.0;292.97;246.14;;;;1.6;0.5;10127.0;3.2;320330.0;;;True;23.0;35.95;12.950000000000003;0.2777777777777778;5.0;0.5
