Repository: BecaLiang/copper-thickness-consumption-tool

# Copper Usage

This projects provides a tool to calculate machine parameters for the pattern plating step at JST. Customer provided inputs like the desired thickness are combined with a safety margin to answer the question "What are my machine settings so I fulfill the customer required minimal thickness with a probability of 1 - margin?". To achieve this, a layer modelling the effect of our process on the minimal copper thickness is also contained.

## 1. Working Principles

The copper thickness tool is based on two functional entities. Firstly a tool to calculate the minimum thickness among all 6 measured points from all relevant inputs, implemented as an inheritance from _ThicknessCalcul

File: train_data.csv (part 12 of 37)
;Minimum Hole Diameter (mm);Customer Number;Full Board Plating_Production Line Equipment Name;Full Board Plating_Copper Surface Requirement (um);Full Board Plating_Hole Copper Requirement (um);Full Board Plating_Copper Current Density;Full Board Plating_Spray Frequency (HZ);Full Board Plating_Copper Plating Time (min);Full Board Plating_Board Speed (m/min);Pattern Plating_Production;Pattern Plating_Copper Surface Requirement (um);Pattern Plating_Hole Copper Requirement (um);Pattern Plating_Plated Area (GTL);Pattern Plating_Plated Area (GBL);Pattern Plating_Copper Current Density;Pattern Plating_Tin Plating Current Density;Pattern Plating_Spray Frequency|Copper (HZ);Pattern Plating_Spray Frequency|Tin (HZ);Pattern Plating_Copper Plating Time (min);Pattern Plating_Tin Plating Time (min);Pattern Plating_Board Speed (m/min);Is Hole Plugged;Not Plugged;Plugged;Inspection Item;Requirement;Measured Range 1;Measured Range 2;Measured Range 3;Measured Range 4;Measured Range 5;Measured Range 6;Average Value;Judgment;min_requirement;judgement_criteria;label;thickness_min;thickness_max;thickness_mean;thickness_std;thickness_range;mfgpartId;Part Number;Panel Length;Panel Width;Part Length;Part Width;Line width/spacing (mm);Graphic Area C Side %;Graphic Area S Side %;Board Thickness (mm);Min. hole size;Total Hole Quantity;Ratio;Panel Size;Line Width (mm);Line Spacing (mm);is_vcp;minimal_thickness;maximal_thickness;thickness_asymmetry;thickness_req_ratio;thickness_delta;minimum_hole_diameter
DCI-20250220748;ECI-20250220011;RPA1250106083-00-001-001;J0400340A00.0;2#东威板电VCP线;沉锡;A板;负片;短边;0.7;516.0;364.0;0.45;H0080;东威;60;25;30;50.0;48.0;0.8;;;;;;;;;;;;;;;是;孔铜;≥25;32.03;19.61;31.37;30.72;19.61;32.68;27.67;REJ;25.0;30.0;1;19.61;32.68;27.67;6.28;13.07;399578;J0400340A00.0;516.0;364.0;340.25;242.25;;;;2.4;0.45;3539.0;5.333333333333333;187824.0;;;True;19.61;32.68;13.07;-0.2156;-5.390000000000001;0.45
DCI-20250220753;ECI-20250220012;WOA250212250-00-001-006;J0400042B00.1;2#东威板电VCP线;喷锡;A板;负片;短边;0.6;546.0;414.66;0.45;H0080;东威;45;25;30;50.0;48.0;0.8;;;;;;;;;;;;;;;是;孔铜;≥20平均25;30.07;24.18;30.07;29.41;24.18;29.41;27.89;ACC;20.0;25.0;1;24.18;30.07;27.89;2.89;5.890000000000001;347728;J0400042B00.1;546.0;414.66;387.5;258.5;;;;1.2;0.45;23432.0;2.666666666666667;226404.36;;;True;24.18;30.07;5.890000000000001;0.209;4.18;0.45
DCI-20250221039;ECI-20250220013;WOA250218459-00-001-001;J0400502A00.0;2#龙门图电线;喷锡;A板;正片;短边;1.3;580.0;422.0;0.45;H0080;东威;5;5;28;45.0;18.0;2.1;龙门;35;18;41.0;66.0;17.0;11.0;;;60.0;8;;;;是;孔铜;≥18平均20;28.76;21.57;32.68;28.76;20.92;29.41;27.01;ACC;18.0;23.0;1;20.92;32.68;27.02;4.71;11.76;421737;J0400502A00.0;580.0;422.0;277.31;131.2;0.254/0.254;41.0;66.0;2.06;0.45;6851.0;4.577777777777778;244760.0;0.254;0.254;False;20.92;32.68;11.759999999999998;0.16222222222222232;2.9200000000000017;0.45
DCI-20250221041;ECI-20250221001;WOA250210199-00-002-019;JB4C300EB4;2#龙门图电线;沉金;A板;正片;短边;0.3;546.0;448.0;0.5;H0080;东威;5;5;28;45.0;18.0;2.1;龙门;50;20;72.6;71.1;14.5;11.0;;;60.0;8;;;;是;孔铜;≥20平均25;31.37;24.18;30.07;28.76;24.84;28.76;27.99;ACC;20.0;25.0;1;24.18;31.37;28.0;2.88;7.190000000000001;331597;JB4C300EB4;546.0;448.0;249.7;211.0;0.203/0.152;72.6;71.1;1.2;0.5;18134.0;2.4;244608.0;0.203;0.152;False;24.18;31.37;7.190000000000001;0.209;4.18;0.5
DCI-20250221366;ECI-20250221003;WOA250217413-00-006-029;JB2C762EB2;2#东威板电VCP线;沉金;A板;负片;短边;0.8;622.0;347.0;0.9;H0080;东威;35;20;28;40.0;39.0;1;;;;;;;;;;;;;;;;孔铜;≥20平均25;28.76;23.53;27.45;25.49;23.53;27.45;26.7;ACC;20.0;25.0;1;23.53;28.76;26.03;2.2;5.23;376790;JB2C762EB2;622.0;347.0;45.15;39.85;;;;0.9;0.9;6346.0;1.0;215834.0;;;True;23.53;28.76;5.23;0.17650000000000005;3.530000000000001;0.9
DCI-20250221367;ECI-20250221004;WOA250218456-00-001-001;J0200474A00.0;2#龙门图电线;喷锡;A板;正片;短边;1.5;600.0;507.0;0.35;H0080;东威;5;5;28;50.0;18.5;2.1;龙门;35;20;40.21;35.19;18.0;10.0;;;60.0;8;;;;√;孔铜;≥20平均25;29.07;16.34;25.49;28.11;18.3;25.49;23.8;REJ;20.0;25.0;1;16.34;29.07;23.8;5.25;12.73;420937;J0200474A00.0;600.0;507.0;290.63;160.87;0.75/0.471;40.21;35.19;1.6;0.35;25229.0;4.571428571428572;304200.0;0.75;0.471;False;16.34;29.07;12.73;-0.183;-3.66;0.35
DCI-20250221369;ECI-20250221005;WOA250218457-00-001-001;J0200475A00.0;2#龙门图电线;喷锡;A板;正片;短边;1.5;600.0;508.0;0.35;H0080;东威;5;5;28;50.0;18.5;2.1;龙门;35;20;40.86;37.71;18.0;10.0;;;60.0;8;;;;√;孔铜;≥20平均25;26.14;20.92;27.45;27.45;21.57;26.8;25.05;ACC;20.0;25.0;1;20.92;27.45;25.06;3.0;6.529999999999998;420944;J0200475A00.0;600.0;508.0;290.63;160.87;0.3/;40.86;37.71;1.6;0.35;31288.0;4.571428571428572;304800.0;0.3;;False;20.92;27.45;6.529999999999998;0.04600000000000008;0.9200000000000017;0.35
DCI-20250221370;ECI-20250221006;WOA250210182-00-002-017;J0800008A00.0;2#龙门图电线;沉金;A板;正片;短边;;580.0;520.5;0.3;H0080;东威;5;5;28;50.0;18.5;2.1;龙门;38.4;18;29.0;33.0;12.0;10.0;;;70.0;8;;;;√;孔铜;≥18平均20;24.84;21.57;29.41;24.18;22.22;25.49;24.61;ACC;18.0;23.0;1;21.57;29.41;24.62;2.79;7.84;263878;J0800008A00.0;580.0;520.5;247.4;161.7;0.109/0.111;29.0;33.0;1.6;0.3;24714.0;5.333333333333334;301890.0;0.109;0.111;False;21.57;29.41;7.84;0.19833333333333336;3.5700000000000003;0.3
DCI-20250221551;ECI-20250221007;WOA250215356-00-002-004;J0400488A00.0;1#东威图电VCP线;沉金;A板;正片;短边;1.2;622.0;546.0;0.3mm;;东威;5;5;15;45.0;19.0;2;东威;53;25;51.58;49.72;36.0;16.0;;;36.0;6;1;;;;孔铜;≥25;31.3;22.22;32.03;32.68;23.53;33.33;29.18;REJ;25.0;30.0;1;22.22;33.33;29.18;4.95;11.11;415257;J0400488A00.0;622.0;546.0;252.4;168.6;0.17/0.19;51.58;49.72;1.6;0.3;12816.0;5.333333333333334;339612.0;0.17;0.19;True;22.22;33.33;11.11;-0.11120000000000005;-2.780000000000001;0.3
DCI-20250221675;ECI-20250221008;WOA250215356-00-001-004;J0400488A00.0;2#龙门图电线;沉金;A板;正片;短边;1.2;622.0;546.0;0.3mm;;东威;5;5;15;45.0;19.0;2;龙门;53;25;51.58;49.72;19.0;11.0;;;70.0;8;;;;;孔铜;≥25;38.56;30.07;38.56;37.91;29.41;39.22;35.62;ACC;25.0;30.0;0;29.41;39.22;35.62;4.58;9.809999999999999;415257;J0400488A00.0;622.0;546.0;252.4;168.6;0.17/0.19;51.58;49.72;1.6;0.3;12816.0;5.333333333333334;339612.0;0.17;0.19;False;29.41;39.22;9.809999999999999;0.1764;4.41;0.3
DCI-20250221677;ECI-20250221009;WOA250217382-00-001-002;J0200465A00.0;2#龙门图电线;喷锡;A板;正片;短边;1.6;622.0;534.0;0.4;;东威;5;5;15;45.0;19.0;2;龙门;33.4;25;45.0;42.5;18.5;10.0;;;70.0;8;;;;;孔铜;≥25;36.6;30.07;34.64;34.64;29.41;38.56;33.98;ACC;25.0;30.0;0;29.41;38.56;33.99;3.6;9.150000000000002;419322;J0200465A00.0;622.0;534.0;212.0;170.0;0.3/0.406;45.0;42.5;1.6;0.4;15406.0;4.0;332148.0;0.3;0.406;False;29.41;38.56;9.150000000000002;0.1764;4.41;0.4
DCI-20250221678;ECI-20250221010;WOA250218420-00-001-001;J0200458A00.0;2#龙门图电线;喷锡;A板;正片;短边;0.9;600.0;511.0;0.3;;东威;5;5;15;45.0;19.0;2;龙门;35;18;52.0;55.0;15.0;10.0;;;60.0;8;;;;;孔铜;≥18平均20;30.72;23.84;29.41;24.84;22.88;28.76;26.74;ACC;18.0;23.0;0;22.88;30.72;26.74;3.29;7.84;419701;J0200458A00.0;600.0;511.0;244.2;192.0;0.3/0.15;52.0;55.0;1.0;0.3;19315.0;3.333333333333333;306600.0;0.3;0.15;False;22.88;30.72;7.84;0.2711111111111111;4.879999999999999;0.3
DCI-20250221679;ECI-20250221011;WOA250218454-00-001-001;J0400510A00.0;2#龙门图电线;沉金;A板;正片;短边;1.1;580.0;446.0;0.4;;东威;5;5;15;45.0;19.0;2;龙门;47.9;18;50.89;56.64;16.0;11.0;;;60.0;8;;;;;孔铜;≥18平均20;32.68;23.53;32.68;33.33;22.88;32.68;29.63;ACC;18.0;23.0;0;22.88;33.33;29.63;4.99;10.45;421219;J0400510A00.0;580.0;446.0;210.0;134.0;0.254/0.2;50.89;56.64;1.6;0.4;10659.0;4.0;258680.0;0.254;0.2;False;22.88;33.33;10.45;0.2711111111111111;4.879999999999999;0.4
DCI-20250221680;ECI-20250221012;WOA250218417-00-001-001;J0200490A00.0;2#龙门图电线;喷锡;A板;正片;短边;1.5;580.0;442.0;0.45;;东威;5;5;15;45.0;19.0;2;龙门;35;20;71.33;77.03;17.5;10.0;;;60.0;8;;;;;孔铜;≥20平均25;35.95;25.14;31.37;30.72;24.18;30.07;29.57;ACC;20.0;25.0;0;24.18;35.95;29.57;4.34;11.77;420176;J0200490A00.0;580.0;442.0;276.0;210.0;0.3/0.3;71.33;77.03;1.6;0.45;7668.0;3.555555555555556;256360.0;0.3;0.3;False;24.18;35.95;11.770000000000003;0.209;4.18;0.45
DCI-20250221731;ECI-20250221013;WOA250220525-00-001-001;J0200479A00.0;2#龙门图电线;沉金;A板;正片;短边;1.5;580.0;516.0;0.5;H0020;东威;5;5;20;45.0;18.0;2.1;龙门;47.9;18;42.23;37.39;17.0;11.0;;;60.0;8;;;;是;孔铜;≥18平均20;24.62;21.54;24.62;25.23;22.15;25.23;23.89;ACC;18.0;23.0;1;21.54;25.23;23.9;1.63;3.690000000000001;419699;J0200479A00.0;580.0;516.0;97.6;91.5;1.001/;42.23;37.39;1.6;0.5;3560.0;3.2;299280.0;1.001;;False;21.54;25.23;3.6900000000000013;0.19666666666666663;3.539999999999999;0.5
DCI-20250221811;ECI-20250221014;WOA250212266-00-001-002;JP40592LF0;2#东威板电VCP线;喷锡;A板;负片;短边;1.1;520.5;388.0;0.4;H0053;东威;35;25;30;45.0;55.0;0.7;;;;;;;;;;;;;;;是;孔铜;≥25;41.18;30.37;42.49;38.56;28.76;39.87;36.87;ACC;25.0;30.0;0;28.76;42.49;36.87;5.83;13.73;418107;JP40592LF0;520.5;388.0;364.0;245.0;;;;1.6;0.4;2704.0;4.0;201954.0;;;True;28.76;42.49;13.73;0.15040000000000006;3.7600000000000016;0.4
DCI-20250222057;ECI-20250222001;WOA250220532-00-001-001;J0200480A00.0;2#东威板电VCP线;;A板;负片;短边;0.9;560.0;396.0;0.35;H0080;东威;33.4;18;25;40.0;32.0;1.2;;;;;;;;;;;;;;;是;孔铜;≥18平均20;30.07;26.45;28.76;29.41;25.8;29.41;28.31;REJ;18.0;23.0;0;25.8;30.07;28.32;1.76;4.27;421061;J0200480A00.0;560.0;396.0;187.0;178.0;;;;1.0;0.35;2070.0;2.857142857142857;221760.0;;;True;25.8;30.07;4.27;0.43333333333333335;7.800000000000001;0.35
DCI-20250222058;ECI-20250222002;RPA1250207048-00-001-001;J0400468A00.0;2#东威板电VCP线;沉金;A板;负片;短边;0.4;622.0;502.0;0.2mm;H0144;东威;30;18;24;40.0;32.0;1.2;;;;;;;;;;;;;;;是;孔铜;≥18平均20;26.14;22.88;25.49;26.8;22.22;26.8;25.05;ACC;18.0;23.0;1;22.22;26.8;25.05;2.01;4.580000000000002;412053;J0400468A00.0;622.0;502.0;118.2;118.04;;;;1.0;0.2;35977.0;5.0;312244.0;;;True;22.22;26.8;4.580000000000002;0.23444444444444437;4.219999999999999;0.2
DCI-20250222061;ECI-20250222003;WOA250219464-00-001-001;J0400516A00.0;2#龙门图电线;OSP;A板;正片;短边;1.1;622.0;334.0;0.35;H0080;东威;5;5;28;45.0;18.0;2.1;龙门;35;18;79.1;82.8;18.0;11.0;;;60.0;8;;;;是;孔铜;≥18平均20;26.8;18.3;26.8;26.8;22.88;28.11;24.94;REJ;18.0;23.0;1;18.3;28.11;24.95;3.71;9.809999999999999;420936;J0400516A00.0;622.0;334.0;310.0;148.0;0.2/0.15;79.1;82.8;1.6;0.35;42184.0;4.571428571428572;207748.0;0.2;0.15;False;18.3;28.11;9.809999999999999;0.016666666666666705;0.3000000000000007;0.35
DCI-20250222062;ECI-20250222004;WOA250219494-00-001-001;J0400506A00.0;2#龙门图电线;喷锡;A板;正片;短边;1.5;580.0;494.0;0.45;H0080;东威;5;5;28;45.0;18.0;2.1;龙门;55.7;25;55.1;65.28;19.0;11.0;;;70.0;8;;;;是;孔铜;≥25;34.3;22.88;29.41;30.72;24.84;32.68;29.13;REJ;25.0;30.0;1;22.88;34.3;29.14;4.46;11.42;420203;J0400506A00.0;580.0;494.0;278.2;155.4;0.203/0.203;55.1;65.28;2.0;0.45;11123.0;4.444444444444445;286520.0;0.203;0.203;False;22.88;34.3;11.419999999999998;-0.08480000000000004;-2.120000000000001;0.45
DCI-20250222063;ECI-20250222005;WOA250220526-00-001-001;J0200472A00.0;2#龙门图电线;喷锡;A板;正片;短边;1.5;500.0;332.0;0.4mm;H0080;荣信;5;5;2.8;45.0;18.0;1.3;龙门;52.9;25;44.9;53.4;18.0;11.0;;;70.0;8;;;;是;孔铜;≥25;37.26;29.41;34.64;36.6;28.76;32.03;33.11;ACC;25.0;30.0;1;28.76;37.26;33.12;3.62;8.499999999999996;423136;J0200472A00.0;500.0;332.0;310.16;236.69;0.7/0.78;44.9;53.4;1.6;0.4;3633.0;4.0;166000.0;0.7;0.78;False;28.76;37.26;8.499999999999996;0.15040000000000006;3.7600000000000016;0.4
DCI-20250222066;ECI-20250222006;WOA250219495-00-001-001;J0400514A00.0;2#龙门图电线;喷锡;A板;正片;短边;1.1;580.0;490.0;0.35;H0080;东威;5;5;28;45.0;18.0;2.1;龙门;35;18;34.4;38.7;17.0;11.0;;;60.0;8;;;;是;孔铜;≥18平均20;31.37;23.0;32.03;32.03;24.49;30.72;8.94;REJ;18.0;23.0;0;23.0;32.03;28.94;4.08;9.030000000000001;421658;J0400514A00.0;580.0;490.0;276.86;231.14;0.152/0.171;34.4;38.7;1.6;0.35;4651.0;4.571428571428572;284200.0;0.152;0.171;False;23.0;32.03;9.030000000000001;0.2777777777777778;5.0;0.35
DCI-20250222638;ECI-20250222007;WOA250218433-00-001-001;J0200463A00.0;2#龙门图电线;喷锡;A板;正片;短边;1.5;500.0;470.0;0.5;H0080;东威;5;5;28;45.0;18.5;2.1;龙门;43.7;单点≥18，平均≥20;23.0;22.0;13.0;11.0;;;60.0;8;;;;是;孔铜;≥18平均20;25.23;22.77;23.38;25.23;21.54;24.62;23.79;ACC;18.0;23.0;1;21.54;25.23;23.8;1.49;3.690000000000001;416007;J0200463A00.0;500.0;470.0;239.98;224.47;0.25/0.72;23.0;22.0;1.6;0.5;2185.0;3.2;235000.0;0.25;0.72;False;21.54;25.23;3.6900000000000013;0.19666666666666663;3.539999999999999;0.5
DCI-20250222640;ECI-20250222008;WOA250215341-00-001-001;J04T0033A00.0;2#龙门图电线;喷锡;A板;正片;短边;1;626.0;364.0;0.35;H0125;东威;5;5;28;45.0;18.5;2.1;龙门;38.39;单点≥20，平均≥25;37.0;68.0;17.0;10.0;;;60.0;8;;;;否;孔铜;≥20平均25;28.11;25.49;32.68;28.11;24.18;32.68;28.54;ACC;20.0;25.0;0;24.18;32.68;28.54;3.55;8.5;421985;J04T0033A00.0;626.0;364.0;338.0;200.0;0.15/0.15;37.0;68.0;1.5;0.35;11384.0;4.285714285714286;227864.0;0.15;0.15;False;24.18;32.68;8.5;0.209;4.18;0.35
DCI-20250222645;ECI-20250222011;WOA250218424-00-001-002;J0200443A00.0;2#龙门图电线;喷锡;A板;正片;短边;1.5;546.0;414.67;1.1;H0080;东威;5;5;28;45.0;18.5;2.1;龙门;35;"单点≥18，平均≥20;";42.9;33.0;11.5;10.0;;;60.0;8;;;;否;孔铜;≥18平均20;27.08;23.38;28.54;26.46;22.77;29.54;26.29;ACC;18.0;23.0;0;22.77;29.54;26.3;2.73;6.77;407390;J0200443A00.0;546.0;414.6667;400.0;260.0;/;42.9;33.0;1.6;1.1;7481.0;1.454545454545455;226408.0182;;;False;22.77;29.54;6.77;0.26499999999999996;4.77;1.1
DCI-20250222648;ECI-20250222012;WOA250221562-00-001-001;J0200471A00.0;2#龙门图电线;喷锡;A板;正片;短边;1.5;600.0;520.5;0.4;H0080;荣信;5;5;2.8;45.0;18.0;1.3;龙门;35;25;26.75;26.83;18.0;10.0;;;70.0;8;;;;是;孔铜;≥25;38.56;30.72;37.91;37.91;30.07;38.56;35.62;ACC;25.0;30.0;0;30.07;38.56;35.62;4.06;8.490000000000002;418184;J0200471A00.0;600.0;520.5;329.21;249.88;0.7/;26.75;26.83;1.6;0.4;2512.0;4.0;312300.0;0.7;;False;30.07;38.56;8.490000000000002;0.2028;5.07;0.4
DCI-20250222654;ECI-20250222013;WOA250220528-00-001-001;J0200499A00.0;2#龙门图电线;喷锡;A板;正片;短边;1.1;580.0;455.0;0.4mm;H0001;荣信;5;5;2.8;45.0;18.0;1.3;龙门;38.4;单点≥20，平均≥25;20.8;51.8;16.0;10.0;;;60.0;8;;;;是;孔铜;≥20平均25;26.46;23.38;28.92;26.46;24.0;32.0;26.87;ACC;20.0;25.0;1;23.38;32.0;26.87;3.2;8.620000000000001;424469;J0200499A00.0;580.0;455.0;278.0;216.5;0.85/;20.8;51.8;1.2;0.4;93540.0;3.0;263900.0;0.85;;False;23.38;32.0;8.620000000000001;0.16899999999999996;3.379999999999999;0.4
DCI-20250222679;ECI-20250222009;WOA250217408-00-001-001;J0200061B00.0;2#东威板电VCP线;喷锡;A板;负片;短边;0.9;626.0;415.0;0.325;H0080;东威;103;20;30;45.0;43.0;0.8;;;;;;;;;;;;;;;是;孔铜;≥20平均25;27.45;24.84;29.41;28.11;24.84;28.11;27.12;ACC;20.0;25.0;1;24.84;29.41;27.13;1.88;4.57;256812;J0200061B00.0;626.0;415.0;373.0;202.0;;;;1.0;0.325;6631.0;3.076923076923077;259790.0;;;True;24.84;29.41;4.57;0.242;4.84;0.325
DCI-20250222680;ECI-20250222010;WOA250218426-00-001-001;J0200137A01.0;2#龙门图电线;喷锡;A板;正片;短边;1.5;560.0;517.0;0.45;H0080;荣信;5;5;2.8;45.0;18.0;1.3;龙门;52.9;25;67.0;67.0;18.0;11.0;;;60.0;8;;;是;;孔铜;≥25;32.68;28.76;28.76;30.07;29.41;31.37;30.17;ACC;25.0;30.0;1;28.76;32.68;30.18;1.57;3.919999999999998;391761;J0200137A01.0;560.0;517.0;269.0;247.4;0.3/;67.0;67.0;1.6;0.45;58311.0;3.555555555555556;289520.0;0.3;;False;28.76;32.68;3.919999999999998;0.15040000000000006;3.7600000000000016;0.45
DCI-20250222721;ECI-20250222014;WOA250221561-00-001-001;J0200469A00.0;2#龙门图电线;喷锡;A板;正片;短边;1.5;546.0;429.0;0.5;H0080;荣信;5;5;2.8;45.0;18.0;1.3;龙门;35;25;43.7;43.1;18.0;11.0;;;70.0;8;;;;是;孔铜;≥25;37.54;30.77;39.38;38.15;29.54;40.0;35.89;ACC;25.0;30.0;0;29.54;40.0;35.9;4.55;10.46;418179;J0200469A00.0;546.0;429.0;307.5;203.2;0.7/;43.7;43.1;1.6;0.5;1689.0;3.2;234234.0;0.7;;False;29.54;40.0;10.46;0.18159999999999996;4.539999999999999;0.5
DCI-20250223063;ECI-20250223001;WOA250208119-00-001-001;J0600056A01.0;2#东威板电VCP线;沉锡;A板;负片;短边;;622.0;328.0;0.45;H0001;东威;62;30;20;45.0;43.0;0.8（两次）;;;;;;;;;;;;;;;是;孔铜;≥25;42.49;34.64;42.49;41.18;34.64;43.14;39.76;REJ;25.0;30.0;0;34.64;43.14;39.76;4.02;8.5;336238;J0600056A01.0;622.0;328.0;300.0;196.0;;;;1.77;0.45;17888.0;3.933333333333333;204016.0;;;True;34.64;43.14;8.5;0.3856;9.64;0.45
DCI-20250223064;ECI-20250223002;WOA250218460-00-001-005;J0200468A00.0;2#龙门图电线;OSP;A板;正片;短边;1.1;546.0;328.0;0.5;H0080;东威;5;5;28;45.0;18.0;2.1;龙门;35;18;42.0;40.0;17.0;11.0;;;60.0;8;;;;是;孔铜;≥18平均20;26.14;21.57;26.8;23.53;22.88;24.18;24.18;ACC;18.0;23.0;1;21.57;26.8;24.18;1.98;5.23;418276;J0200468A00.0;546.0;328.0;306.83;252.73;0.254/0.254;42.37;40.82;1.2;0.5;5625.0;2.4;179088.0;0.254;0.254;False;21.57;26.8;5.23;0.19833333333333336;3.5700000000000003;0.5
DCI-20250223120;ECI-20250223003;WOA250219473-00-001-002;J0200391A00.0;2#东威板电VCP线;喷锡;A板;负片;短边;1.1;600.0;470.0;0.5;H0080;东威;35;25;33;45.0;48.0;0.8;;;;;;;;;;;;;;;是;孔铜;≥25;32.03;28.76;35.03;31.37;30.72;30.07;31.33;ACC;25.0;30.0;0;28.76;35.03;31.33;2.13;6.27;384715;J0200391A00.0;600.0;470.0;188.0;110.0;;;;1.2;0.5;2949.0;2.4;282000.0;;;True;28.76;35.03;6.27;0.15040000000000006;3.7600000000000016;0.5
DCI-20250223134;ECI-20250223004;WOA250220527-00-001-001;J0400497A00.0;2#龙门图电线;喷锡;A板;正片;短边;0.5;622.0;347.0;0.6mm;H0080;荣信;5;5;2.8;45.0;18.0;1.3;龙门;83;25;53.0;53.0;19.0;11.0;;;70.0;8;;;是;;孔铜;≥25;32.03;25.49;32.03;31.37;26.8;32.68;30.06;REJ;25.0;30.0;1;25.49;32.68;30.07;3.09;7.190000000000001;424905;J0400497A00.0;622.0;347.0;321.65;194.2;/;53.8;53.5;2.0;0.6;17358.0;3.333333333333333;215834.0;;;False;25.49;32.68;7.190000000000001;0.019599999999999937;0.48999999999999844;0.6
DCI-20250223158;ECI-20250223006;WOA250213278-00-001-001;JP40528LA0;2#东威板电VCP线;喷锡;A板;负片;短边;0.8;622.0;546.0;0.65;H0053;东威;58;25;35;45.0;48.0;0.8;;;;;;;;;;;;;;是;;孔铜;≥25.4;35.08;30.15;36.92;40.0;30.7;38.77;35.27;ACC;25.4;30.4;0;30.15;40.0;35.27;4.11;9.850000000000001;56218;JP40528LA0;622.0;546.0;236.12;85.0;;;;1.575;0.65;4480.0;2.423076923076923;339612.0;;;True;30.15;40.0;9.850000000000001;0.18700787401574803;4.75;0.65
DCI-20250223160;ECI-20250223007;WOA250221567-00-001-001;J0200498A00.0;2#东威板电VCP线;喷锡;A板;负片;短边;1.4;500.0;450.0;0.325;H0080;东威;33;20;30;45.0;48.0;0.8;;;;;;;;;;;;;;是;;孔铜;≥20平均25;30.72;24.84;30.07;28.76;24.84;28.76;27.99;ACC;20.0;25.0;1;24.84;30.72;28.0;2.56;5.879999999999999;423959;J0200498A00.0;500.0;450.0;240.5;214.0;;;;1.5;0.325;5774.0;4.615384615384615;225000.0;;;True;24.84;30.72;5.879999999999999;0.242;4.84;0.325
DCI-20250223162;ECI-20250223008;WOA250219476-00-001-001;JB2C521EA2;2#东威板电VCP线;沉金;A板;负片;短边;0.40(含铜);598.0;450.0;0.5;H0080;东威;35;20;30;45.0;48.0;0.8;;;;;;;;;;;;;;;是;孔铜;≥20平均25;25.49;25.49;26.8;25.49;25.49;25.49;25.7;ACC;20.0;25.0;0;25.49;26.8;25.71;0.53;1.310000000000002;67661;JB2C521EA2;598.0;450.0;288.0;142.0;;;;0.45;0.5;2122.0;0.9;269100.0;;;True;25.49;26.8;1.3100000000000023;0.2744999999999999;5.489999999999998;0.5
DCI-20250223348;ECI-20250223009;WOA250212252-00-001-003;JB4C211LE0;2#东威板电VCP线;喷锡;A板;负片;短边;1.1;622.0;520.5;0.3;;东威;35;20;27;40.0;49.0;0.8;;;;;;;;;;;;;;;;孔铜;≥20平均25;32.0;24.0;33.85;30.12;23.38;33.23;29.43;ACC;20.0;25.0;1;23.38;33.85;29.43;4.63;10.47;153454;JB4C211LE0;622.0;520.5;242.0;162.0;;;;1.6;0.3;54441.0;5.333333333333334;323751.0;;;True;23.38;33.85;10.470000000000002;0.16899999999999996;3.379999999999999;0.3
DCI-20250223349;ECI-20250223010;WOA250221539-00-001-001;J0200489A00.0;2#龙门图电线;喷锡;A板;正片;短边;1.1;622.0;495.0;0.4;;荣信;5;5;2.8ASD;45.0;18.0;1.3;龙门;35;25;65.5;52.4;17.0;10.0;;;70.0;8;;;;;孔铜;≥25;30.15;28.31;30.15;31.38;28.31;30.77;29.84;ACC;25.0;30.0;1;28.31;31.38;29.84;1.27;3.07;420164;J0200489A00.0;622.0;495.0;196.5;137.0;0.3/0.3;65.5;52.4;1.2;0.4;31176.0;3.0;307890.0;0.3;0.3;False;28.31;31.38;3.0700000000000003;0.13239999999999996;3.3099999999999987;0.4
DCI-20250223382;ECI-20250223011;WOA250212251-00-002-005;JB4C207LE0;2#东威板电VCP线;喷锡;A板;负片;短边;1.1(含铜);620.0;544.0;0.25;;东威;35;20;29;50.0;49.0;0.8;;;;;;;;;;;;;;;;孔铜;≥20平均25;33.33;24.18;32.03;32.68;22.88;31.39;29.41;ACC;20.0;25.0;1;22.88;33.33;29.42;4.62;10.45;83591;JB4C207LE0;620.0;544.0;254.77;193.0;;;;1.6;0.25;65711.0;6.4;337280.0;;;True;22.88;33.33;10.45;0.14399999999999996;2.879999999999999;0.25
DCI-20250223508;ECI-20250223012;WOA250221536-00-001-001;J0400489A00.0;2#龙门图电线;沉金;A板;正片;短边;1.1;600.0;470.0;0.35;;东威;5;5;15;45.0;19.0;2;龙门;33.4;18;54.3;59.2;15.0;11.0;;;60.0;8;;;;;孔铜;≥18平均20;26.54;20.19;24.23;26.54;21.35;34.31;25.52;AC;18.0;23.0;1;20.19;34.31;25.53;5.04;14.12;420650;J0400489A00.0;600.0;470.0;111.0;63.0;0.15/0.11;54.3;59.2;1.6;0.35;18645.0;4.571428571428572;282000.0;0.15;0.11;False;20.19;34.31;14.120000000000001;0.12166666666666674;2.1900000000000013;0.35
DCI-20250223509;ECI-20250223013;WOA250220512-00-001-002;J0200008A00.0;2#东威板电VCP线;沉锡;A板;负片;短边;0.9;622.0;347.0;0.45;;东威;52.9;25;26;50.0;43.0;0.9;;;;;;;;;;;;;;;;孔铜;≥25;34.46;28.92;32.0;33.23;29.54;34.46;32.4;ACC;25.0;30.0;1;28.92;34.46;32.1;2.41;5.539999999999999;214196;J0200008A00.0;622.0;347.0;324.0;298.0;;;;1.05;0.45;8220.0;2.333333333333333;215834.0;;;True;28.92;34.46;5.539999999999999;0.15680000000000008;3.9200000000000017;0.45
DCI-20250223511;ECI-20250223014;WOA250217406-00-001-001;J0200090A00.0;2#东威板电VCP线;喷锡;A板;负片;短边;0.9;626.0;410.0;0.325;;东威;103.6;20;24;50.0;49.0;0.8;;;;;;;;;;;;;;;;孔铜;≥20平均≥25;33.23;30.15;33.23;33.85;29.54;32.62;32.1;REJ;20.0;25.0;0;29.54;33.85;32.1;1.8;4.310000000000002;256879;J0200090A00.0;626.0;410.0;373.0;202.0;;;;1.0;0.325;6435.0;3.076923076923077;256660.0;;;True;29.54;33.85;4.310000000000002;0.477;9.54;0.325
DCI-20250223514;ECI-20250223015;WOA250217404-00-001-001;JB2C801TA0;2#东威板电VCP线;沉锡;A板;负片;短边;1.5;622.0;436.8;0.4;;东威;103.6;20;27;50.0;49.0;0.8;;;;;;;;;;;;;;;;孔铜;≥20平均25;30.15;21.54;28.31;28.92;22.15;30.77;26.97;ACC;20.0;25.0;1;21.54;30.77;26.97;4.07;9.23;181718;JB2C801TA0;622.0;436.8;282.0;207.0;;;;1.6;0.4;22072.0;4.0;271689.6;;;True;21.54;30.77;9.23;0.07699999999999996;1.5399999999999991;0.4
DCI-20250223610;ECI-20250223016;RPA1250206034-00-001-001;J0400470A00.0;2#东威板电VCP线;沉金;A板;负片;短边;1.1;622.0;490.0;0.25;;东威;40;18;23;50.0;49.0;0.8;;;;;;;;;;;;;;;;孔铜;≥18平均20;28.76;22.22;26.14;28.11;22.22;26.14;25.59;ACC;18.0;23.0;1;22.22;28.76;25.6;2.82;6.540000000000003;414269;J0400470A00.0;622.0;490.0;152.63;116.57;;;;1.6;0.25;24760.0;6.4;304780.0;;;True;22.22;28.76;6.540000000000003;0.23444444444444437;4.219999999999999;0.25
DCI-20250223714;ECI-20250223019;WOA250221537-00-001-001;J0400515A00.0;2#龙门图电线;喷锡;A板;正片;短边;1.1;622.0;470.0;0.35;H0080;东威;5;5;28;45.0;18.5;2.1;龙门;35;单点≥18，平均≥20;47.0;51.0;16.0;10.0;;;60.0;8;;;;是;孔铜;≥18平均20;26.14;21.57;25.49;26.8;22.22;27.45;24.94;ACC ;18.0;23.0;1;21.57;27.45;24.94;2.46;5.879999999999999;422708;J0400515A00.0;622.0;470.0;193.55;109.98;0.178/0.178;47.37;51.69;1.6;0.35;25362.0;4.571428571428572;292340.0;0.178;0.178;False;21.57;27.45;5.879999999999999;0.19833333333333336;3.5700000000000003;0.35
DCI-20250224009;ECI-20250223018;WOA250221541-00-001-001;JS2C498EA0;2#龙门图电线;沉金;A板;正片;短边;0.9;622.0;546.0;1.25;H0080;东威;5;5;28;45.0;18.0;2.1;龙门;35;25;31.0;49.0;18.0;11.0;;;70.0;8;;;是;;孔铜;≥25;41.18;39.22;42.49;39.87;39.22;41.18;40.52;REJ;25.0;30.0;0;39.22;42.49;40.53;1.31;3.270000000000003;143532;JS2C498EA0;622.0;546.0;172.4;146.1;0.3/;31.0;49.0;1.0;1.25;26275.0;0.8;339612.0;0.3;;False;39.22;42.49;3.270000000000003;0.5688;14.219999999999999;1.25
DCI-20250224014;ECI-20250223020;WOA250221535-00-001-001;J0400500A00.0;2#龙门图电线;沉金;A板;正片;短边;1.1;600.0;493.0;0.4;H0200;东威;5;5;28;45.0;18.0;2.1;龙门;33.4;18;59.0;68.0;17.0;11.0;;;60.0;8;;;;是;孔铜;≥18平均20;28.11;24.49;26.8;30.72;22.22;31.37;27.28;REJ;18.0;23.0;0;22.22;31.37;27.28;3.55;9.150000000000002;416601;J0400500A00.0;600.0;493.0;154.87;112.25;0.254/0.2;59.12;68.44;1.6;0.4;22093.0;4.0;295800.0;0.254;0.2;False;22.22;31.37;9.150000000000002;0.23444444444444437;4.219999999999999;0.4
DCI-20250224647;ECI-20250224001;WOA250222601-00-001-001;J0400503A00.0;2#龙门图电线;喷锡;A板;正片;短边;1.3;580.0;542.0;0.35;H0080;东威;5;5;28;45.0;18.0;2.1;龙门;35;18;51.0;62.0;18.0;11.0;;;60.0;8;;;;是;孔铜;≥18平均20;35.95;22.22;32.68;34.64;23.53;31.37;30.06;ACC;18.0;23.0;0;22.22;35.95;30.06;5.8;13.73;423050;J0400503A00.0;580.0;542.0;271.92;127.97;0.203/0.203;51.3;62.5;2.06;0.35;15517.0;5.885714285714286;314360.0;0.203;0.203;False;22.22;35.95;13.730000000000004;0.23444444444444437;4.219999999999999;0.35
DCI-20250224650;ECI-20250224002;WOA250222599-00-001-001;J0400508A00.0;2#龙门图电线;喷锡;A板;正片;短边;1.5;580.0;505.0;0.45;H0080;东威;5;5;28;45.0;18.0;2.1;龙门;55;25;70.0;72.0;19.0;12.0;;;70.0;8;;;;是;孔铜;≥25;37.26;27.45;30.72;37.91;28.11;34.64;32.68;ACC;25.0;30.0;1;27.45;37.91;32.68;4.57;10.46;420188;J0400508A00.0;580.0;505.0;239.3;155.4;0.203/0.203;70.44;72.48;2.0;0.45;7764.0;4.444444444444445;292900.0;0.203;0.203;False;27.45;37.91;10.459999999999997;0.09799999999999998;2.4499999999999993;0.45
DCI-20250224651;ECI-20250224003;WOA250221563-00-001-001;J0400504A00.0;2#龙门图电线;喷锡;A板;正片;短边;1.5;546.0;374.0;0.4;H0080;东威;5;5;28;45.0;18.0;2.1;龙门;35;20;45.0;45.0;18.0;11.0;;;60.0;8;;;是;;孔铜;≥20平均25;28.76;24.18;29.41;28.76;23.53;29.41;27.34;ACC;20.0;25.0;1;23.53;29.41;27.34;2.72;5.879999999999999;422707;J0400504A00.0;546.0;374.0;342.8;174.0;0.152/0.15;45.9;45.2;1.9;0.4;19589.0;4.749999999999999;204204.0;0.152;0.15;False;23.53;29.41;5.879999999999999;0.17650000000000005;3.530000000000001;0.4
DCI-20250224682;ECI-20250224004;WOA250221568-00-001-001;J0400513A00.0;2#东威板电VCP线;沉锡;A板;负片;短边;0.2;600.0;541.0;0.4;H0080;东威;52;25;27;45.0;75.0;0.75;;;;;;;;;;;;;;是;;孔铜;≥25;34.46;29.54;32.62;33.85;29.54;37.54;32.925;ACC;25.0;30.0;1;29.54;37.54;32.92;3.08;8.0;422654;J0400513A00.0;600.0;541.0;257.5;143.0;;;;1.1;0.4;34217.0;2.75;324600.0;;;True;29.54;37.54;8.0;0.18159999999999996;4.539999999999999;0.4
DCI-20250224686;ECI-20250224005;WOA250218425-00-001-002;J0200473A00.0;1#东威图电VCP线;喷锡;A板;正片;短边;1.9;622.0;462.0;0.65;H0080;东威;5;5;28;45.0;18.0;2.1;东威;108;20;69.0;69.0;30.0;15.0;45;40;36.0;6;1;;是;;孔铜;≥20平均25;37.26;25.49;36.6;34.64;25.49;35.3;32.46;REJ;20.0;25.0;0;25.49;37.26;32.46;5.48;11.77;418947;J0200473A00.0;622.0;462.0;290.0;150.0;/;69.86;69.86;2.0;0.65;11853.0;3.076923076923077;287364.0;;;True;25.49;37.26;11.77;0.2744999999999999;5.489999999999998;0.65
DCI-20250224687;ECI-20250224006;WOA250221542-00-001-001;J0200494A00.0;2#东威板电VCP线;喷锡;A板;负片;短边;1.5;622.0;510.0;1.1;H0080;东威;52;25;30;45.0;52.0;0.75;;;;;;;;;;;;;;是;;孔铜;≥25;41.83;39.22;45.0;40.52;37.91;41.83;41.05;REJ;25.0;30.0;0;37.91;45.0;41.05;2.46;7.090000000000003;423576;J0200494A00.0;622.0;510.0;295.91;243.84;;;;1.6;1.1;3599.0;1.454545454545455;317220.0;;;True;37.91;45.0;7.090000000000003;0.5163999999999999;12.909999999999997;1.1
DCI-20250225044;ECI-20250225001;WOA250214325-00-001-001;JP2C117EC0;2#东威板电VCP线;沉金;A板;负片;短边;1.5(含铜);622.0;520.0;1;H0080;东威;35;20;25;45.0;52.0;0.75;;;;;;;;;;;;;;是;;孔铜;≥20平均25;39.87;35.3;41.18;40.52;35.95;39.22;38.67;REJ;20.0;25.0;0;35.3;41.18;38.67;2.46;5.880000000000003;3631;JP2C117EC0;622.0;520.0;97.6;67.2;;;;1.55;1.0;2011.0;1.55;323440.0;;;True;35.3;41.18;5.880000000000003;0.7649999999999999;15.299999999999997;1.0
DCI-20250225106;ECI-20250225002;WOA250222621-00-001-001;J0400511A00.0;2#龙门图电线;沉金;A板;正片;短边;0.7;600.0;470.0;0.35;H0080;东威;5;5;28;45.0;18.0;2.1;龙门;38;25;41.9;42.1;19.0;12.0;;;70.0;8;;;;是;孔铜;≥25;37.91;30.07;35.3;35.3;28.11;33.33;33.33;ACC;25.0;30.0;0;28.11;37.91;33.34;3.65;9.799999999999997;424878;J0400511A00.0;600.0;470.0;225.0;190.0;0.13/0.15;41.9;42.1;1.6;0.35;18487.0;4.571428571428572;282000.0;0.13;0.15;False;28.11;37.91;9.799999999999997;0.12439999999999998;3.1099999999999994;0.35
DCI-20250225124;ECI-20250225003;WOA250220521-00-001-004;JB2C244ED0;2#东威板电VCP线;沉金;A板;负片;短边;1.0(含铜);564.0;502.0;0.7;H0080;东威;33;20;28;45.0;43.0;0.8;;;;;;;;;;;;;;是;;孔铜;≥20平均25;34.64;31.37;33.33;32.68;31.37;33.33;32.78;REJ;20.0;25.0;0;31.37;34.64;32.79;1.27;3.27;3452;JB2C244ED0;564.0;502.0;240.0;180.0;;;;1.0;0.7;2050.0;1.428571428571429;283128.0;;;True;31.37;34.64;3.2699999999999996;0.5685;11.370000000000001;0.7
DCI-20250225208;ECI-20250225004;WOA250220521-00-001-004;JB2C244ED0;2#东威板电VCP线;沉金;A板;负片;短边;1.0(含铜);564.0;502.0;0.7;H0080;东威;33;20;30;45.0;35.0;1.1;;;;;;;;;;;;;;是;;孔铜;≥20平均25;30.07;24.84;31.37;30.07;26.14;30.07;28.76;ACC;20.0;25.0;0;24.84;31.37;28.76;2.62;6.530000000000001;3452;JB2C244ED0;564.0;502.0;240.0;180.0;;;;1.0;0.7;2050.0;1.428571428571429;283128.0;;;True;24.84;31.37;6.530000000000001;0.242;4.84;0.7
DCI-20250225567;ECI-20250225007;WOA250218440-00-002-003;J0200093B02.0;2#龙门图电线;沉金;A板;正片;短边;1.6;580.0;452.0;0.4;;东威;5;5;15;45.0;19.0;2;龙门;≥33.4;≥25;60.5;60.1;19.0;10.0;;;70.0;8;;;;;孔铜;≥25;34.64;26.14;32.68;32.68;26.14;32.68;30.82;ACC;25.0;30.0;1;26.14;34.64;30.83;3.71;8.5;351401;J0200093B02.0;580.0;452.0;334.0;215.0;0.4/;60.5;60.1;1.6;0.4;16590.0;4.0;262160.0;0.4;;False;26.14;34.64;8.5;0.04560000000000002;1.1400000000000006;0.4
DCI-20250225571;ECI-20250225008;WOA250218444-00-002-008;JB2C512LC0;2#龙门图电线;喷锡;A板;正片;短边;1.4(含铜);537.0;452.0;0.55;;东威;5;5;15;45.0;19.0;2;龙门;52.9;25;74.0;81.0;18.5;10.0;;;70.0;8;;;;;孔铜;≥25;37.54;31.38;36.92;38.15;29.97;36.92;35.14;ACC;25.0;30.0;0;29.97;38.15;35.15;3.52;8.18;66354;JB2C512LC0;537.0;452.0;257.5;215.0;0.25/0.25;74.0;81.0;1.55;0.55;7074.0;2.818181818181818;242724.0;0.25;0.25;False;29.97;38.15;8.18;0.19879999999999995;4.969999999999999;0.55
DCI-20250225742;ECI-20250225009;WOA250221538-00-001-001;JP40510LC0;2#龙门图电线;喷锡;A板;正片;短边;0.9;622.0;545.0;0.4;H0200;东威;5;5;28;45.0;18.0;2.1;龙门;47.9;18;39.9;47.1;17.0;11.0;;;60.0;8;;;;是;孔铜;≥18平均20;32.03;22.88;30.07;32.03;24.18;28.11;28.21;ACC;18.0;23.0;0;22.88;32.03;28.22;3.93;9.150000000000002;416902;JP40510LC0;622.0;545.0;207.0;171.0;0.254/0.2;39.9;47.1;1.6;0.4;10473.0;4.0;338990.0;0.254;0.2;False;22.88;32.03;9.150000000000002;0.2711111111111111;4.879999999999999;0.4
DCI-20250225746;ECI-20250225010;WOA250224626-00-001-001;J0200493A00.0;2#龙门图电线;喷锡;A板;正片;短边;1.9;622.0;483.0;0.45;H0080;东威;5;5;28;45.0;18.0;2.1;龙门;70;18;22.97;39.2;17.0;11.0;;;60.0;8;;;是;;孔铜;≥18平均20;31.37;22.22;29.41;25.49;21.57;28.76;26.47;ACC;18.0;23.0;1;21.57;31.37;26.47;4.02;9.8;420849;J0200493A00.0;622.0;483.0;90.81;72.59;/;22.97;39.2;2.0;0.45;11865.0;4.444444444444445;300426.0;;;False;21.57;31.37;9.8;0.19833333333333336;3.5700000000000003;0.45
DCI-20250225770;ECI-20250225011;WOA250224661-00-001-001;J0200481A00.0;2#东威板电VCP线;;A板;负片;短边;0.8;600.0;434.0;0.35;H0080;东威;33.4;18;16;35.0;43.0;0.8;;;;;;;;;;;;;;;是;孔铜;≥18平均20;30.72;26.14;28.11;33.33;29.41;30.07;29.63;REJ;18.0;23.0;0;26.14;33.33;29.63;2.43;7.189999999999998;422360;J0200481A00.0;600.0;434.0;206.0;114.8;;;;0.95;0.35;1769.0;2.714285714285714;260400.0;;;True;26.14;33.33;7.189999999999998;0.45222222222222225;8.14;0.35
DCI-20250225773;ECI-20250225012;WOA250222604-00-001-001;J0200286A00.0;2#东威板电VCP线;喷锡;A板;负片;短边;1.5;600.0;520.5;1.2;H0154;东威;35;20;28;45.0;43.0;0.8;;;;;;;;;;;;;;是;;孔铜;≥20平均25;32.68;30.07;36.6;32.68;32.68;36.6;33.55;REJ;20.0;25.0;0;30.07;36.6;33.55;2.57;6.530000000000001;348272;J0200286A00.0;600.0;520.5;144.5;99.0;;;;1.6;1.2;5712.0;1.333333333333333;312300.0;;;True;30.07;36.6;6.530000000000001;0.5035000000000001;10.07;1.2
DCI-20250225796;ECI-20250225013;WOA250222595-00-001-001;J0200348A00.0;2#东威板电VCP线;喷锡;A板;正片;短边;1.5;520.0;400.5;0.65;H001;东威;35;25;32;45.0;52.0;0.7;;;;;;;;;;;;;;是;;孔铜;≥25;39.38;29.77;36.92;37.54;32.23;35.69;35.255;ACC;25.0;30.0;0;29.77;39.38;35.26;3.59;9.610000000000003;375923;J0200348A00.0;520.0;400.5;241.0;125.5;;;;1.6;0.65;3336.0;2.461538461538462;208260.0;;;True;29.77;39.38;9.610000000000003;0.19079999999999997;4.77;0.65
DCI-20250226004;ECI-20250225015;WOA250212253-00-001-002;J0800017B01.0;2#东威板电VCP线;沉金;A板;负片;短边;;600.0;530.0;0.25;H0080;东威;18;33.4;16;45.0;52.0;0.7;;;;;;;;;;;;;;;是;孔铜;≥18平均20;33.33;23.53;32.68;32.68;22.88;29.41;29.085;REJ;18.0;23.0;0;22.88;33.33;29.08;4.76;10.45;415873;J0800017B01.0;600.0;530.0;186.0;124.0;;;;1.51;0.25;34260.0;6.04;318000.0;;;True;22.88;33.33;10.45;0.2711111111111111;4.879999999999999;0.25
DCI-20250226005;ECI-20250225014;WOA250220501-00-001-001;J0400415B00.0;2#东威板电VCP线;喷锡;A板;负片;短边;1.1;520.5;394.0;0.4;H0053;东威;35;25;33;45.0;52.0;0.7;;;;;;;;;;;;;;;是;孔铜;≥25;36.92;28.92;38.77;36.92;30.77;38.77;35.18;ACC;25.0;30.0;0;28.92;38.77;35.18;4.25;9.850000000000001;419175;J0400415B00.0;520.5;394.0;370.0;245.0;;;;1.6;0.4;5051.0;4.0;205077.0;;;True;28.92;38.77;9.850000000000001;0.15680000000000008;3.9200000000000017;0.4
DCI-20250226070;ECI-20250226001;WOA250220507-00-001-005;JB2C541EA0;1#东威图电VCP线;沉金;A板;正片;短边;1.6(含铜);622.0;505.0;0.4;H001;东威;5;5;28;45.0;18.0;2.1;东威;33.4;25;72.0;63.0;34.0;15.0;;;36.0;6;1;;;是;孔铜;≥25;31.37;20.92;28.76;32.03;24.18;32.03;28.21;REJ;25.0;30.0;1;20.92;32.03;28.22;4.67;11.11;38582;JB2C541EA0;622.0;505.0;276.0;200.0;0.24/0.16;72.0;63.0;1.6;0.4;22782.0;4.0;314110.0;0.24;0.16;True;20.92;32.03;11.11;-0.16319999999999993;-4.079999999999998;0.4
DCI-20250226074;ECI-20250226002;WOA250224627-00-001-002;J0200484A00.0;2#龙门图电线;喷锡;A板;正片;短边;1.6;622.0;466.0;0.45;H0080;东威;5;5;28;45.0;18.0;2.1;龙门;55;20;53.0;63.0;18.0;11.0;;;60.0;8;;;;是;孔铜;≥20平均25;37.26;32.03;36.6;34.64;29.41;33.99;33.98;REJ;20.0;25.0;0;29.41;37.26;33.99;2.92;7.849999999999998;419321;J0200484A00.0;622.0;466.0;296.0;146.8;0.254/0.254;53.52;63.05;1.6;0.45;7805.0;3.555555555555556;289852.0;0.254;0.254;False;29.41;37.26;7.849999999999998;0.47050000000000003;9.41;0.45
DCI-20250226337;ECI-20250226005;WOA250224627-00-001-002;J0200484A00.0;2#龙门图电线;喷锡;A板;正片;短边;1.6;622.0;466.0;0.45;H0080;东威;5;5;28;50.0;18.5;2.1;龙门;55-95;20;53.52;63.05;17.0;11.0;;;60.0;8;;;;√;孔铜;≥20平均25;32.03;26.14;33.99;32.68;23.53;30.07;29.74;ACC;20.0;25.0;0;23.53;33.99;29.74;4.09;10.46;419321;J0200484A00.0;622.0;466.0;296.0;146.8;0.254/0.254;53.52;63.05;1.6;0.45;7805.0;3.555555555555556;289852.0;0.254;0.254;False;23.53;33.99;10.46;0.17650000000000005;3.530000000000001;0.45
DCI-20250226338;ECI-20250226004;WOA250220507-00-001-005;JB2C541EA0;2#龙门图电线;沉金;A板;正片;短边;1.6(含铜);622.0;505.0;0.4;;东威;5;5;15;45.0;19.0;2;龙门;33.4;25;72.0;63.0;18.0;11.0;;;70.0;8;;;;;孔铜;≥25;31.37;26.8;32.03;31.37;26.14;30.72;29.73;ACC;25.0;30.0;1;26.14;32.03;29.74;2.57;5.890000000000001;38582;JB2C541EA0;622.0;505.0;276.0;200.0;0.24/0.16;72.0;63.0;1.6;0.4;22782.0;4.0;314110.0;0.24;0.16;False;26.14;32.03;5.890000000000001;0.04560000000000002;1.1400000000000006;0.4
DCI-20250226342;ECI-20250226006;WOA250217403-00-001-001;JB2C804TA0;2#东威板电VCP线;沉锡;A板;负片;短边;1.5;622.5;436.8;0.4;H0080;东威;103.6;20;25;50.0;55.7;0.7;;;;;;;;;;;;;;;;孔铜;≥20平均25;28.76;24.84;28.76;28.76;23.53;27.95;27.1;ACC;20.0;25.0;1;23.53;28.76;27.1;2.32;5.23;181739;JB2C804TA0;622.5;436.8;282.0;207.0;;;;1.6;0.4;22718.0;4.0;271908.0;;;True;23.53;28.76;5.23;0.17650000000000005;3.530000000000001;0.4
DCI-20250226442;ECI-20250226007;WOA250222579-00-001-009;J0200023A00.1;2#东威板电VCP线;OSP;A板;负片;短边;1.5;500.0;400.0;0.5;H0080;东威;35;18;28;50.0;45.0;0.8;;;;;;;;;;;;;;;√;孔铜;≥18;26.14;21.51;25.49;25.49;20.91;29.18;24.78;ACC;18.0;23.0;1;20.91;29.18;24.79;3.09;8.27;295149;J0200023A00.1;500.0;400.0;189.0;119.0;;;;1.6;0.5;7802.0;3.2;200000.0;;;True;20.91;29.18;8.27;0.16166666666666668;2.91;0.5
DCI-20250226443;ECI-20250226008;WOA250212248-00-001-001;J0800026A00.0;2#东威板电VCP线;喷锡;A板;负片;长边;;470.0;401.0;0.3;H0080;东威;38;18;20;50.0;55.7;0.7;;;;;;;;;;;;;;;√;孔铜;≥18平均≥20;28.11;20.92;30.07;29.41;20.26;29.41;26.36;ACC;18.0;23.0;1;20.26;30.07;26.36;4.52;9.809999999999999;370762;J0800026A00.0;470.0;401.0;221.2;183.25;;;;2.12;0.3;19421.0;7.066666666666667;188470.0;;;True;20.26;30.07;9.809999999999999;0.12555555555555564;2.2600000000000016;0.3
DCI-20250226444;ECI-20250226010;WOA250224665-00-001-001;J0200500A00.0;2#龙门图电线;喷锡;A板;正片;短边;1.5;622.0;442.0;0.35mm;;东威;5;5;15;45.0;19.0;2;龙门;35;18;57.18;48.67;15.5;10.0;;;60.0;8;;是;;;孔铜;≥18平均20;33.33;22.88;27.45;32.03;23.53;25.49;27.45;ACC;18.0;23.0;0;22.88;33.33;27.45;4.37;10.45;425510;J0200500A00.0;622.0;442.0;210.0;201.0;0.27/0.275;57.18;48.67;1.6;0.35;4797.0;4.571428571428572;274924.0;0.27;0.275;False;22.88;33.33;10.45;0.2711111111111111;4.879999999999999;0.35
DCI-20250226536;ECI-20250226011;WOA250224663-00-001-001;J0200488A00.0;2#龙门图电线;OSP;A板;正片;短边;1.1;622.0;417.33;0.5;H0080;东威;5;5;28;50.0;18.5;2.1;龙门;35;18;46.0;44.0;15.0;10.0;;;60.0;8;;是;;;孔铜;≥18平均20;34.46;28.92;33.23;33.85;30.15;32.62;32.12;REJ;18.0;23.0;0;28.92;34.46;32.21;2.19;5.539999999999999;420052;J0200488A00.0;622.0;417.33;199.14;132.59;0.254/0.229;46.0;44.0;1.2;0.5;11901.0;2.4;259579.26;0.254;0.229;False;28.92;34.46;5.539999999999999;0.6066666666666668;10.920000000000002;0.5
DCI-20250226578;ECI-20250226009;WOA250225674-00-001-001;J0200389A01.0;2#东威板电VCP线;沉金;A板;负片;短边;0.7;622.0;513.0;0.35;H0080;东威;35;20;26;40.0;55.7;0.7;;;;;;;;;;;;;;;;孔铜;≥20平均≥25;33.33;28.11;32.68;33.99;31.37;33.33;32.13;REJ;20.0;25.0;0;28.11;33.99;32.14;2.16;5.880000000000003;421118;J0200389A01.0;622.0;513.0;292.0;163.0;;;;0.8;0.35;4335.0;2.285714285714286;319086.0;;;True;28.11;33.99;5.880000000000003;0.40549999999999997;8.11;0.35
DCI-20250226655;ECI-20250226012;WOA250115414-00-001-003;JB4C457LB0;2#东威板电VCP线;喷锡;A板;负片;短边;0.8;622.0;546.0;0.3;H0080;东威;20;25;31;50.0;55.7;0.7;;;;;;;;;;;;;;;;孔铜;≥20平均≥25;26.8;20.26;25.99;27.45;20.92;26.14;24.59;ACC;20.0;25.0;1;20.26;27.45;24.59;3.15;7.189999999999998;109257;JB4C457LB0;622.0;546.0;181.0;140.0;;;;1.6;0.3;39721.0;5.333333333333334;339612.0;;;True;20.26;27.45;7.189999999999998;0.013000000000000077;0.26000000000000156;0.3
DCI-20250226735;ECI-20250226013;WOA250224632-00-001-001;J0200361A00.0;1#东威图电VCP线;沉金;A板;正片;短边;1.5;546.0;414.67;0.45;H0080;东威;5;5;28;45.0;18.0;2.1;东威;35;25;26.4;24.8;34.0;15.0;45;40;36.0;6;1;是;;;孔铜;≥25;35.95;29.41;35.95;37.91;28.76;37.26;34.2;ACC;25.0;30.0;1;28.76;37.91;34.21;4.04;9.149999999999995;378374;J0200361A00.0;546.0;414.6667;131.75;87.0;0.15/0.3;25.6;23.9;1.6;0.45;1734.0;3.555555555555556;226408.0182;0.15;0.3;True;28.76;37.91;9.149999999999995;0.15040000000000006;3.7600000000000016;0.45
DCI-20250227078;ECI-20250227001;WOA250221558-00-002-019;J0800002B00.0;2#龙门图电线;沉锡;A板;正片;短边;;546.0;414.67;0.35;H0080;荣信;5;5;2.8;45.0;18.0;1.3;龙门;52.9;25;48.5;49.3;18.0;11.0;;;70.0;8;;否;;;孔铜;≥25;38.56;29.41;35.95;39.87;30.72;36.6;35.18;ACC;25.0;30.0;0;29.41;39.87;35.18;4.22;10.46;423748;J0800002B00.0;546.0;414.6667;373.24;249.9;0.2/0.2;44.3;45.1;1.9;0.35;9159.0;5.428571428571429;226408.0182;0.2;0.2;False;29.41;39.87;10.459999999999997;0.1764;4.41;0.35
DCI-20250227080;ECI-20250227002;WOA250225719-00-001-001;J0200476A00.0;2#龙门图电线;喷锡;A板;正片;短边;1.5;520.0;432.0;0.4;H0080;东威;5;5;28;45.0;18.0;2.1;龙门;35;18;80.13;74.49;15.0;11.0;;;60.0;8;;是;;;孔铜;≥18平均20;28.11;23.53;25.49;27.45;22.88;27.45;25.81;ACC;18.0;23.0;0;22.88;28.11;25.82;2.22;5.23;425453;J0200476A00.0;520.0;432.0;245.8;205.0;0.2/0.152;80.13;74.49;1.6;0.4;8190.0;4.0;224640.0;0.2;0.152;False;22.88;28.11;5.23;0.2711111111111111;4.879999999999999;0.4
DCI-20250227152;ECI-20250227003;WOA250224624-00-001-001;JP40500LB0;2#龙门图电线;喷锡;A板;正片;短边;1.1;600.0;520.5;0.3;H0020;东威;5;5;28;45.0;18.0;2.1;龙门;35;18;57.43;52.3;16.0;11.0;;;60.0;8;;是;;;孔铜;≥18平均20;25.49;22.22;25.49;27.11;22.22;26.14;24.77;ACC;18.0;23.0;1;22.22;27.11;24.78;2.07;4.890000000000001;416916;JP40500LB0;600.0;520.5;163.02;142.0;0.254/0.198;57.43;52.3;1.6;0.3;21175.0;5.333333333333334;312300.0;0.254;0.198;False;22.22;27.11;4.890000000000001;0.23444444444444437;4.219999999999999;0.3
DCI-20250227328;ECI-20250227004;WOA250224625-00-001-001;J0400505A00.0;2#龙门图电线;沉金;A板;正片;短边;1.1;580.0;507.0;0.35;;东威;5;5;15;45.0;19.0;2;龙门;33.4;18;36.55;29.35;15.0;10.0;;;60.0;8;;;;;孔铜;≥18平均20;22.88;20.92;24.18;24.84;20.26;24.18;22.87;ACC;18.0;23.0;1;20.26;24.84;22.88;1.89;4.579999999999998;422348;J0400505A00.0;580.0;507.0;135.0;67.2;0.254/0.198;36.55;29.35;1.6;0.35;21446.0;4.571428571428572;294060.0;0.254;0.198;False;20.26;24.84;4.579999999999998;0.12555555555555564;2.2600000000000016;0.35
DCI-20250227526;ECI-20250227006;WOA250224636-00-001-001;J0200193A01.0;2#龙门图电线;喷锡;A板;正片;短边;1.1;580.0;546.0;0.45mm;H0001;东威;5;5;28;45.0;18.5;2.1;龙门;38.4;20;21.0;21.0;15.5;10.0;;;60.0;8;;是;;;孔铜;≥20平均25;26.46;22.77;26.46;27.08;23.38;27.69;25.64;ACC;20.0;25.0;1;22.77;27.69;25.64;2.05;4.920000000000002;420615;J0200193A01.0;580.0;546.0;185.0;131.0;/;21.0;21.0;1.2;0.45;30074.0;2.666666666666667;316680.0;;;False;22.77;27.69;4.920000000000002;0.13849999999999998;2.7699999999999996;0.45
DCI-20250227527;ECI-20250227007;WOA250222597-00-001-001;J0200356A00.0;2#龙门图电线;喷锡;A板;正片;短边;1.1;622.0;546.0;0.35;H0080;荣信;5;5;2.8;45.0;18.5;1.3;龙门;36;18;58.0;70.0;15.5;10.0;;;60.0;8;;是;;;孔铜;≥18平均20;26.8;20.92;25.49;26.8;18.56;25.49;24.01;REJ;18.0;23.0;1;18.56;26.8;24.01;3.44;8.240000000000002;376389;J0200356A00.0;622.0;546.0;170.0;128.5;0.25/0.6;58.01;70.1;1.2;0.35;27513.0;3.428571428571429;339612.0;0.25;0.6;False;18.56;26.8;8.240000000000002;0.03111111111111104;0.5599999999999987;0.35
DCI-20250227593;ECI-20250227008;WOA250226768-00-001-001;J0200514A00.0;2#龙门图电线;喷锡;A板;正片;短边;1.5;580.0;487.0;0.5;;东威;5;5;15;45.0;19.0;2;龙门;38.4;20;40.17;41.42;17.0;10.0;;;60.0;8;;;;;孔铜;≥20平均25;32.03;25.49;31.37;30.07;24.84;30.72;29.08;ACC;20.0;25.0;0;24.84;32.03;29.09;3.11;7.190000000000001;427382;J0200514A00.0;580.0;487.0;277.0;184.0;0.9/0.9;40.17;41.42;1.6;0.5;10458.0;3.2;282460.0;0.9;0.9;False;24.84;32.03;7.190000000000001;0.242;4.84;0.5
DCI-20250227595;ECI-20250227009;WOA250224630-00-001-001;J0400380A00.0;2#龙门图电线;沉金;A板;正片;短边;0.6;622.0;546.0;0.35mm;;东威;5;5;15;45.0;19.0;2;龙门;50;20;72.9;65.5;17.0;11.0;;;70.0;8;;;;;孔铜;≥25;30.07;28.11;28.76;28.76;28.11;30.07;28.98;ACC;25.0;30.0;1;28.11;30.07;28.98;0.89;1.960000000000001;378541;J0400380A00.0;622.0;546.0;140.65;116.0;0.15/0.15;72.9;65.5;1.0;0.35;25708.0;2.857142857142857;339612.0;0.15;0.15;False;28.11;30.07;1.9600000000000009;0.12439999999999998;3.1099999999999994;0.35
DCI-20250227677;ECI-20250227010;WOA250221544-00-001-009;J0400458A01.0;2#东威板电VCP线;沉锡;A板;负片;短边;0.46;622.0;538.0;0.5;H0080;东威;70;20;28;45.0;48.0;0.8;;;;;;;;;;;;;否;;;孔铜;≥20平均25;29.41;23.53;31.37;29.41;24.18;30.72;28.1;ACC;20.0;25.0;1;23.53;31.37;28.1;3.38;7.84;419612;J0400458A01.0;622.0;538.0;235.0;170.0;;;;1.6;0.5;2016.0;3.2;334636.0;;;True;23.53;31.37;7.84;0.17650000000000005;3.530000000000001;0.5
DCI-20250227716;ECI-20250227011;WOA250226773-00-001-001;J0200320C00.0;2#龙门图电线;喷锡;A板;正片;短边;1.5;622.0;528.0;0.3mm;H0080;东威;5;5;28;45.0;18.0;2.1;龙门;50;25;46.9;47.3;18.0;11.0;;;70.0;8;;是;;;孔铜;≥25;30.76;28.76;33.33;31.37;28.11;33.33;30.94;ACC;25.0;30.0;1;28.11;33.33;30.94;2.21;5.219999999999999;428934;J0200320C00.0;622.0;528.0;253.0;166.0;0.2/0.151;46.9;47.3;1.6;0.3;16849.0;5.333333333333334;328416.0;0.2;0.151;False;28.11;33.33;5.219999999999999;0.12439999999999998;3.1099999999999994;0.3
