Repository: BecaLiang/copper-thickness-consumption-tool

# Copper Usage

This projects provides a tool to calculate machine parameters for the pattern plating step at JST. Customer provided inputs like the desired thickness are combined with a safety margin to answer the question "What are my machine settings so I fulfill the customer required minimal thickness with a probability of 1 - margin?". To achieve this, a layer modelling the effect of our process on the minimal copper thickness is also contained.

## 1. Working Principles

The copper thickness tool is based on two functional entities. Firstly a tool to calculate the minimum thickness among all 6 measured points from all relevant inputs, implemented as an inheritance from _ThicknessCalcul

File: train_data.csv (part 13 of 37)
;Minimum Hole Diameter (mm);Customer Number;Full Board Plating_Production Line Equipment Name;Full Board Plating_Copper Surface Requirement (um);Full Board Plating_Hole Copper Requirement (um);Full Board Plating_Copper Current Density;Full Board Plating_Spray Frequency (HZ);Full Board Plating_Copper Plating Time (min);Full Board Plating_Board Speed (m/min);Pattern Plating_Production;Pattern Plating_Copper Surface Requirement (um);Pattern Plating_Hole Copper Requirement (um);Pattern Plating_Plated Area (GTL);Pattern Plating_Plated Area (GBL);Pattern Plating_Copper Current Density;Pattern Plating_Tin Plating Current Density;Pattern Plating_Spray Frequency|Copper (HZ);Pattern Plating_Spray Frequency|Tin (HZ);Pattern Plating_Copper Plating Time (min);Pattern Plating_Tin Plating Time (min);Pattern Plating_Board Speed (m/min);Is Hole Plugged;Not Plugged;Plugged;Inspection Item;Requirement;Measured Range 1;Measured Range 2;Measured Range 3;Measured Range 4;Measured Range 5;Measured Range 6;Average Value;Judgment;min_requirement;judgement_criteria;label;thickness_min;thickness_max;thickness_mean;thickness_std;thickness_range;mfgpartId;Part Number;Panel Length;Panel Width;Part Length;Part Width;Line width/spacing (mm);Graphic Area C Side %;Graphic Area S Side %;Board Thickness (mm);Min. hole size;Total Hole Quantity;Ratio;Panel Size;Line Width (mm);Line Spacing (mm);is_vcp;minimal_thickness;maximal_thickness;thickness_asymmetry;thickness_req_ratio;thickness_delta;minimum_hole_diameter
DCI-20250227717;ECI-20250227012;WOA250225679-00-001-002;J0200389A01.0;2#东威板电VCP线;沉金;A板;负片;短边;0.7;622.0;513.0;0.35;H0080;东威;35;20;28;45.0;43.0;0.9;;;;;;;;;;;;;否;;;孔铜;≥20平均25;24.18;22.22;25.49;25.49;22.88;24.18;24.07;REJ;20.0;25.0;1;22.22;25.49;24.07;1.33;3.27;421118;J0200389A01.0;622.0;513.0;292.0;163.0;;;;0.8;0.35;4335.0;2.285714285714286;319086.0;;;True;22.22;25.49;3.2699999999999996;0.11099999999999995;2.219999999999999;0.35
DCI-20250228150;ECI-20250228001;WOA250225675-00-001-001;J0200389A01.0;2#东威板电VCP线;沉金;A板;负片;短边;0.7;622.0;513.0;0.35;H0080;东威;35;20;28;45.0;43.0;0.9;;;;;;;;;;;;;否;;;孔铜;≥20平均25;28.76;23.53;26.8;28.76;25.49;26.8;26.69;ACC;20.0;25.0;0;23.53;28.76;26.69;2.0;5.23;421118;J0200389A01.0;622.0;513.0;292.0;163.0;;;;0.8;0.35;4335.0;2.285714285714286;319086.0;;;True;23.53;28.76;5.23;0.17650000000000005;3.530000000000001;0.35
DCI-20250228151;ECI-20250228002;WOA250222597-00-001-001;J0200356A00.0;2#龙门图电线;喷锡;A板;正片;短边;1.1;622.0;546.0;0.35;H0080;荣信;5;5;28;45.0;18.0;1.3;龙门;36;18;58.0;70.0;17.0;11.0;;;60.0;8;;是;;;孔铜;≥18平均20;24.84;20.92;25.49;25.49;21.57;26.14;24.07;ACC;18.0;23.0;1;20.92;26.14;24.08;2.24;5.219999999999999;376389;J0200356A00.0;622.0;546.0;170.0;128.5;0.25/0.6;58.01;70.1;1.2;0.35;27513.0;3.428571428571429;339612.0;0.25;0.6;False;20.92;26.14;5.219999999999999;0.16222222222222232;2.9200000000000017;0.35
DCI-20250228350;ECI-20250228004;WOA250213290-00-001-001;JB4C395TB0;2#东威板电VCP线;沉锡;A板;负片;短边;1;622.0;512.0;0.325;;东威;38.4;20;24;50.0;49.0;0.8;;;;;;;;;;;;;;;;孔铜;≥20平均25;32.68;24.84;35.95;30.72;24.84;32.68;30.28;ACC;20.0;25.0;1;24.84;35.95;30.28;4.54;11.11;327205;JB4C395TB0;622.0;512.0;297.5;119.0;;;;1.55;0.325;17205.0;4.769230769230769;318464.0;;;True;24.84;35.95;11.110000000000003;0.242;4.84;0.325
DCI-20250228358;ECI-20250228005;WOA250226770-00-001-001;J0200445A00.0;2#龙门图电线;喷锡;A板;正片;短边;1.5;622.0;440.0;0.4;;东威;5;5;15;45.0;19.0;2;龙门;70;20;62.43;61.68;17.0;10.0;;;60.0;8;;;;;孔铜;≥20平均25;21.57;20.92;20.92;22.22;21.57;22.22;21.57;REJ ;20.0;25.0;1;20.92;22.22;21.57;0.58;1.299999999999997;425651;J0200445A00.0;622.0;440.0;208.74;129.91;0.35/0.67;62.43;61.68;1.6;0.4;55230.0;4.0;273680.0;0.35;0.67;False;20.92;22.22;1.2999999999999972;0.04600000000000008;0.9200000000000017;0.4
DCI-20250228360;ECI-20250228006;WOA250224664-00-001-001;J0600098A00.0;2#龙门图电线;沉金;A板;正片;短边;;470.0;345.0;0.35;;荣信;5;5;2.8ASD;45.0;18.0;1.3;龙门;52.9;25;59.6;62.7;19.5;10.0;;;70.0;8;;;;;孔铜;≥25;31.37;28.11;30.72;30.07;27.45;32.03;29.95;ACC;25.0;30.0;1;27.45;32.03;29.96;1.82;4.580000000000002;426212;J0600098A00.0;470.0;345.0;312.8;220.5;0.2/0.3;59.6;62.7;1.6;0.35;8552.0;4.571428571428572;162150.0;0.2;0.3;False;27.45;32.03;4.580000000000002;0.09799999999999998;2.4499999999999993;0.35
DCI-20250228493;ECI-20250228007;WOA250226771-00-001-002;J0200495A00.0;2#龙门图电线;喷锡;A板;正片;短边;1.5;580.0;337.0;0.45;;东威;5;5;15;45.0;19.0;2;龙门;35;25;51.84;58.6;19.0;10.0;;;70.0;8;;;;;孔铜;≥25;34.46;29.54;36.92;35.08;28.92;36.31;33.53;ACC;25.0;30.0;1;28.92;36.92;33.54;3.45;8.0;426622;J0200495A00.0;580.0;337.0;316.23;272.01;0.224/0.254;51.84;58.6;1.6;0.45;6408.0;3.555555555555556;195460.0;0.224;0.254;False;28.92;36.92;8.0;0.15680000000000008;3.9200000000000017;0.45
DCI-20250302252;ECI-20250302006;WOA250224666-00-001-001;J0600102A00.0;2#龙门图电线;喷锡;A板;正片;短边;;546.0;387.0;0.65;H0080;荣信;5;5;2.8;45.0;18.0;1.3;龙门;70;25;49.25;50.4;19.0;11.0;;;70.0;8;;否;;;孔铜;≥25;32.68;28.11;34.64;33.99;28.76;33.33;31.91;ACC;25.0;30.0;1;28.11;34.64;31.92;2.78;6.530000000000001;422521;J0600102A00.0;546.0;387.0;358.35;249.54;/;49.25;50.4;2.268;0.65;11659.0;3.489230769230769;211302.0;;;False;28.11;34.64;6.530000000000001;0.12439999999999998;3.1099999999999994;0.65
DCI-20250302253;ECI-20250302005;WOA250224642-00-001-001;J0600103A00.0;2#龙门图电线;喷锡;A板;正片;短边;;520.5;414.67;0.95;H0080;荣信;5;5;2.8;45.0;18.0;1.3;龙门;83.7;25;58.1;57.6;18.5;12.0;70;8;;;;否;;;孔铜;≥25;33.96;30.72;37.26;37.26;29.41;37.91;34.42;ACC;25.0;30.0;0;29.41;37.91;34.42;3.67;8.499999999999996;421539;J0600103A00.0;520.5;414.6667;384.5;240.9;0.5/0.4;58.1;57.6;2.15;0.95;3939.0;2.263157894736842;215834.01735;0.5;0.4;False;29.41;37.91;8.499999999999996;0.1764;4.41;0.95
DCI-20250302254;ECI-20250302003;WOA250227796-00-001-001;J0200431A00.1;2#龙门图电线;喷锡;A板;正片;短边;1.5;600.0;546.0;0.55;H0080;东威;5;5;28;45.0;18.5;2.1;龙门;78.7;单点≥18，平均≥20;28.01;32.04;16.0;11.0;;;60.0;8;;否;;;孔铜;≥18平均20;26.8;22.88;29.41;30.72;22.88;28.76;26.9;ACC;18.0;23.0;1;22.88;30.72;26.91;3.37;7.84;419713;J0200431A00.1;600.0;546.0;288.44;131.4;0.254/0.305;28.01;32.04;1.6;0.55;8466.0;2.909090909090909;327600.0;0.254;0.305;False;22.88;30.72;7.84;0.2711111111111111;4.879999999999999;0.55
DCI-20250302255;ECI-20250302004;WOA250226767-00-001-001;J0400527A00.0;2#龙门图电线;喷锡;A板;正片;短边;1.1;560.0;537.0;0.4;H0154;东威;5;5;28;45.0;18.5;2.1;龙门;35;单点≥20，平均≥25;78.14;87.84;18.0;10.0;;;60.0;8;;是;;;孔铜;≥20平均25;33.33;24.18;33.33;33.99;25.44;32.03;30.38;ACC;20.0;25.0;0;24.18;33.99;30.38;4.38;9.810000000000002;425328;J0400527A00.0;560.0;537.0;266.96;169.68;0.203/201;78.14;87.84;1.6;0.4;7285.0;4.0;300720.0;0.203;201.0;False;24.18;33.99;9.810000000000002;0.209;4.18;0.4
DCI-20250302276;ECI-20250302001;WOA250225700-00-001-003;JB2C204LB1;2#东威板电VCP线;喷锡;A板;负片;短边;0.90(含铜);602.0;536.0;1;H0080;东威;35;25;25;35.0;48.75;0.8;;;;;;;;;;;;;否;;;孔铜;≥20平均25;30.03;24.97;29.37;30.03;24.84;29.37;28.1;ACC;20.0;25.0;1;24.84;30.03;28.1;2.49;5.190000000000001;56003;JB2C204LB1;602.0;536.0;49.8;41.5;;;;1.0;1.0;4013.0;1.0;322672.0;;;True;24.84;30.03;5.190000000000001;0.242;4.84;1.0
DCI-20250302288;ECI-20250302002;WOA250225701-00-001-009;J0200177A00.0;2#东威板电VCP线;喷锡;A板;负片;短边;0.9;600.0;347.0;0.9;H0080;东威;35;单点≥20，平均≥25;30;45.0;39.0;1;;;;;;;;;;;;;否;;;孔铜;≥20平均25;27.45;24.84;30.07;30.37;24.84;27.8;27.56;ACC;20.0;25.0;1;24.84;30.37;27.56;2.41;5.530000000000001;290183;J0200177A00.0;600.0;347.0;92.0;21.88;;;;1.0;0.9;2073.0;1.111111111111111;208200.0;;;True;24.84;30.37;5.530000000000001;0.242;4.84;0.9
DCI-20250302308;ECI-20250302010;WOA250220522-00-001-009;J0400042B01.0;2#龙门图电线;喷锡;A板;正片;短边;0.6;546.0;414.66;0.45;H0080;东威;5;5;28;45.0;18.5;2.1;龙门;35;单点≥20，平均≥25;67.0;66.0;16.0;10.0;;;60.0;8;;是;;;孔铜;≥20平均25;30.72;24.84;31.37;30.72;24.18;30.72;28.75;ACC;20.0;25.0;1;24.18;31.37;28.76;3.31;7.190000000000001;416729;J0400042B01.0;546.0;414.66;387.5;258.5;0.178/0.152;67.0;66.0;1.2;0.45;23432.0;2.666666666666667;226404.36;0.178;0.152;False;24.18;31.37;7.190000000000001;0.209;4.18;0.45
DCI-20250302309;ECI-20250302007;WOA250225693-00-001-001;JP21819LA0;2#龙门图电线;喷锡;A板;正片;短边;1.5(含铜);596.0;430.0;0.8;H0053;东威;5;5;28;45.0;18.5;2.1;龙门;35;25;31.0;36.0;15.0;10.0;;;70.0;8;;否;;;孔铜;≥25;31.37;28.11;33.33;30.07;28.11;30.72;30.28;ACC;25.0;30.0;1;28.11;33.33;30.28;2.01;5.219999999999999;34396;JP21819LA0;596.0;430.0;203.84;142.46;0.8128/0.8128;31.0;36.0;1.575;0.8;4168.0;1.96875;256280.0;0.8128;0.8128;False;28.11;33.33;5.219999999999999;0.12439999999999998;3.1099999999999994;0.8
DCI-20250302312;ECI-20250302008;WOA250226728-00-001-001;J0200432A00.0;2#龙门图电线;喷锡;A板;正片;短边;1.5;560.0;463.0;0.55;H0080;东威;5;5;28;45.0;18.5;2.1;龙门;78.7;单点≥18，平均≥20;46.4;55.0;14.0;12.0;;;60.0;8;;否;;;孔铜;≥18平均20;26.8;21.57;26.14;28.11;22.22;25.49;25.05;ACC;18.0;23.0;1;21.57;28.11;25.06;2.6;6.539999999999999;398113;J0200432A00.0;560.0;463.0;220.36;133.34;0.305/0.305;46.4;55.0;1.6;0.55;5297.0;2.909090909090909;259280.0;0.305;0.305;False;21.57;28.11;6.539999999999999;0.19833333333333336;3.5700000000000003;0.55
DCI-20250302313;ECI-20250302009;WOA250220509-00-001-001;JB40449LC0;2#龙门图电线;喷锡;A板;正片;短边;1.1;622.0;546.0;0.35;H0053;东威;5;5;28;45.0;18.5;2.1;龙门;35;单点≥20，平均≥25;27.0;33.0;17.0;10.0;;;60.0;8;;是;;;孔铜;≥20平均25;31.37;24.84;28.11;33.33;24.84;30.07;28.76;ACC;20.0;25.0;1;24.84;33.33;28.76;3.48;8.489999999999998;227215;JB40449LC0;622.0;546.0;260.0;196.0;0.254/0.229;27.0;33.0;1.6;0.35;9908.0;4.571428571428572;339612.0;0.254;0.229;False;24.84;33.33;8.489999999999998;0.242;4.84;0.35
DCI-20250302378;ECI-20250302011;WOA250227797-00-001-001;J0200510A00.0;2#龙门图电线;沉金;A板;正片;短边;1.5;622.0;347.0;0.4;H0165;东威;5;5;28;45.0;18.5;2.1;龙门;35;单点≥18，平均≥20;60.36;71.22;16.0;10.0;;;60.0;8;;是;;;孔铜;≥18平均20;17.65;17.65;18.95;20.92;16.99;20.26;18.73;REJ;18.0;23.0;1;16.99;20.92;18.74;1.58;3.930000000000003;429090;J0200510A00.0;622.0;347.0;106.0;96.0;0.381/0.254;60.36;71.22;1.6;0.4;8976.0;4.0;215834.0;0.381;0.254;False;16.99;20.92;3.9300000000000033;-0.056111111111111195;-1.0100000000000016;0.4
DCI-20250302549;ECI-20250302014;WOA250225716-00-001-001;J0600101A00.0;2#龙门图电线;沉金;A板;正片;短边;;520.0;347.0;0.35;H0080;荣信;5;5;2.8;45.0;18.0;1.3;龙门;52.9;25;61.01;68.09;17.0;11.0;;;70.0;8;;是;;;孔铜;≥25;32.68;28.11;31.37;32.03;28.76;31.37;30.72;ACC;25.0;30.0;1;28.11;32.68;30.72;1.85;4.57;427170;J0600101A00.0;520.0;347.0;320.26;241.5;0.2/0.2;61.01;68.09;1.6;0.35;11300.0;4.571428571428572;180440.0;0.2;0.2;False;28.11;32.68;4.57;0.12439999999999998;3.1099999999999994;0.35
DCI-20250302550;ECI-20250302012;WOA250225717-00-001-005;J0400509A00.0;2#龙门图电线;沉金;A板;正片;短边;1.1;622.0;347.0;0.45mm;H0080;东威;5;5;28;45.0;18.5;2.1;龙门;35;单点≥18，平均≥20;59.0;60.0;13.0;10.0;;;60.0;8;;否;;;孔铜;≥18平均20;24.84;22.22;24.84;25.49;22.57;23.53;23.91;ACC;18.0;23.0;1;22.22;25.49;23.92;1.34;3.27;421624;J0400509A00.0;622.0;347.0;324.0;196.0;0.3/0.2;59.0;60.0;1.6;0.45;4464.0;3.555555555555556;215834.0;0.3;0.2;False;22.22;25.49;3.2699999999999996;0.23444444444444437;4.219999999999999;0.45
DCI-20250302554;ECI-20250302013;WOA250225717-00-001-005;J0400509A00.0;1#东威图电VCP线;沉金;A板;正片;短边;1.1;622.0;347.0;0.45mm;H0080;东威;5;5;28;45.0;18.5;2.1;东威;35;单点≥18，平均≥20;59.0;60.0;32.0;16.0;45;30;36.0;6;1;否;;;孔铜;≥18平均20;32.68;28.76;32.68;30.07;29.41;33.33;31.15;REJ;18.0;23.0;0;28.76;33.33;31.16;1.97;4.569999999999997;421624;J0400509A00.0;622.0;347.0;324.0;196.0;0.3/0.2;59.0;60.0;1.6;0.45;4464.0;3.555555555555556;215834.0;0.3;0.2;True;28.76;33.33;4.569999999999997;0.5977777777777779;10.760000000000002;0.45
DCI-20250302555;ECI-20250302015;WOA250227798-00-001-001;J0400531A00.0;2#龙门图电线;沉金;A板;正片;短边;1;480.0;392.0;0.4;H0165;东威;5;5;28;45.0;18.5;2.1;龙门;35;单点≥18，平均≥20;63.0;65.0;16.0;10.0;;;60.0;8;;是;;;孔铜;≥18平均20;23.53;21.57;22.88;20.92;20.26;20.92;21.68;ACC;18.0;23.0;1;20.26;23.53;21.68;1.27;3.27;427962;J0400531A00.0;480.0;392.0;183.0;150.0;0.229/0.15;62.96;64.82;1.6;0.4;5681.0;4.0;188160.0;0.229;0.15;False;20.26;23.53;3.2699999999999996;0.12555555555555564;2.2600000000000016;0.4
DCI-20250303324;ECI-20250303003;WOA250228816-00-001-001;J0200516A00.0;2#龙门图电线;沉金;A板;正片;短边;1.5;622.0;520.5;0.4mm;H0165;东威;5;5;28;45.0;18.5;2.1;龙门;35;单点≥18，平均≥20;25.9;29.7;15.0;10.0;;;60.0;8;;是;;;孔铜;≥18平均20;33.99;22.88;31.37;32.68;24.84;32.03;29.63;REJ;18.0;23.0;0;22.88;33.99;29.63;4.6;11.11;429171;J0200516A00.0;622.0;520.5;165.16;124.67;0.5/0.262;25.9;29.7;1.6;0.4;3502.0;4.0;323751.0;0.5;0.262;False;22.88;33.99;11.110000000000003;0.2711111111111111;4.879999999999999;0.4
DCI-20250303336;ECI-20250303001;WOA250227775-00-001-001;JP22045EA0;2#东威板电VCP线;沉金;A板;负片;短边;1.5(含铜);600.0;500.0;0.35;H0085;东威;35;单点≥20um，平均≥25um;32;50.0;48.75;0.8;;;;;;;;;;;;;是;;;孔铜;≥20平均25;32.03;24.18;33.33;33.33;22.22;32.03;29.52;ACC;20.0;25.0;1;22.22;33.33;29.52;4.97;11.11;71935;JP22045EA0;600.0;500.0;240.03;187.78;;;;1.575;0.35;23940.0;4.5;300000.0;;;True;22.22;33.33;11.11;0.11099999999999995;2.219999999999999;0.35
DCI-20250303337;ECI-20250303002;WOA250225708-00-001-002;JP2C266EA2;2#东威板电VCP线;沉金;A板;负片;短边;1.1;580.0;468.0;0.4;H0080;东威;35;单点≥20，平均≥25;33;40.0;48.75;0.8;;;;;;;;;;;;;是;;;孔铜;≥20平均25;37.26;31.37;39.22;37.26;30.07;36.6;35.29;REJ;20.0;25.0;0;30.07;39.22;35.3;3.68;9.149999999999999;279497;JP2C266EA2;580.0;468.0;275.0;148.0;;;;1.2;0.4;11459.0;3.0;271440.0;;;True;30.07;39.22;9.149999999999999;0.5035000000000001;10.07;0.4
DCI-20250303339;ECI-20250303004;WOA250220513-00-001-002;J0400098A00.0;1#东威图电VCP线;沉锡;A板;正片;短边;0.4;622.0;520.5;0.35;H0144;东威;5;5;28;40.0;18.5;2.1;东威;35;单点≥18，平均≥20;57.0;58.0;24.0;15.0;40;35;36.0;6;1;是;;;孔铜;≥18平均20;30.72;23.02;29.41;27.45;23.53;28.76;27.14;ACC;18.0;23.0;0;23.02;30.72;27.15;3.18;7.699999999999999;255307;J0400098A00.0;622.0;520.5;245.88;118.2;0.152/0.178;57.0;58.0;1.0;0.35;20190.0;2.857142857142857;323751.0;0.152;0.178;True;23.02;30.72;7.699999999999999;0.27888888888888885;5.02;0.35
DCI-20250303346;ECI-20250303005;WOA250225718-00-001-001;J0600104A00.0;2#龙门图电线;喷锡;A板;正片;短边;;520.0;450.0;0.35;H0080;荣信;5;5;2.8;45.0;18.0;1.3;龙门;83.7;25;54.0;53.0;16.0;12.0;;;90.0;8;;是;;;孔铜;≥25;45.1;30.12;50.98;49.98;32.03;43.79;42;ACC;25.0;30.0;0;30.12;50.98;42.0;8.92;20.86;421590;J0600104A00.0;520.0;450.0;482.08;203.5;0.3/0.22;54.0;53.0;2.15;0.35;6387.0;6.142857142857143;234000.0;0.3;0.22;False;30.12;50.98;20.859999999999996;0.20480000000000004;5.120000000000001;0.35
DCI-20250303348;ECI-20250303006;WOA250301002-00-001-001;J0200531A00.0;2#龙门图电线;喷锡;A板;正片;短边;1.1;622.0;546.0;0.35;H0001;荣信;5;5;2.8;45.0;18.0;1.3;龙门;36;单点≥18，平均≥20;58.01;70.1;16.5;10.0;;;60.0;8;;是;;;孔铜;≥18平均20;26.14;22.88;27.45;28.76;24.18;27.45;26.14;ACC;18.0;23.0;0;22.88;28.76;26.14;2.23;5.880000000000003;430840;J0200531A00.0;622.0;546.0;170.0;128.5;0.25/0.6;58.01;70.1;1.2;0.35;32546.0;3.428571428571429;339612.0;0.25;0.6;False;22.88;28.76;5.880000000000003;0.2711111111111111;4.879999999999999;0.35
DCI-20250303350;ECI-20250303007;WOA250228821-00-001-001;J0200497A00.0;2#龙门图电线;喷锡;A板;正片;短边;1.1;580.0;485.0;0.5;H0080;东威;5;5;28;45.0;18.5;2.1;龙门;35;单点≥20，平均≥25;38.48;45.93;15.5;10.0;;;60.0;8;;是;;;孔铜;≥20平均25;32.62;24.62;32.0;30.15;24.0;30.77;29.02;ACC;20.0;25.0;1;24.0;32.62;29.03;3.76;8.619999999999997;423746;J0200497A00.0;580.0;485.0;231.14;184.15;0.229/0.254;38.48;45.93;1.2;0.5;6781.0;2.4;281300.0;0.229;0.254;False;24.0;32.62;8.619999999999997;0.2;4.0;0.5
DCI-20250303633;ECI-20250303008;WOA250301001-00-001-001;J0200509A00.0;2#龙门图电线;沉金;A板;正片;短边;1.5;600.0;546.0;0.5mm;H0165;东威;5;5;28;45.0;18.5;2.1;龙门;35;18;36.5;33.7;13.0;10.0;;;60.0;8;;是;;;孔铜;≥18平均20;28.11;22.88;27.45;26.8;22.54;27.45;25.87;ACC;18.0;23.0;1;22.54;28.11;25.87;2.49;5.57;430735;J0200509A00.0;600.0;546.0;265.0;140.0;0.25/0.25;36.5;33.7;1.6;0.5;6487.0;3.2;327600.0;0.25;0.25;False;22.54;28.11;5.57;0.2522222222222222;4.539999999999999;0.5
DCI-20250303634;ECI-20250303009;WOA250227783-00-003-006;JB2C572LC1;2#龙门图电线;喷锡;A板;正片;短边;1.5;546.0;513.0;0.45;H0080;东威;5;5;28;45.0;18.5;2.1;龙门;35;25;63.0;60.0;19.0;10.0;;;70.0;8;;是;;;孔铜;≥25;30.07;27.45;32.03;28.11;27.45;32.68;29.63;ACC;25.0;30.0;1;27.45;32.68;29.63;2.33;5.23;428079;JB2C572LC1;546.0;513.0;260.4;245.4;0.5/;63.13;60.01;1.6;0.45;21227.0;3.555555555555556;280098.0;0.5;;False;27.45;32.68;5.23;0.09799999999999998;2.4499999999999993;0.45
DCI-20250303636;ECI-20250303010;WOA250228809-00-001-001;J0200486A00.0;2#龙门图电线;喷锡;A板;正片;短边;1.5;600.0;493.0;0.325;H0080;东威;5;5;28;45.0;18.5;2.1;龙门;35;20;54.0;54.0;18.0;10.0;;;60.0;8;;是;;;孔铜;≥20平均25;24.18;20.26;25.49;23.53;20.26;23.53;22.87;REJ;20.0;25.0;1;20.26;25.49;22.88;2.15;5.229999999999997;427525;J0200486A00.0;600.0;493.0;287.14;156.0;1/;54.0;54.0;1.6;0.325;68841.0;4.923076923076923;295800.0;1.0;;False;20.26;25.49;5.229999999999997;0.013000000000000077;0.26000000000000156;0.325
DCI-20250303638;ECI-20250303011;WOA250228817-00-001-001;J0200508A00.0;2#龙门图电线;沉金;A板;正片;短边;1.5;600.0;414.66;0.4;H0165;东威;5;5;28;45.0;18.5;2.1;龙门;70;18;54.0;50.0;16.0;11.0;;;60.0;8;;是;;;孔铜;≥18平均20;22.88;18.95;23.53;21.57;18.3;21.57;21.13;REJ;18.0;23.0;1;18.3;23.53;21.13;2.1;5.23;427362;J0200508A00.0;600.0;414.66;140.0;132.0;0.25/0.245;54.0;50.0;1.6;0.4;6095.0;4.0;248796.0;0.25;0.245;False;18.3;23.53;5.23;0.016666666666666705;0.3000000000000007;0.4
DCI-20250303639;ECI-20250303012;WOA250228808-00-001-001;J0200485A00.0;2#龙门图电线;喷锡;A板;正片;短边;1.5;600.0;492.0;0.325;H0080;东威;5;5;28;45.0;18.5;2.1;龙门;35;20;54.0;54.0;18.0;10.0;;;60.0;8;;是;;;孔铜;≥20平均25;26.8;22.22;26.14;24.18;24.18;26.6;25.02;ACC;20.0;25.0;1;22.22;26.8;25.02;1.8;4.580000000000002;427415;J0200485A00.0;600.0;492.0;287.14;156.0;1/;54.0;54.0;1.6;0.325;67797.0;4.923076923076923;295200.0;1.0;;False;22.22;26.8;4.580000000000002;0.11099999999999995;2.219999999999999;0.325
DCI-20250303643;ECI-20250303013;WOA250227799-00-001-001;J0400532A00.0;2#龙门图电线;沉金;A板;正片;短边;1.1;622.0;478.0;0.4;H0165;东威;5;5;28;45.0;18.5;2.1;龙门;35;18;57.0;62.0;16.0;10.0;;;60.0;8;;是;;;孔铜;≥18平均20;27.45;22.22;29.41;26.14;20.92;27.45;25.59;ACC;18.0;23.0;1;20.92;29.41;25.6;3.32;8.489999999999998;427194;J0400532A00.0;622.0;478.0;196.0;150.0;0.152/0.152;57.4;62.2;1.6;0.4;15158.0;4.0;297316.0;0.152;0.152;False;20.92;29.41;8.489999999999998;0.16222222222222232;2.9200000000000017;0.4
DCI-20250303761;ECI-20250303014;WOA250217412-00-010-013;J0400439A01.0;2#龙门图电线;喷锡;A板;正片;短边;0.3;520.5;391.0;0.4;;东威;5;5;28;45.0;18.5;2.1;龙门;50;20;67.51;66.69;18.0;10.0;;;60.0;8;;;;;孔铜;≥20平均25;28.11;24.18;32.03;26.8;24.84;28.76;27.45;ACC;20.0;25.0;1;24.18;32.03;27.45;2.87;7.850000000000001;417374;J0400439A01.0;520.5;391.0;366.97;244.0;0.203/0.178;67.51;66.69;1.2;0.4;20824.0;3.0;203515.5;0.203;0.178;False;24.18;32.03;7.850000000000001;0.209;4.18;0.4
DCI-20250303776;ECI-20250303015;WOA250224669-00-001-015;JB2C886LA1;2#东威板电VCP线;喷锡;A板;负片;短边;1.5;622.0;440.0;0.65;;东威;52.83-87.88;25;29;50.0;55.7;0.7;;;;;;;;;;;;;;;;孔铜;≥25;34.64;29.41;33.33;32.03;28.11;33.33;31.8;ACC;25.0;30.0;1;28.11;34.64;31.81;2.53;6.530000000000001;278408;JB2C886LA1;622.0;440.0;294.42;208.92;;;;1.55;0.65;6369.0;2.384615384615385;273680.0;;;True;28.11;34.64;6.530000000000001;0.12439999999999998;3.1099999999999994;0.65
DCI-20250303802;ECI-20250303016;WOA250226751-00-012-014;J0200277A00.0;1#东威图电VCP线;沉锡;A板;正片;短边;0.9;546.0;470.0;0.4;;东威;5;5;28;45.0;18.5;2.1;东威;35-59;20;36.79;44.18;25.0;15.0;35;30;36.0;6;1;是;;;孔铜;≥20平均25;30.07;25.49;28.11;26.4;24.84;32.03;27.82;ACC;20.0;25.0;0;24.84;32.03;27.82;2.8;7.190000000000001;340507;J0200277A00.0;546.0;470.0;254.33;222.0;0.2/0.152;36.79;44.18;1.0;0.4;7458.0;2.5;256620.0;0.2;0.152;True;24.84;32.03;7.190000000000001;0.242;4.84;0.4
DCI-20250304097;ECI-20250304001;WOA250224651-00-001-001;JB2C502XA0;2#龙门图电线;;A板;正片;短边;1.5(含铜);560.0;436.8;0.45;;东威;5;5;28;45.0;18.5;2.1;龙门;35-52.5;25;60.0;60.0;19.0;12.0;;;70.0;8;;否;;;孔铜;≥25;32.68;27.45;28.76;30.07;27.45;28.76;29.19;ACC;25.0;30.0;1;27.45;32.68;29.19;1.97;5.23;77913;JB2C502XA0;560.0;436.8;327.1;210.0;0.406/0.432;60.0;60.0;1.6;0.45;12500.0;3.555555555555556;244608.0;0.406;0.432;False;27.45;32.68;5.23;0.09799999999999998;2.4499999999999993;0.45
DCI-20250304296;ECI-20250304002;RPA1250228817-00-001-001;J0200508A00.0;2#龙门图电线;沉金;A板;正片;短边;1.5;600.0;414.66;0.4;H0165;东威;5;5;28;50.0;18.5;2.1;龙门;70;18;54.0;50.0;18.0;10.0;;;60.0;8;;是;;;孔铜;≥18平均20;30.07;22.88;30.72;28.76;22.88;29.41;27.45;ACC;18.0;23.0;1;22.88;30.72;27.45;3.6;7.84;427362;J0200508A00.0;600.0;414.66;140.0;132.0;0.25/0.245;54.0;50.0;1.6;0.4;6095.0;4.0;248796.0;0.25;0.245;False;22.88;30.72;7.84;0.2711111111111111;4.879999999999999;0.4
DCI-20250304298;ECI-20250304003;WOA250227800-00-001-001;J0400519A00.0;2#龙门图电线;喷锡;A板;正片;短边;1.1;580.0;338.0;0.3;H0080;东威;5;5;28;50.0;18.5;2.1;龙门;35;20;53.0;50.0;18.0;10.0;;;60.0;8;;否;;;孔铜;≥20平均25;33.99;24.84;31.37;29.41;23.53;31.37;29.08;ACC;20.0;25.0;1;23.53;33.99;29.08;4.09;10.46;424480;J0400519A00.0;580.0;338.0;313.2;181.0;0.152/0.2;52.63;49.75;1.6;0.3;9996.0;5.333333333333334;196040.0;0.152;0.2;False;23.53;33.99;10.46;0.17650000000000005;3.530000000000001;0.3
DCI-20250304301;ECI-20250304006;WOA250219469-00-001-001;JP60049LC1;2#龙门图电线;喷锡;A板;正片;短边;;608.0;508.0;0.4;H0053;东威;5;5;28;45.0;18.0;2.1;龙门;35;18;32.0;29.0;16.0;10.0;;;60.0;8;;是;;;孔铜;≥18平均20;30.72;20.92;30.07;30.07;20.26;29.41;26.9;ACC;18.0;23.0;1;20.26;30.72;26.91;4.92;10.46;57620;JP60049LC1;608.0;508.0;282.0;190.5;0.15/0.203;32.0;29.0;2.0;0.4;16304.0;5.0;308864.0;0.15;0.203;False;20.26;30.72;10.459999999999997;0.12555555555555564;2.2600000000000016;0.4
DCI-20250304302;ECI-20250304004;WOA250224633-00-001-001;J0400507A00.0;2#龙门图电线;沉金;A板;正片;短边;1.1;580.0;508.0;0.4;H0200;东威;5;5;28;50.0;18.5;2.1;龙门;35;18;57.0;59.0;16.0;10.0;;;60.0;8;;是;;;孔铜;≥18平均20;28.11;20.92;25.49;28.76;21.57;25.49;25.05;ACC;18.0;23.0;1;20.92;28.76;25.06;3.25;7.84;423222;J0400507A00.0;580.0;508.0;160.0;137.0;0.25/0.2;56.78;58.64;1.6;0.4;14504.0;4.0;294640.0;0.25;0.2;False;20.92;28.76;7.84;0.16222222222222232;2.9200000000000017;0.4
DCI-20250304306;ECI-20250304005;WOA250226774-00-001-001;J0400480B00.0;2#龙门图电线;沉锡;A板;正片;短边;1.1;470.0;414.67;0.4mm;H0150;东威;5;5;28;45.0;18.0;2.1;龙门;35;20;61.0;69.0;17.0;11.0;;;60.0;8;;是;;;孔铜;≥20平均25;26.8;20.92;27.45;28.76;19.61;26.14;24.94;REJ;20.0;25.0;1;19.61;28.76;24.95;3.75;9.150000000000002;426489;J0400480B00.0;470.0;414.6667;212.07;130.0;0.2/0.2;61.2;69.1;1.6;0.4;12960.0;4.0;194893.349;0.2;0.2;False;19.61;28.76;9.150000000000002;-0.019500000000000028;-0.39000000000000057;0.4
DCI-20250304373;ECI-20250304007;WOA250225702-00-001-022;JB2C885LA0;2#东威板电VCP线;喷锡;A板;负片;短边;1.5;622.0;470.0;0.65;H0080;东威;52.83-87.88;25;29;50.0;55.7;0.7;;;;;;;;;;;;;;;;孔铜;≥25;35.95;30.72;36.6;35.3;30.72;37.26;34.425;ACC;25.0;30.0;0;30.72;37.26;34.42;2.94;6.539999999999999;191103;JB2C885LA0;622.0;470.0;294.42;208.92;;;;1.55;0.65;6921.0;2.384615384615385;292340.0;;;True;30.72;37.26;6.539999999999999;0.22879999999999995;5.719999999999999;0.65
DCI-20250304461;ECI-20250304008;WOA250222583-00-008-010;J0400036C00.0;2#龙门图电线;喷锡;A板;正片;短边;0.5;580.0;442.0;0.4;H0080;荣信;5;5;2.8;50.0;18.5;1.3;龙门;50;20;68.0;68.0;16.0;11.0;;;60.0;8;;是;;;孔铜;≥20平均25;30.72;22.88;32.68;30.72;26.14;32.68;29.3;ACC;20.0;25.0;0;22.88;32.68;29.3;3.95;9.8;416545;J0400036C00.0;580.0;442.0;418.0;271.0;0.152/0.152;67.94;67.98;1.2;0.4;22506.0;3.0;256360.0;0.152;0.152;False;22.88;32.68;9.8;0.14399999999999996;2.879999999999999;0.4
DCI-20250304463;ECI-20250304009;WOA250225696-00-001-001;J0200307A00.0;2#东威板电VCP线;;A板;负片;短边;1.5;580.0;546.0;0.65;H0154;东威;35;20;29;50.0;55.7;0.7;;;;;;;;;;;;;;;;孔铜;≥20平均25;40.52;30.72;38.56;39.22;32.03;38.56;36.6;REJ;20.0;25.0;0;30.72;40.52;36.6;4.13;9.800000000000004;365011;J0200307A00.0;580.0;546.0;264.02;176.0;;;;1.6;0.65;6396.0;2.461538461538462;316680.0;;;True;30.72;40.52;9.800000000000004;0.5359999999999999;10.719999999999999;0.65
DCI-20250304635;ECI-20250304011;WOA250218452-00-004-005;J0400338A00.0;2#龙门图电线;OSP;A板;正片;短边;0.5;622.0;420.0;0.45;H0080;荣信;5;5;2.8;50.0;18.5;1.3;龙门;47.9;18;24.1;23.1;14.0;11.0;;;60.0;8;;是;;;孔铜;≥18平均20;29.41;24.18;30.07;29.41;24.18;29.41;27.77;REJ;18.0;23.0;0;24.18;30.07;27.78;2.8;5.890000000000001;367704;J0400338A00.0;622.0;420.0;396.0;290.0;0.3/0.195;24.1;23.1;1.6;0.45;4640.0;3.555555555555556;261240.0;0.3;0.195;False;24.18;30.07;5.890000000000001;0.3433333333333333;6.18;0.45
DCI-20250304645;ECI-20250304010;WOA250220508-00-001-001;JP40165LB2;2#东威板电VCP线;喷锡;A板;负片;短边;0.80(含铜);605.0;520.0;0.45;H0085;东威;35;20;35;45.0;45.0;0.8;;;;;;;;;;;;;;;;孔铜;≥20平均25;39.22;24.98;36.6;41.83;27.45;40.52;35.1;REJ;20.0;25.0;0;24.98;41.83;35.1;7.14;16.85;34520;JP40165LB2;605.0;520.0;228.0;166.0;;;;1.6;0.45;1952.0;3.555555555555556;314600.0;;;True;24.98;41.83;16.849999999999998;0.24900000000000003;4.98;0.45
DCI-20250304700;ECI-20250304013;WOA250224646-00-001-002;JB2C525TB2;2#东威板电VCP线;沉锡;A板;负片;短边;1.5(含铜);622.0;470.0;0.45;;东威;51;25;37;50.0;48.8;0.8;;;;;;;;;;;;;;;;孔铜;≥25;28.76;22.88;27.45;28.11;23.53;27.45;26.36;REJ;25.0;30.0;1;22.88;28.76;26.36;2.5;5.880000000000003;96371;JB2C525TB2;622.0;470.0;424.0;255.0;;;;1.55;0.45;15384.0;3.444444444444445;292340.0;;;True;22.88;28.76;5.880000000000003;-0.08480000000000004;-2.120000000000001;0.45
DCI-20250304702;ECI-20250304014;WOA250220530-00-001-001;J0600067A02.0;2#东威板电VCP线;沉金;A板;负片;短边;;622.0;335.0;0.2;;荣信;35;18;3.6ASD;45.0;24.0;1;;;;;;;;;;;;;;;;孔铜;≥18平均20;29.41;23.53;31.37;29.41;22.88;28.11;27.45;ACC;18.0;23.0;0;22.88;31.37;27.45;3.46;8.490000000000002;421231;J0600067A02.0;622.0;335.0;298.6;147.4;;;;1.65;0.2;34054.0;8.249999999999998;208370.0;;;True;22.88;31.37;8.490000000000002;0.2711111111111111;4.879999999999999;0.2
DCI-20250304717;ECI-20250304015;WOA250228818-00-001-001;J0400540A00.0;2#龙门图电线;沉金;A板;正片;短边;1;622.0;546.0;0.45;;东威;5;5;28;45.0;18.5;2.1;龙门;70;18;31.84;31.71;15.0;11.0;;;60.0;8;;;;;孔铜;≥18平均20;27.45;22.22;26.8;24.18;22.88;25.49;24.83;ACC;18.0;23.0;1;22.22;27.45;24.84;2.11;5.23;430000;J0400540A00.0;622.0;546.0;73.025;48.44;0.5/0.506;31.84;31.71;1.6;0.45;13958.0;3.555555555555556;339612.0;0.5;0.506;False;22.22;27.45;5.23;0.23444444444444437;4.219999999999999;0.45
DCI-20250304812;ECI-20250304016;WOA250227792-00-001-002;J0200494A00.0;2#东威板电VCP线;喷锡;A板;负片;短边;1.5;622.0;510.0;1.1;;东威;52.9;25;30;50.0;55.7;0.7;;;;;;;;;;;;;;;;孔铜;≥25;35.64;28.76;35.95;33.99;30.72;33.33;33.06;ACC;25.0;30.0;0;28.76;35.95;33.06;2.83;7.190000000000001;423576;J0200494A00.0;622.0;510.0;295.91;243.84;;;;1.6;1.1;3599.0;1.454545454545455;317220.0;;;True;28.76;35.95;7.190000000000001;0.15040000000000006;3.7600000000000016;1.1
DCI-20250304813;ECI-20250304017;WOA250228810-00-001-001;J0600099A00.0;2#龙门图电线;喷锡;A板;正片;短边;;622.0;546.0;0.35mm;;荣信;5;5;2.8ASD;45.0;18.0;1.3;龙门;83.7;25;52.15;50.82;17.5;11.0;;;80.0;8;;;;;孔铜;≥25;33.33;28.11;33.99;32.03;27.45;32.68;31.26;ACC;25.0;30.0;1;27.45;33.99;31.26;2.79;6.540000000000003;430761;J0600099A00.0;622.0;546.0;423.7;169.4;0.5/0.29;52.15;50.82;2.0;0.35;8757.0;5.714285714285714;339612.0;0.5;0.29;False;27.45;33.99;6.540000000000003;0.09799999999999998;2.4499999999999993;0.35
DCI-20250305042;ECI-20250305001;WOA250227791-00-001-010;JP2C351TA1;2#东威板电VCP线;沉锡;A板;负片;短边;1.5;580.0;412.0;0.6;;东威;35;25;28;45.0;55.7;0.7;;;;;;;;;;;;;;;;孔铜;≥25;34.64;30.72;38.56;36.6;29.41;35.95;34.31;ACC;25.0;30.0;0;29.41;38.56;34.31;3.55;9.150000000000002;399118;JP2C351TA1;580.0;412.0;392.0;186.0;;;;1.6;0.6;2574.0;2.666666666666667;238960.0;;;True;29.41;38.56;9.150000000000002;0.1764;4.41;0.6
DCI-20250305296;ECI-20250305003;WOA250218452-00-003-005;J0400338A00.0;2#龙门图电线;OSP;A板;正片;短边;0.5;622.0;420.0;0.45;H0080;荣信;5;5;2.8;45.0;18.5;1.3;龙门;47.9;18;24.1;23.1;14.0;11.0;;;60.0;8;;是;;;孔铜;≥18平均20;23.53;22.22;26.14;24.84;20.92;26.8;24.07;ACC;18.0;23.0;1;20.92;26.8;24.08;2.28;5.879999999999999;367704;J0400338A00.0;622.0;420.0;396.0;290.0;0.3/0.195;24.1;23.1;1.6;0.45;4640.0;3.555555555555556;261240.0;0.3;0.195;False;20.92;26.8;5.879999999999999;0.16222222222222232;2.9200000000000017;0.45
DCI-20250305298;ECI-20250305002;WOA250303021-00-001-001;J0200518A00.0;2#东威板电VCP线;沉金;A板;负片;短边;1.5;600.0;530.0;0.4;H0165;东威;35;18;26.6;50.0;48.75;0.8;;;;;;;;;;;;;;;;孔铜;≥18平均20;30.07;22.88;31.37;30.07;23.53;30.07;27.99;ACC;18.0;23.0;0;22.88;31.37;28.0;3.75;8.490000000000002;431304;J0200518A00.0;600.0;530.0;168.2;141.0;;;;1.6;0.4;4737.0;4.0;318000.0;;;True;22.88;31.37;8.490000000000002;0.2711111111111111;4.879999999999999;0.4
DCI-20250305370;ECI-20250305006;WOA250227790-00-001-001;JB2C047LB2;2#龙门图电线;喷锡;A板;正片;短边;1.5;622.0;300.0;0.65;H0080;东威;5;5;28;45.0;18.5;2.1;龙门;35;25;56.0;60.0;20.0;10.0;;;60.0;8;;否;;;孔铜;≥25;37.26;30.07;35.95;35.95;29.41;35.95;34.09;ACC;25.0;30.0;0;29.41;37.26;34.1;3.42;7.849999999999998;427819;JB2C047LB2;622.0;300.0;280.0;202.0;0.305/0.346;56.0;60.0;1.55;0.65;2238.0;2.384615384615385;186600.0;0.305;0.346;False;29.41;37.26;7.849999999999998;0.1764;4.41;0.65
DCI-20250305375;ECI-20250305004;WOA250221549-00-001-007;JP4C330LA0;1#东威图电VCP线;喷锡;A板;正片;长边;0.71（不含铜）;626.0;436.8;0.85;H0080;荣信;5;5;2.8;45.0;18.0;1.3;东威;35;单点≥20，平均≥25;31.0;33.0;21.0;15.0;36;6;;;;否;;;孔铜;≥20平均25;32.03;30.07;33.33;35.3;25.09;32.68;31.41;REJ;20.0;25.0;0;25.09;35.3;31.42;3.54;10.21;100070;JP4C330LA0;626.0;436.8;202.0;134.4;0.2/0.381;31.0;33.0;1.1;0.85;3585.0;1.294117647058824;273436.8;0.2;0.381;True;25.09;35.3;10.209999999999997;0.2545;5.09;0.85
DCI-20250305376;ECI-20250305005;WOA250303020-00-001-001;J0200517A00.0;2#龙门图电线;沉金;A板;正片;短边;1.5;622.0;546.0;0.5mm;H0165;东威;5;5;28;45.0;18.5;2.1;龙门;35;单点≥18，平均≥20;63.0;41.0;16.0;10.0;;;60.0;8;;是;;;孔铜;≥18平均20;27.45;22.88;30.07;30.72;23.53;28.76;27.23;ACC;18.0;23.0;0;22.88;30.72;27.24;3.32;7.84;429475;J0200517A00.0;622.0;546.0;150.06;90.01;0.5/0.254;63.0;41.0;1.6;0.5;6883.0;3.2;339612.0;0.5;0.254;False;22.88;30.72;7.84;0.2711111111111111;4.879999999999999;0.5
DCI-20250305377;ECI-20250305007;WOA250228813-00-001-002;J0400522A00.0;2#龙门图电线;喷锡;A板;正片;短边;0.9;560.0;535.0;0.5;H0080;东威;5;5;28;45.0;18.5;2.1;龙门;70;单点≥20，平均≥25;66.0;59.0;16.0;12.0;;;60.0;8;;否;;;孔铜;≥20平均25;30.15;23.77;30.77;30.15;24.62;28.92;28.06;ACC;20.0;25.0;1;23.77;30.77;28.06;3.07;7.0;423914;J0400522A00.0;560.0;535.0;254.16;175.15;0.203/0.254;66.0;59.0;1.6;0.5;12395.0;3.2;299600.0;0.203;0.254;False;23.77;30.77;7.0;0.18849999999999997;3.7699999999999996;0.5
DCI-20250305390;ECI-20250305008;WOA250221549-00-001-007;JP4C330LA0;2#龙门图电线;喷锡;A板;正片;短边;0.71（不含铜）;626.0;436.8;0.85;H0080;荣信;5;5;2.8;50.0;18.5;1.3;龙门;35;20;31.0;33.0;13.0;10.0;;;60.0;8;;否;;;孔铜;≥20平均25;33.99;28.76;35.3;33.99;30.07;33.99;32.68;ACC;20.0;25.0;0;28.76;35.3;32.68;2.62;6.539999999999996;100070;JP4C330LA0;626.0;436.8;202.0;134.4;0.2/0.381;31.0;33.0;1.1;0.85;3585.0;1.294117647058824;273436.8;0.2;0.381;False;28.76;35.3;6.539999999999996;0.43800000000000006;8.760000000000002;0.85
DCI-20250305470;ECI-20250305009;WOA250222590-00-001-002;JB4C394TC0;2#东威板电VCP线;沉锡;A板;负片;短边;1;622.0;506.0;0.325;H0080;东威;38.4;20;31;50.0;48.75;0.8;;;;;;;;;;;;;;;;孔铜;≥20平均25;31.38;24.62;35.08;32.0;25.23;32.62;30.155;ACC;20.0;25.0;0;24.62;35.08;30.16;4.25;10.46;325024;JB4C394TC0;622.0;506.0;297.5;119.0;;;;1.55;0.325;9760.0;4.769230769230769;314732.0;;;True;24.62;35.08;10.459999999999997;0.23100000000000004;4.620000000000001;0.325
DCI-20250305600;ECI-20250305013;WOA250221549-00-001-007;JP4C330LA0;2#龙门图电线;喷锡;A板;正片;长边;0.71（不含铜）;626.0;436.8;0.85;H0080;荣信;5;5;2.8;45.0;18.0;1.3;东威;35;单点≥20，平均≥25;31.0;33.0;20.0;15.0;35;35;36.0;6;1;否;;;孔铜;≥20平均25;28.11;22.88;27.45;25.49;22.22;27.45;25.6;ACC;20.0;25.0;1;22.22;28.11;25.6;2.53;5.890000000000001;100070;JP4C330LA0;626.0;436.8;202.0;134.4;0.2/0.381;31.0;33.0;1.1;0.85;3585.0;1.294117647058824;273436.8;0.2;0.381;False;22.22;28.11;5.890000000000001;0.11099999999999995;2.219999999999999;0.85
DCI-20250305605;ECI-20250305011;WOA250221548-00-006-014;J0400056A00.0;2#龙门图电线;沉锡;A板;正片;短边;0.6;622.0;520.5;0.45mm;H0080;东威;5;5;28;45.0;18.5;2.1;龙门;60-95;25;66.59;67.96;18.0;11.0;;;70.0;8;;否;;;孔铜;≥25;31.37;28.11;31.37;32.68;28.11;31.37;30.5;ACC;25.0;30.0;1;28.11;32.68;30.5;1.92;4.57;234309;J0400056A00.0;622.0;520.5;258.0;120.0;0.25/0.23;62.0;63.0;1.6;0.45;8731.0;3.555555555555556;323751.0;0.25;0.23;False;28.11;32.68;4.57;0.12439999999999998;3.1099999999999994;0.45
DCI-20250305608;ECI-20250305012;RPA1250113331-00-001-004;J0400452A00.0;2#龙门图电线;沉金;A板;正片;短边;1.2;520.5;330.0;0.3;H0080;东威;5;5;28;45.0;18.5;2.1;龙门;35;25;68.5;72.3;19.0;10.0;;;70.0;8;;是;;;孔铜;≥25;33.99;27.45;33.99;34.64;28.11;33.99;32.02;ACC;25.0;30.0;1;27.45;34.64;32.03;3.31;7.190000000000001;397265;J0400452A00.0;520.5;330.0;305.99;162.01;0.19/0.2;68.5;72.3;1.6;0.3;10606.0;5.333333333333334;171765.0;0.19;0.2;False;27.45;34.64;7.190000000000001;0.09799999999999998;2.4499999999999993;0.3
DCI-20250305668;ECI-20250305014;WOA250224654-00-008-009;J0400042B01.0;2#龙门图电线;喷锡;A板;正片;短边;0.6;546.0;414.66;0.45;;东威;5;5;28;45.0;18.5;2.1;龙门;35;20;67.0;66.0;15.5;10.0;;;60.0;8;;;;;孔铜;≥20平均25;30.07;24.84;30.72;30.07;24.18;30.07;28.32;ACC;20.0;25.0;1;24.18;30.72;28.32;2.97;6.539999999999999;416729;J0400042B01.0;546.0;414.66;387.5;258.5;0.178/0.152;67.0;66.0;1.2;0.45;23432.0;2.666666666666667;226404.36;0.178;0.152;False;24.18;30.72;6.539999999999999;0.209;4.18;0.45
DCI-20250305670;ECI-20250305015;WOA250221551-00-001-001;JB4C393TB0;2#东威板电VCP线;沉锡;A板;负片;短边;1;622.0;511.0;0.325;;东威;38.4;20;28;50.0;48.8;0.8;;;;;;;;;;;;;;;;孔铜;≥20平均≥25;32.03;24.18;30.07;30.07;22.88;30.07;28.21;ACC;20.0;25.0;1;22.88;32.03;28.22;3.73;9.150000000000002;325103;JB4C393TB0;622.0;511.0;297.5;119.0;;;;1.55;0.325;18663.0;4.769230769230769;317842.0;;;True;22.88;32.03;9.150000000000002;0.14399999999999996;2.879999999999999;0.325
DCI-20250305671;ECI-20250305016;WOA250301005-00-001-002;J0400496A00.0;2#龙门图电线;沉金;A板;正片;短边;1;600.0;495.0;0.35mm;;荣信;5;5;2.8ASD;45.0;18.0;1.3;龙门;33.4;20;36.16;35.72;17.0;11.0;;;60.0;8;;否;;;孔铜;≥20平均25;27.45;22.22;28.11;27.45;22.22;29.41;26.14;ACC;20.0;25.0;1;22.22;29.41;26.14;3.12;7.190000000000001;426417;J0400496A00.0;600.0;495.0;285.0;176.0;0.15/0.151;36.16;35.72;1.6;0.35;9512.0;4.571428571428572;297000.0;0.15;0.151;False;22.22;29.41;7.190000000000001;0.11099999999999995;2.219999999999999;0.35
DCI-20250305742;ECI-20250305017;WOA250227781-00-001-002;JB2C793LA0;2#东威板电VCP线;喷锡;A板;负片;短边;0.9(含铜);622.0;520.5;1.2;;东威;35;20;21;50.0;48.8;0.8;;;;;;;;;;;;;;;;孔铜;≥20平均≥25;29.41;25.49;28.11;30.07;24.84;29.41;27.88;ACC;20.0;25.0;0;24.84;30.07;27.89;2.21;5.23;93828;JB2C793LA0;622.0;520.5;92.0;24.2;;;;1.0;1.2;1150.0;0.8333333333333334;323751.0;;;True;24.84;30.07;5.23;0.242;4.84;1.2
DCI-20250306274;ECI-20250306001;WOA250218453-00-002-003;JB6C081LA1;1#东威图电VCP线;喷锡;A板;正片;短边;;546.0;392.0;0.4;H0080;荣信;5;5;2.8;45.0;18.5;1.3;东威;50;20;69.0;68.0;32.0;15.0;40;35;36.0;6;1;是;;;孔铜;≥20平均25;33.33;30.72;32.03;31.37;29.41;31.68;31.42;REJ;20.0;25.0;0;29.41;33.33;31.42;1.31;3.919999999999998;330040;JB6C081LA1;546.0;392.0;364.0;169.2;0.178/0.152;69.0;68.0;1.35;0.4;17541.0;3.375;214032.0;0.178;0.152;True;29.41;33.33;3.919999999999998;0.47050000000000003;9.41;0.4
DCI-20250306281;ECI-20250306002;WOA250221553-00-003-005;JB4C037TA1;1#东威图电VCP线;沉锡;A板;正片;短边;0.6(含铜);505.0;478.0;0.4;H0080;东威;5;5;28;45.0;18.5;2.1;东威;70;20;44.0;53.0;31.0;16.0;40;35;36.0;6;1;是;;;孔铜;≥20平均25;37.83;33.26;37.52;37.18;34.26;37.26;36.22;REJ;20.0;25.0;0;33.26;37.83;36.22;1.94;4.57;10673;JB4C037TA1;505.0;478.0;237.04;223.99;0.152/0.152;44.0;53.0;1.2;0.4;13372.0;3.0;241390.0;0.152;0.152;True;33.26;37.83;4.57;0.6629999999999999;13.259999999999998;0.4
DCI-20250306329;ECI-20250306003;WOA241206139-00-001-001;JB6C123EA1;2#龙门图电线;沉金;A板;正片;短边;;622.0;470.0;0.3mm;H0080;东威;5;5;28;50.0;18.5;2.1;龙门;35;25;40.0;39.0;18.0;10.0;;;70.0;8;;是;;;孔铜;≥25;36.6;30.72;36.6;37.91;29.41;37.26;34.75;ACC;25.0;30.0;0;29.41;37.91;34.75;3.68;8.499999999999996;400325;JB6C123EA1;622.0;470.0;200.0;194.0;0.1/0.2;40.0;39.0;1.75;0.3;;5.833333333333334;292340.0;0.1;0.2;False;29.41;37.91;8.499999999999996;0.1764;4.41;0.3
DCI-20250306509;ECI-20250306004;WOA250225713-00-001-004;J0400356A00.0;2#龙门图电线;喷锡;A板;正片;短边;0.7;622.0;532.0;0.35;H0080;荣信;5;5;2.8;50.0;18.5;1.3;龙门;35;20;57.59;63.67;18.0;10.0;;;60.0;8;;是;;;孔铜;≥20平均25;35.69;27.08;33.85;35.08;27.69;33.85;32.2;REJ;20.0;25.0;0;27.08;35.69;32.21;3.81;8.61;372229;J0400356A00.0;622.0;532.0;166.5;122.5;0.305/;57.59;63.67;1.6;0.35;18413.0;4.571428571428572;330904.0;0.305;;False;27.08;35.69;8.61;0.3539999999999999;7.079999999999998;0.35
DCI-20250306581;ECI-20250306006;WOA250303024-00-001-001;J0400523A00.0;2#龙门图电线;沉金;A板;正片;短边;0.35;622.0;470.0;0.35;H0080;东威;5;5;28;45.0;18.5;2.1;龙门;35;单点≥20，平均≥25;50.0;46.0;17.0;10.0;;;60.0;8;;是;;;孔铜;≥20平均25;29.41;23.53;28.11;28.11;23.53;28.11;26.8;ACC;20.0;25.0;1;23.53;29.41;26.8;2.58;5.879999999999999;427206;J0400523A00.0;622.0;470.0;223.0;197.0;0.2/0.254;50.0;46.0;1.214;0.35;27308.0;3.468571428571429;292340.0;0.2;0.254;False;23.53;29.41;5.879999999999999;0.17650000000000005;3.530000000000001;0.35
DCI-20250306583;ECI-20250306005;WOA250303022-00-001-001;JB40433LB1;2#龙门图电线;喷锡;A板;正片;短边;0.7(含铜);622.0;347.0;0.35;H0116;荣信;5;5;2.8;40.0;18.0;1.3;龙门;33.4;单点≥18，平均≥20;63.0;58.0;16.0;10.0;;;60.0;8;;是;;;孔铜;≥18平均20;24.84;20.92;24.18;26.14;20.92;27.45;24.07;ACC;18.0;23.0;1;20.92;27.45;24.08;2.69;6.529999999999998;85729;JB40433LB1;622.0;347.0;163.3;108.5;0.23/0.175;63.0;58.0;1.2;0.35;26620.0;3.428571428571429;215834.0;0.23;0.175;False;20.92;27.45;6.529999999999998;0.16222222222222232;2.9200000000000017;0.35
DCI-20250306587;ECI-20250306007;WOA250304063-00-001-001;J0200427A00.0;2#龙门图电线;喷锡;A板;正片;短边;1.5;622.0;546.0;0.4;H0154;东威;5;5;28;45.0;18.5;2.1;龙门;35;单点≥20，平均≥25;21.6;17.3;16.0;10.0;;;60.0;8;;是;;;孔铜;≥20平均25;26.8;22.22;27.45;26.8;22.22;26.8;25.38;ACC;20.0;25.0;1;22.22;27.45;25.38;2.46;5.23;397360;J0200427A00.0;622.0;546.0;263.0;200.0;0.254/0.252;21.6;17.3;1.6;0.4;9677.0;4.0;339612.0;0.254;0.252;False;22.22;27.45;5.23;0.11099999999999995;2.219999999999999;0.4
DCI-20250307060;ECI-20250307001;WOA250221556-00-001-004;JB4C670LA0;2#东威板电VCP线;喷锡;A板;负片;短边;1.1(含铜);622.0;546.0;0.25;;东威;35;20;30;50.0;48.8;0.8;;;;;;;;;;;;;;;;孔铜;≥20平均≥25;29.41;23.53;31.37;31.37;24.18;32.68;28.75;ACC;20.0;25.0;1;23.53;32.68;28.76;3.94;9.149999999999999;177648;JB4C670LA0;622.0;546.0;258.0;197.0;;;;1.6;0.25;23059.0;6.4;339612.0;;;True;23.53;32.68;9.149999999999999;0.17650000000000005;3.530000000000001;0.25
DCI-20250307166;ECI-20250307002;WOA250304062-00-001-001;J0200330B00.0;2#东威板电VCP线;喷锡;A板;负片;短边;1.5;600.0;500.0;0.4;;东威;35;20;27;50.0;48.8;0.8;;;;;;;;;;;;;;;;孔铜;≥20平均≥25;31.37;24.84;32.68;33.33;26.14;31.37;29.95;ACC;20.0;25.0;0;24.84;33.33;29.96;3.56;8.489999999999998;395889;J0200330B00.0;600.0;500.0;238.8;187.4;;;;1.6;0.4;5450.0;4.0;300000.0;;;True;24.84;33.33;8.489999999999998;0.242;4.84;0.4
DCI-20250307167;ECI-20250307003;WOA250304061-00-001-001;J0400525A00.0;2#东威板电VCP线;沉锡;A板;负片;短边;0.9;580.0;506.0;0.325;;东威;33.4;20;25;50.0;48.8;0.8;;;;;;;;;;;;;;;;孔铜;≥20平均≥25;29.41;24.84;30.07;28.11;24.18;27.45;27.34;ACC;20.0;25.0;1;24.18;30.07;27.34;2.39;5.890000000000001;430969;J0400525A00.0;580.0;506.0;275.0;240.0;;;;1.5;0.325;13087.0;4.615384615384615;293480.0;;;True;24.18;30.07;5.890000000000001;0.209;4.18;0.325
DCI-20250307280;ECI-20250307004;WOA250305092-00-001-001;J0200523A00.0;2#龙门图电线;沉金;A板;正片;短边;1.5;622.0;526.0;0.45;H0080;东威;5;5;28;50.0;18.5;2.1;龙门;38.4;20;66.33;69.41;18.0;10.0;;;60.0;8;;是;;;孔铜;≥20平均25;27.45;23.53;28.76;26.8;23.53;29.41;26.58;ACC;20.0;25.0;1;23.53;29.41;26.58;2.54;5.879999999999999;432771;J0200523A00.0;622.0;526.0;294.0;251.8;0.201/0.24;66.33;69.41;1.6;0.45;16484.0;3.555555555555556;327172.0;0.201;0.24;False;23.53;29.41;5.879999999999999;0.17650000000000005;3.530000000000001;0.45
DCI-20250307314;ECI-20250307005;WOA250228814-00-001-001;J0400010B00.0;2#龙门图电线;沉锡;A板;正片;短边;1.2;626.0;448.0;0.4;H0080;东威;5;5;28;50.0;18.5;2.1;龙门;35.56;25;50.0;55.0;18.5;10.0;;;70.0;8;;是;;;孔铜;≥25;37.54;28.92;35.08;36.31;28.31;36.92;33.84;ACC;25.0;30.0;1;28.31;37.54;33.85;4.14;9.23;305552;J0400010B00.0;626.0;448.0;210.5;120.0;0.15/0.15;50.0;55.0;1.6;0.4;10788.0;4.0;280448.0;0.15;0.15;False;28.31;37.54;9.23;0.13239999999999996;3.3099999999999987;0.4
DCI-20250307319;ECI-20250307006;WOA250301008-00-001-001;J0800036A00.0;2#东威板电VCP线;沉金;A板;负片;短边;;500.0;440.0;0.4;H0080;东威;75;25;25;50.0;55.7;0.7;;;;;;;;;;;;;是;;;孔铜;≥25;41.83;19.3;40.52;41.18;19.61;43.14;34.26;REJ;25.0;30.0;1;19.3;43.14;34.26;11.5;23.84;429690;J0800036A00.0;500.0;440.0;451.0;204.19;;;;3.15;0.4;6246.0;7.874999999999999;220000.0;;;True;19.3;43.14;23.84;-0.22799999999999998;-5.699999999999999;0.4
DCI-20250307321;ECI-20250307007;WOA250301006-00-002-006;J0200276A00.0;2#龙门图电线;喷锡;A板;正片;短边;1.1;580.0;538.0;0.4;H0116;东威;5;5;28;45.0;18.5;2.1;龙门;38.4;20;50.48;59.81;16.0;10.0;;;60.0;8;;是;;;孔铜;≥20平均25;30.77;24.0;32.62;30.15;24.0;28.92;28.41;ACC;20.0;25.0;1;24.0;32.62;28.41;3.62;8.619999999999997;339594;J0200276A00.0;580.0;538.0;135.1;102.0;0.254/0.198;50.48;59.81;1.2;0.4;41337.0;3.0;312040.0;0.254;0.198;False;24.0;32.62;8.619999999999997;0.2;4.0;0.4
DCI-20250307353;ECI-20250307009;WOA250304060-00-001-001;J0400530A00.0;2#龙门图电线;沉金;A板;正片;短边;1.1;580.0;478.0;0.4mm;H0165;东威;5;5;28;45.0;18.5;2.1;龙门;35;单点≥18，平均≥20;59.46;57.68;16.0;10.0;;;60.0;8;;是;;;孔铜;≥18平均20;26.8;21.57;30.72;27.45;22.23;29.41;26.36;ACC;18.0;23.0;1;21.57;30.72;26.36;3.73;9.149999999999999;430736;J0400530A00.0;580.0;478.0;182.75;150.0;0.203/0.178;59.46;57.68;1.6;0.4;12650.0;4.0;277240.0;0.203;0.178;False;21.57;30.72;9.149999999999999;0.19833333333333336;3.5700000000000003;0.4
DCI-20250307364;ECI-20250307008;WOA250303047-00-002-005;JB2C583TA1;2#东威板电VCP线;沉锡;A板;负片;长边;1;622.0;520.5;0.35; H0080;东威;62.9;25;29;45.0;5.7;0.7;;;;;;;;;;;;;;;;孔铜;≥25;38.77;28.92;37.54;38.77;30.72;36.92;35.27;ACC;25.0;30.0;0;28.92;38.77;35.27;4.32;9.850000000000001;387090;JB2C583TA1;622.0;520.5;303.0;195.0;;;;1.15;0.35;13335.0;3.285714285714286;323751.0;;;True;28.92;38.77;9.850000000000001;0.15680000000000008;3.9200000000000017;0.35
DCI-20250307677;ECI-20250307011;WOA250306179-00-001-001;J0200526A00.0;2#龙门图电线;喷锡;A板;正片;短边;1.5;626.0;481.0;0.35mm;;荣信;5;5;2.8ASD;45.0;18.0;1.3;龙门;50;20;54.74;59.14;18.0;11.0;;;60.0;8;;是;;;孔铜;≥20平均25;31.37;24.84;32.68;30.07;23.53;33.33;29.3;ACC;20.0;25.0;1;23.53;33.33;29.3;4.14;9.799999999999997;433656;J0200526A00.0;626.0;481.0;376.2;229.5;0.7/0.176;54.74;59.14;1.6;0.35;17688.0;4.571428571428572;301106.0;0.7;0.176;False;23.53;33.33;9.799999999999997;0.17650000000000005;3.530000000000001;0.35
