Repository: BecaLiang/copper-thickness-consumption-tool

# Copper Usage

This projects provides a tool to calculate machine parameters for the pattern plating step at JST. Customer provided inputs like the desired thickness are combined with a safety margin to answer the question "What are my machine settings so I fulfill the customer required minimal thickness with a probability of 1 - margin?". To achieve this, a layer modelling the effect of our process on the minimal copper thickness is also contained.

## 1. Working Principles

The copper thickness tool is based on two functional entities. Firstly a tool to calculate the minimum thickness among all 6 measured points from all relevant inputs, implemented as an inheritance from _ThicknessCalcul

File: train_data.csv (part 14 of 37)
;Minimum Hole Diameter (mm);Customer Number;Full Board Plating_Production Line Equipment Name;Full Board Plating_Copper Surface Requirement (um);Full Board Plating_Hole Copper Requirement (um);Full Board Plating_Copper Current Density;Full Board Plating_Spray Frequency (HZ);Full Board Plating_Copper Plating Time (min);Full Board Plating_Board Speed (m/min);Pattern Plating_Production;Pattern Plating_Copper Surface Requirement (um);Pattern Plating_Hole Copper Requirement (um);Pattern Plating_Plated Area (GTL);Pattern Plating_Plated Area (GBL);Pattern Plating_Copper Current Density;Pattern Plating_Tin Plating Current Density;Pattern Plating_Spray Frequency|Copper (HZ);Pattern Plating_Spray Frequency|Tin (HZ);Pattern Plating_Copper Plating Time (min);Pattern Plating_Tin Plating Time (min);Pattern Plating_Board Speed (m/min);Is Hole Plugged;Not Plugged;Plugged;Inspection Item;Requirement;Measured Range 1;Measured Range 2;Measured Range 3;Measured Range 4;Measured Range 5;Measured Range 6;Average Value;Judgment;min_requirement;judgement_criteria;label;thickness_min;thickness_max;thickness_mean;thickness_std;thickness_range;mfgpartId;Part Number;Panel Length;Panel Width;Part Length;Part Width;Line width/spacing (mm);Graphic Area C Side %;Graphic Area S Side %;Board Thickness (mm);Min. hole size;Total Hole Quantity;Ratio;Panel Size;Line Width (mm);Line Spacing (mm);is_vcp;minimal_thickness;maximal_thickness;thickness_asymmetry;thickness_req_ratio;thickness_delta;minimum_hole_diameter
DCI-20250307679;ECI-20250307012;WOA250306185-00-001-001;J0200496A00.0;2#龙门图电线;喷锡;A板;正片;短边;1.4;622.0;330.0;0.45mm;;东威;5;5;28;45.0;18.5;2.1;龙门;30;20;42.0;38.0;16.0;10.0;;;60.0;8;;否;;;孔铜;≥20平均25;28.76;22.88;28.11;28.11;22.88;27.45;26.36;ACC;20.0;25.0;1;22.88;28.76;26.36;2.73;5.880000000000003;432624;J0200496A00.0;622.0;330.0;309.8;193.76;0.2/0.2;30.0;42.0;1.5;0.45;7981.0;3.333333333333333;205260.0;0.2;0.2;False;22.88;28.76;5.880000000000003;0.14399999999999996;2.879999999999999;0.45
DCI-20250307681;ECI-20250307013;WOA250306180-00-001-001;J0200527A00.0;2#龙门图电线;喷锡;A板;正片;短边;1.5;626.0;482.0;0.35mm;;荣信;5;5;28;45.0;18.5;2.1;龙门;50;20;56.0;60.0;18.0;11.0;;;60.0;8;;是;;;孔铜;≥20平均25;30.07;23.53;31.37;30.07;23.53;33.33;28.65;ACC;20.0;25.0;1;23.53;33.33;28.65;4.14;9.799999999999997;433640;J0200527A00.0;626.0;482.0;376.2;229.5;0.7/0.176;56.0;60.0;1.6;0.35;17938.0;4.571428571428572;301732.0;0.7;0.176;False;23.53;33.33;9.799999999999997;0.17650000000000005;3.530000000000001;0.35
DCI-20250308022;ECI-20250307014;WOA250305093-00-001-001;J0400529A00.0;2#龙门图电线;喷锡;A板;正片;短边;0.7;580.0;520.5;0.35;;东威;5;5;28;45.0;18.5;2.1;龙门;35;20;56.0;37.0;17.5;10.0;;;60.0;8;;是;;;孔铜;≥20平均5;31.37;24.18;32.68;31.37;24.84;33.33;29.62;ACC;20.0;25.0;1;24.18;33.33;29.63;4.04;9.149999999999999;428174;J0400529A00.0;580.0;520.5;247.6;181.2;0.2/0.2;56.0;37.0;1.6;0.35;12366.0;4.571428571428572;301890.0;0.2;0.2;False;24.18;33.33;9.149999999999999;0.209;4.18;0.35
DCI-20250308023;ECI-20250307015;WOA250303025-00-001-001;J0800035A00.0;2#龙门图电线;沉金;A板;正片;短边;;560.0;470.0;0.5mm;;荣信;5;5;2.8ASD;45.0;18.0;1.3;龙门;35;20;69.63;68.73;16.5;70.0;;;60.0;8;;否;;;孔铜;≥20平均25;27.08;24.0;30.15;27.69;23.38;28.31;26.76;ACC;20.0;25.0;1;23.38;30.15;26.77;2.6;6.77;426011;J0800035A00.0;560.0;470.0;262.0;142.0;0.15/0.15;69.63;68.73;2.0;0.5;14800.0;4.0;263200.0;0.15;0.15;False;23.38;30.15;6.77;0.16899999999999996;3.379999999999999;0.5
DCI-20250308024;ECI-20250307016;WOA250306182-00-001-001;J0200529A00.0;2#龙门图电线;喷锡;A板;正片;短边;1.5;600.0;504.0;0.5mm;;荣信;5;5;28;45.0;18.5;2.1;龙门;50;20;51.59;53.85;17.0;10.0;;;60.0;8;;是;;;孔铜;≥20平均25;32.03;24.84;33.33;30.72;24.84;32.68;29.74;ACC;20.0;25.0;1;24.84;33.33;29.74;3.89;8.489999999999998;434162;J0200529A00.0;600.0;504.0;329.4;240.2;1.0/;51.59;53.85;1.6;0.5;4161.0;3.2;302400.0;1.0;;False;24.84;33.33;8.489999999999998;0.242;4.84;0.5
DCI-20250308027;ECI-20250308001;WOA250303030-00-001-003;JP2C051EA1;2#东威板电VCP线;沉金;A板;负片;短边;0.4(含铜）;470.0;415.0;0.35;;东威;35;18;22;30.0;43.3;0.9;;;;;;;;;;;;;;;;孔铜;≥18平均≥20;28.76;26.8;28.11;28.11;24.84;27.45;27.34;REJ;18.0;23.0;0;24.84;28.76;27.34;1.4;3.920000000000002;1309;JP2C051EA1;470.0;415.0;110.0;128.6;;;;0.5;0.35;1460.0;1.428571428571429;195050.0;;;True;24.84;28.76;3.9200000000000017;0.38;6.84;0.35
DCI-20250308153;ECI-20250308002;WOA250303049-00-001-003;JB2C607LB0;2#东威板电VCP线;喷锡;A板;负片;短边;1.5(含铜);580.0;450.0;0.325;;东威;80;20;28;50.0;48.8;0.8;;;;;;;;;;;;;;;;孔铜;≥20平均≥25;34.64;25.45;32.68;32.03;24.84;30.07;29.95;ACC;20.0;25.0;0;24.84;34.64;29.95;4.0;9.8;83990;JB2C607LB0;580.0;450.0;215.0;139.0;;;;1.6;0.325;31720.0;4.923076923076923;261000.0;;;True;24.84;34.64;9.8;0.242;4.84;0.325
DCI-20250308154;ECI-20250308003;WOA250303047-00-004-005;JB2C583TA1;2#东威板电VCP线;沉锡;A板;负片;短边;1;622.0;520.5;0.35;;东威;62.9;25;27;45.0;55.7;0.7;;;;;;;;;;;;;;;;孔铜;≥25;32.68;29.41;31.37;32.03;29.41;31.37;31.04;ACC;25.0;30.0;1;29.41;32.68;31.04;1.36;3.27;387090;JB2C583TA1;622.0;520.5;303.0;195.0;;;;1.15;0.35;13335.0;3.285714285714286;323751.0;;;True;29.41;32.68;3.2699999999999996;0.1764;4.41;0.35
DCI-20250308269;ECI-20250308004;WOA250306190-00-001-007;J0200512A00.0;2#东威板电VCP线;喷锡;A板;负片;短边;1.5;546.0;517.0;0.7;H0080;东威;35;20;23;50.0;48.8;0.8;;;;;;;;;;;;;;;;孔铜;≥20平均25;32.68;29.41;33.99;35.95;30.07;33.73;32.63;REJ;20.0;25.0;0;29.41;35.95;32.64;2.49;6.540000000000003;426945;J0200512A00.0;546.0;517.0;256.0;247.0;;;;1.6;0.7;2237.0;2.285714285714286;282282.0;;;True;29.41;35.95;6.540000000000003;0.47050000000000003;9.41;0.7
DCI-20250308365;ECI-20250308005;WOA250306183-00-001-001;J0200530A00.0;2#龙门图电线;喷锡;A板;正片;短边;1.5;622.0;520.5;0.45mm;H0080;荣信;5;5;2.8;50.0;18.5;1.3;龙门;50;20;65.0;67.0;18.0;11.0;;;60.0;8;;是;;;孔铜;≥20平均25;29.41;22.22;29.41;28.11;23.53;26.8;26.58;ACC;20.0;25.0;1;22.22;29.41;26.58;3.06;7.190000000000001;434049;J0200530A00.0;622.0;520.5;346.8;250.0;/;65.0;67.0;1.6;0.45;54207.0;3.555555555555556;323751.0;;;False;22.22;29.41;7.190000000000001;0.11099999999999995;2.219999999999999;0.45
DCI-20250308366;ECI-20250308006;WOA250304069-00-001-002;J0200497A00.0;2#龙门图电线;喷锡;A板;正片;短边;1.1;580.0;485.0;0.5;H0080;东威;5;5;28;45.0;18.5;2.1;龙门;35;20;38.48;45.93;15.0;10.0;;;60.0;8;;是;;;孔铜;≥20平均25;28.11;25.49;33.33;28.76;24.84;32.68;28.86;ACC;20.0;25.0;0;24.84;33.33;28.87;3.54;8.489999999999998;423746;J0200497A00.0;580.0;485.0;231.14;184.15;0.229/0.254;38.48;45.93;1.2;0.5;6781.0;2.4;281300.0;0.229;0.254;False;24.84;33.33;8.489999999999998;0.242;4.84;0.5
DCI-20250308383;ECI-20250308007;WOA250306189-00-001-001;J0200492A00.0;2#龙门图电线;喷锡;A板;正片;短边;1.5;600.0;330.0;1.0mm;H0080;东威;5;5;28;50.0;18.5;2.1;龙门;35;25;40.74;33.68;18.0;10.0;;;60.0;8;;否;;;孔铜;≥25;32.68;28.11;33.99;32.03;30.07;32.68;31.59;ACC;25.0;30.0;0;28.11;33.99;31.59;2.13;5.880000000000003;427375;J0200492A00.0;600.0;330.0;310.0;188.0;0.305/0.305;40.74;33.68;1.55;1.0;5950.0;1.55;198000.0;0.305;0.305;False;28.11;33.99;5.880000000000003;0.12439999999999998;3.1099999999999994;1.0
DCI-20250308599;ECI-20250308008;WOA250307233-00-001-001;J0200528A00.0;2#龙门图电线;喷锡;A板;正片;短边;1.4;622.0;520.5;0.65;;东威;5;5;28;45.0;18.5;2.1;龙门;38;20;27.0;38.0;15.5;10.0;;;60.0;8;;否;;;孔铜;≥20平均25;26.14;24.18;28.76;26.8;23.53;28.11;26.25;ACC;20.0;25.0;1;23.53;28.76;26.25;2.09;5.23;434800;J0200528A00.0;622.0;520.5;250.0;165.0;0.2/0.2;27.0;38.0;1.5;0.65;4685.0;2.307692307692307;323751.0;0.2;0.2;False;23.53;28.76;5.23;0.17650000000000005;3.530000000000001;0.65
DCI-20250309116;ECI-20250309001;WOA250226734-00-001-002;J0400134A00.1;2#东威板电VCP线;沉锡;A板;负片;短边;0.61;622.0;324.0;0.4;;东威;62.9;25;27;50.0;55.7;0.7;;;;;;;;;;;;;;;;孔铜;≥25;33.33;28.76;34.64;33.33;28.76;33.33;32.02;ACC;25.0;30.0;1;28.76;34.64;32.02;2.58;5.879999999999999;428890;J0400134A00.1;622.0;324.0;300.0;196.0;;;;1.55;0.4;18629.0;3.875;201528.0;;;True;28.76;34.64;5.879999999999999;0.15040000000000006;3.7600000000000016;0.4
DCI-20250310220;ECI-20250309009;WOA250307209-00-001-001;JP22005LA0;2#龙门图电线;沉锡;A板;正片;短边;1.5;622.0;520.5;0.95;H0053;东威;5;5;28;50.0;18.5;2.1;龙门;35;25;32.0;29.0;18.0;11.0;;;70.0;8;;否;;;孔铜;≥25;41.18;37.91;39.87;40.52;37.91;39.22;39.43;REJ;25.0;30.0;0;37.91;41.18;39.44;1.35;3.270000000000003;212754;JP22005LA0;622.0;520.5;198.0;67.0;1.02/;32.0;29.0;1.6;0.95;13103.0;1.68421052631579;323751.0;1.02;;False;37.91;41.18;3.270000000000003;0.5163999999999999;12.909999999999997;0.95
DCI-20250310221;ECI-20250310001;WOA250303048-00-002-002;J0400387A00.0;2#龙门图电线;沉锡;A板;正片;短边;0.2;622.0;490.0;0.35;H0080;东威;5;5;28;50.0;18.5;2.1;龙门;35;20;61.44;66.68;17.0;11.0;;;60.0;8;;是;;;孔铜;≥20平均25;24.84;23.53;28.76;28.11;23.88;28.11;26.2;ACC;20.0;25.0;1;23.53;28.76;26.2;2.38;5.23;389089;J0400387A00.0;622.0;490.0;218.0;154.0;0.203/0.203;61.44;66.68;1.6;0.35;8842.0;4.571428571428572;304780.0;0.203;0.203;False;23.53;28.76;5.23;0.17650000000000005;3.530000000000001;0.35
DCI-20250310222;ECI-20250310002;WOA250307230-00-001-001;J0400553A00.0;2#东威板电VCP线;喷锡;A板;负片;短边;1.1;622.0;520.5;0.4;H0053;东威;35;25;32;50.0;55.7;0.7;;;;;;;;;;;;;;;;孔铜;≥25;33.33;29.41;35.26;34.64;29.41;35.95;33;ACC;25.0;30.0;1;29.41;35.95;33.0;2.91;6.540000000000003;434902;J0400553A00.0;622.0;520.5;233.35;122.11;;;;1.6;0.4;5897.0;4.0;323751.0;;;True;29.41;35.95;6.540000000000003;0.1764;4.41;0.4
DCI-20250310425;ECI-20250310004;WOA250305117-00-009-021;J0200055A00.2;1#东威图电VCP线;喷锡;A板;正片;短边;1.5;622.0;482.0;0.5;;荣信;5;5;2.8ASD;45.0;18.0;1.3;东威;33.4;25;58.52;70.94;34.0;15.0;45;35;36.0;6;1;否;;;孔铜;≥25;30.07;26.8;30.07;30.72;23.53;30.07;28.54;REJ;25.0;30.0;1;23.53;30.72;28.54;2.82;7.189999999999998;435767;J0200055A00.2;622.0;482.0;230.0;147.0;0.16/0.203;58.52;70.94;1.6;0.5;13044.0;3.2;299804.0;0.16;0.203;True;23.53;30.72;7.189999999999998;-0.058799999999999956;-1.4699999999999989;0.5
DCI-20250311073;ECI-20250311001;WOA250226772-00-002-003;J0400020E00.0;2#龙门图电线;喷锡;A板;正片;短边;0.8;600.0;488.0;0.35;;东威;5;5;28;45.0;18.5;2.1;龙门;83.7;25;54.04;58.88;21.0;12.0;;;70.0;8;;是;;;孔铜;≥25;35.95;29.41;32.03;32.68;28.11;32.68;31.81;ACC;25.0;30.0;1;28.11;35.95;31.81;2.76;7.840000000000003;411539;J0400020E00.0;600.0;488.0;282.0;180.0;/;54.04;58.88;1.6;0.35;22654.0;4.571428571428572;292800.0;;;False;28.11;35.95;7.840000000000003;0.12439999999999998;3.1099999999999994;0.35
DCI-20250311079;ECI-20250311002;WOA250308259-00-001-001;J0200524A00.0;2#东威板电VCP线;喷锡;A板;负片;短边;1.5;622.0;506.0;0.4mm;;东威;35;20;27;50.0;48.8;0.8;;;;;;;;;;;;;;;;孔铜;≥20平均≥25;26.8;23.53;28.11;27.45;23.53;28.11;26.25;ACC;20.0;25.0;1;23.53;28.11;26.26;2.17;4.579999999999998;434230;J0200524A00.0;622.0;506.0;197.36;119.78;;;;1.6;0.4;7134.0;4.0;314732.0;;;True;23.53;28.11;4.579999999999998;0.17650000000000005;3.530000000000001;0.4
DCI-20250311158;ECI-20250311003;WOA250306156-00-001-001;J0200398A00.0;2#东威板电VCP线;喷锡;A板;负片;短边;1.5;500.0;395.0;0.4;;东威;35;20;29;50.0;48.8;0.8;;;;;;;;;;;;;;;;孔铜;≥20平均≥25;30.07;24.84;30.07;29.41;23.53;30.72;28.1;ACC;20.0;25.0;1;23.53;30.72;28.11;3.09;7.189999999999998;388629;J0200398A00.0;500.0;395.0;375.0;240.0;;;;1.6;0.4;2872.0;4.0;197500.0;;;True;23.53;30.72;7.189999999999998;0.17650000000000005;3.530000000000001;0.4
DCI-20250311169;ECI-20250311004;WOA250305117-00-003-021;J0200055A00.2;2#龙门图电线;喷锡;A板;正片;短边;1.5;622.0;482.0;0.5;;荣信;5;5;28;45.0;1835.0;2.1;龙门;33.4;25;58.52;70.94;19.0;10.0;;;70.0;8;;否;;;孔铜;≥25;34.64;29.41;35.3;35.95;29.41;34.64;33.22;ACC;25.0;30.0;1;29.41;35.95;33.22;2.99;6.540000000000003;435767;J0200055A00.2;622.0;482.0;230.0;147.0;0.16/0.203;58.52;70.94;1.6;0.5;13044.0;3.2;299804.0;0.16;0.203;False;29.41;35.95;6.540000000000003;0.1764;4.41;0.5
DCI-20250311276;ECI-20250311005;WOA250308262-00-001-001;J0200505A00.0;2#龙门图电线;喷锡;A板;正片;短边;1.5;580.0;487.0;0.65;H0080;东威;5;5;28;50.0;18.5;2.1;龙门;47.9;18;55.8;68.3;14.0;11.0;;;60.0;8;;否;;;孔铜;≥18平均20;28.11;22.22;26.8;27.45;21.57;26.14;25.38;ACC;18.0;23.0;1;21.57;28.11;25.38;2.79;6.539999999999999;428673;J0200505A00.0;580.0;487.0;269.98;184.91;0.305/0.327;55.8;68.3;1.6;0.65;6695.0;2.461538461538462;282460.0;0.305;0.327;False;21.57;28.11;6.539999999999999;0.19833333333333336;3.5700000000000003;0.65
DCI-20250311278;ECI-20250311006;WOA250228815-00-001-008;J0400517A00.0;2#东威板电VCP线;喷锡;A板;负片;短边;0.8;600.0;490.0;0.4;H0080;东威;52.9;20;28;50.0;48.8;0.8;;;;;;;;;;;;;;;;孔铜;≥20平均≥25;27.45;22.88;28.76;26.8;22.22;26.8;25.81;ACC;20.0;25.0;1;22.22;28.76;25.82;2.64;6.540000000000003;423234;J0400517A00.0;600.0;490.0;231.6;186.8;;;;1.68;0.4;13361.0;4.199999999999999;294000.0;;;True;22.22;28.76;6.540000000000003;0.11099999999999995;2.219999999999999;0.4
DCI-20250311381;ECI-20250311007;WOA250305090-00-001-002;J0400542A00.0;2#龙门图电线;OSP;A板;正片;短边;1.1;622.0;546.0;0.35;H0001;东威;5;5;28;50.0;18.5;2.1;龙门;52.9;20;64.68;63.4;18.0;11.0;;;60.0;8;;是;;;孔铜;≥20平均25;28.76;23.53;28.76;27.45;22.22;28.76;26.58;ACC;20.0;25.0;1;22.22;28.76;26.58;2.94;6.540000000000003;431416;J0400542A00.0;622.0;546.0;258.3;170.0;0.18/0.2;64.68;63.4;1.6;0.35;32943.0;4.571428571428572;339612.0;0.18;0.2;False;22.22;28.76;6.540000000000003;0.11099999999999995;2.219999999999999;0.35
DCI-20250311383;ECI-20250311008;WOA250305117-00-013-021;J0200055A00.2;1#东威图电VCP线;喷锡;A板;正片;短边;1.5;622.0;482.0;0.5;H0080;荣信;5;5;2.8;50.0;18.5;1.3;龙门;33.4;25;58.52;70.94;19.0;10.0;;;70.0;8;;否;;;孔铜;≥25;33.99;28.76;34.64;32.68;28.11;33.33;31.91;ACC;25.0;30.0;1;28.11;34.64;31.92;2.78;6.530000000000001;435767;J0200055A00.2;622.0;482.0;230.0;147.0;0.16/0.203;58.52;70.94;1.6;0.5;13044.0;3.2;299804.0;0.16;0.203;True;28.11;34.64;6.530000000000001;0.12439999999999998;3.1099999999999994;0.5
DCI-20250311476;ECI-20250311009;WOA250213285-00-005-011;J0600006D01.0;2#龙门图电线;喷锡;A板;正片;短边;;600.0;460.0;0.3mm;H0001;荣信;5;5;2.8;50.0;18.5;1.3;龙门;82;25;61.0;58.0;16.0;13.0;;;90.0;8;;是;;;孔铜;≥25;39.87;28.11;34.64;38.56;28.11;33.99;33.88;ACC;25.0;30.0;1;28.11;39.87;33.88;5.0;11.76;436583;J0600006D01.0;600.0;460.0;283.5;215.0;0.2/0.2;61.0;58.0;2.0;0.3;19542.0;6.666666666666667;276000.0;0.2;0.2;False;28.11;39.87;11.759999999999998;0.12439999999999998;3.1099999999999994;0.3
DCI-20250311483;ECI-20250311010;WOA250226761-00-001-002;J0400521A00.0;2#龙门图电线;喷锡;A板;正片;短边;0.2;600.0;450.0;0.35;H0080;东威;5;5;28;50.0;18.5;2.1;龙门;55;20;44.0;37.65;16.0;11.0;;;60.0;8;;是;;;孔铜;≥20平均25;30.72;25.49;30.72;29.41;24.84;30.07;28.54;ACC;20.0;25.0;0;24.84;30.72;28.54;2.67;5.879999999999999;422970;J0400521A00.0;600.0;450.0;280.0;210.0;0.125/0.2;44.0;37.65;1.6;0.35;12173.0;4.571428571428572;270000.0;0.125;0.2;False;24.84;30.72;5.879999999999999;0.242;4.84;0.35
DCI-20250311488;ECI-20250311011;WOA250308258-00-001-001;J0400550A00.0;2#龙门图电线;OSP;A板;正片;短边;1.1;500.0;429.0;0.35;H0080;东威;5;5;28;50.0;18.5;2.1;龙门;35;18;54.01;58.35;16.0;10.0;;;60.0;8;;是;;;孔铜;≥18平均20;22.15;18.46;23.38;23.38;18.46;24.62;21.74;REJ;18.0;23.0;1;18.46;24.62;21.74;2.66;6.16;435069;J0400550A00.0;500.0;429.0;405.0;231.8;0.2/0.161;54.01;58.35;1.6;0.35;28528.0;4.571428571428572;214500.0;0.2;0.161;False;18.46;24.62;6.16;0.025555555555555602;0.46000000000000085;0.35
DCI-20250311491;ECI-20250311012;WOA250308268-00-001-002;J0600065B00.0;2#龙门图电线;沉锡;A板;正片;短边;;470.0;395.0;0.35;H0080;东威;5;5;28;50.0;18.5;2.1;龙门;52.9;20;49.95;30.88;16.5;11.0;;;60.0;8;;是;;;孔铜;≥20平均25;28.11;23.53;26.14;32.03;23.53;28.11;26.9;ACC;20.0;25.0;1;23.53;32.03;26.91;3.24;8.5;424321;J0600065B00.0;470.0;395.0;365.0;210.0;0.15/0.15;49.95;30.88;1.6;0.35;11069.0;4.571428571428572;185650.0;0.15;0.15;False;23.53;32.03;8.5;0.17650000000000005;3.530000000000001;0.35
DCI-20250311574;ECI-20250311013;WOA250305131-00-013-019;J0200199A00.1;2#龙门图电线;喷锡;A板;正片;短边;1.5;622.0;390.0;0.5;H0080;东威;5;5;28;50.0;18.5;2.1;龙门;52.9;25;71.0;66.0;15.0;11.0;;;70.0;8;;是;;;孔铜;≥25;31.72;29.41;35.91;33.99;28.76;35.6;32.56;ACC;25.0;30.0;1;28.76;35.91;32.56;3.08;7.149999999999995;364259;J0200199A00.1;622.0;390.0;370.0;293.0;0.3/0.3;71.0;66.0;1.55;0.5;7782.0;3.1;242580.0;0.3;0.3;False;28.76;35.91;7.149999999999995;0.15040000000000006;3.7600000000000016;0.5
DCI-20250311714;ECI-20250311014;WOA250305146-00-003-003;J0600045B00.0;2#龙门图电线;沉锡;A板;正片;短边;;470.0;450.0;0.35;;东威;5;5;28;45.0;18.5;2.1;龙门;52.9;25;35.0;29.0;17.0;11.0;;;70.0;8;;是;;;孔铜;≥25;31.72;29.41;35.91;33.99;28.76;35.6;32.56;ACC;25.0;30.0;1;28.76;35.91;32.56;3.08;7.149999999999995;429621;J0600045B00.0;470.0;450.0;214.0;212.0;0.229/0.212;35.0;29.0;1.83;0.35;5353.0;5.22857142857143;211500.0;0.229;0.212;False;28.76;35.91;7.149999999999995;0.15040000000000006;3.7600000000000016;0.35
DCI-20250311717;ECI-20250311015;WOA250306191-00-002-002;J0400524A00.0;2#龙门图电线;喷锡;A板;正片;短边;1;546.0;428.0;0.4;;荣信;5;5;2.8ASD;45.0;18.0;1.3;龙门;35;18;42.2;38.6;14.5;10.0;;;60.0;8;;是;;;孔铜;≥18平均20;29.41;24.18;30.72;28.76;22.88;29.41;27.56;ACC;18.0;23.0;0;22.88;30.72;27.56;3.21;7.84;428323;J0400524A00.0;546.0;428.0;251.0;201.0;0.25/0.327;42.2;38.6;1.5;0.4;2692.0;3.75;233688.0;0.25;0.327;False;22.88;30.72;7.84;0.2711111111111111;4.879999999999999;0.4
DCI-20250311718;ECI-20250311016;WOA250307201-00-001-001;J0400520A00.0;2#龙门图电线;沉锡;A板;正片;短边;1;470.0;382.0;0.35;;荣信;5;5;28;45.0;18.5;2.1;龙门;47.9;18;65.0;78.0;17.0;10.0;;;60.0;8;;是;;;孔铜;≥18平均20;26.14;23.84;26.8;29.41;22.22;26.8;25.86;ACC;18.0;23.0;0;22.22;29.41;25.87;2.52;7.190000000000001;431303;J0400520A00.0;470.0;382.0;357.3;145.0;0.2/0.2;65.0;78.0;1.6;0.35;8225.0;4.571428571428572;179540.0;0.2;0.2;False;22.22;29.41;7.190000000000001;0.23444444444444437;4.219999999999999;0.35
DCI-20250311720;ECI-20250311017;WOA250307234-00-001-001;J0600100A00.0;2#龙门图电线;沉金;A板;正片;短边;;560.0;428.0;0.325;;荣信;5;5;2.8ASD;45.0;18.0;1.3;龙门;75;25;56.22;54.0;17.0;13.0;;;80.0;8;;是;;;孔铜;≥25;31.37;24.18;29.41;31.37;24.18;29.41;28.32;REJ;25.0;30.0;1;24.18;31.37;28.32;3.32;7.190000000000001;422518;J0600100A00.0;560.0;428.0;399.3;172.8;0.178/0.206;56.22;54.0;2.25;0.325;7762.0;6.923076923076922;239680.0;0.178;0.206;False;24.18;31.37;7.190000000000001;-0.03280000000000001;-0.8200000000000003;0.325
DCI-20250311724;ECI-20250311018;WOA250307237-00-001-001;J0400528A00.0;1#东威图电VCP线;喷锡;A板;正片;短边;0.4;622.0;483.0;0.35mm;;东威;5;5;28;45.0;18.5;2.1;东威 ;35;18;50.84;50.66;29.0;15.0;35;30;36.0;6;1;是;;;孔铜;≥18平均20;32.68;32.03;33.99;31.37;29.41;32.68;32.02;REJ;18.0;23.0;0;29.41;33.99;32.03;1.55;4.580000000000002;432367;J0400528A00.0;622.0;483.0;228.06;118.205;0.152/0.203;50.84;50.66;1.0;0.35;26036.0;2.857142857142857;300426.0;0.152;0.203;True;29.41;33.99;4.580000000000002;0.633888888888889;11.41;0.35
DCI-20250312045;ECI-20250312001;WOA250308249-00-003-032;J0200525A00.0;1#东威图电VCP线;喷锡;A板;正片;短边;1.5;580.0;467.0;0.65;;东威;5;5;28;45.0;18.5;2.1;东威;35;20;18.32;22.98;30.0;16.0;45;40;36.0;6;1;否;;;孔铜;≥20平均25;30.07;25.49;33.33;30.72;24.84;31.37;29.97;ACC;20.0;25.0;0;24.84;33.33;29.3;3.39;8.489999999999998;431042;J0200525A00.0;580.0;467.0;447.0;180.0;0.25/0.2;18.32;22.98;1.6;0.65;3356.0;2.461538461538462;270860.0;0.25;0.2;True;24.84;33.33;8.489999999999998;0.242;4.84;0.65
DCI-20250312046;ECI-20250312002;WOA250307207-00-001-003;J0400546A00.0;2#龙门图电线;喷锡;A板;正片;短边;1;580.0;450.0;0.4;;东威;5;5;28;45.0;18.5;2.1;龙门;70;20;38.6;45.9;19.0;10.0;;;60.0;8;;是;;;孔铜;≥20平均25;33.33;24.45;32.6;33.95;24.18;33.95;30.91;ACC;20.0;25.0;1;24.18;33.95;30.41;4.75;9.770000000000003;429474;J0400546A00.0;580.0;450.0;277.3;211.4;0.203/0.217;38.6;45.9;2.0;0.4;6707.0;5.0;261000.0;0.203;0.217;False;24.18;33.95;9.770000000000003;0.209;4.18;0.4
DCI-20250312168;ECI-20250312003;WOA250307235-00-001-001;J0400480B00.0;2#龙门图电线;沉锡;A板;正片;短边;1.1;470.0;414.67;0.4mm;;东威;5;5;28;45.0;18.5;2.1;龙门;35;20;61.2;69.1;18.0;10.0;;;60.0;8;;是;;;孔铜;≥20平均25;30.72;24.84;29.41;30.07;24.84;28.76;28.1;ACC;20.0;25.0;1;24.84;30.72;28.11;2.61;5.879999999999999;426489;J0400480B00.0;470.0;414.6667;212.07;130.0;0.2/0.2;61.2;69.1;1.6;0.4;12960.0;4.0;194893.349;0.2;0.2;False;24.84;30.72;5.879999999999999;0.242;4.84;0.4
DCI-20250312169;ECI-20250312004;WOA250308266-00-001-001;J0400572A00.0;2#东威板电VCP线;沉金;A板;负片;短边;1.5;622.0;527.0;0.3;;东威;30;18;32;50.0;48.8;0.8;;;;;;;;;;;;;;;;孔铜;≥18平均≥20;23.53;23.53;27.76;26.14;21.57;27.45;24.99;ACC;18.0;23.0;0;21.57;27.76;25.0;2.49;6.190000000000001;435889;J0400572A00.0;622.0;527.0;98.96;84.56;;;;2.0;0.3;48924.0;6.666666666666667;327794.0;;;True;21.57;27.76;6.190000000000001;0.19833333333333336;3.5700000000000003;0.3
DCI-20250312175;ECI-20250312005;WOA250307234-00-001-001;J0600100A00.0;2#龙门图电线;沉金;A板;正片;短边;;560.0;428.0;0.325;;荣信;5;5;2.8ASD;45.0;18.0;1.3;龙门;75;25;56.22;54.0;19.0;13.0;;;80.0;8;;是;;;孔铜;≥25;32.03;27.95;33.33;32.03;27.45;33.33;31.02;ACC;25.0;30.0;1;27.45;33.33;31.02;2.64;5.879999999999999;422518;J0600100A00.0;560.0;428.0;399.3;172.8;0.178/0.206;56.22;54.0;2.25;0.325;7762.0;6.923076923076922;239680.0;0.178;0.206;False;27.45;33.33;5.879999999999999;0.09799999999999998;2.4499999999999993;0.325
DCI-20250312261;ECI-20250312006;WOA250306157-00-001-001;J0400498B00.0;2#龙门图电线;喷锡;A板;正片;短边;0.7;560.0;469.9;0.9mm;H0080;荣信;5;5;2.8;50.0;18.5;1.3;龙门;89.25-120.75;25;51.0;51.0;19.0;12.0;;;60.0;8;;否;;;孔铜;≥25;39.22;35.95;41.18;41.83;33.33;39.22;38.45;REJ;25.0;30.0;0;33.33;41.83;38.46;3.24;8.5;432517;J0400498B00.0;560.0;469.9;315.0;220.17;0.381/0.381;51.0;51.0;2.0;0.9;3386.0;2.222222222222222;263144.0;0.381;0.381;False;33.33;41.83;8.5;0.33319999999999994;8.329999999999998;0.9
DCI-20250312417;ECI-20250312007;WOA250308244-00-001-001;JS21388EB0;2#东威板电VCP线;沉金;A板;负片;短边;1.50(含铜);546.0;310.0;0.9;H0053;东威;35;18;26;50.0;48.75;0.8;;;;;;;;;;;;;否;;;孔铜;≥18平均20;28.31;24.0;30.15;28.31;22.77;28.92;27;ACC;18.0;23.0;0;22.77;30.15;27.08;2.96;7.379999999999999;2877;JS21388EB0;546.0;310.0;144.0;130.0;;;;1.6;0.9;21259.0;1.777777777777778;169260.0;;;True;22.77;30.15;7.379999999999999;0.26499999999999996;4.77;0.9
DCI-20250313057;ECI-20250313001;WOA250310295-00-001-001;J0200521A00.0;2#龙门图电线;喷锡;A板;正片;短边;1.5;622.0;530.0;0.5mm;;东威;5;5;28;45.0;18.5;2.1;龙门;35;20;32.81;55.0;17.0;10.0;;;60.0;8;;是;;;孔铜;≥20平均25;26.41;22.22;28.11;26.8;23.53;30.07;25.41;ACC;20.0;25.0;1;22.22;30.07;26.19;2.9;7.850000000000001;435058;J0200521A00.0;622.0;530.0;190.0;118.0;0.254/0.241;32.81;55.0;1.6;0.5;9914.0;3.2;329660.0;0.254;0.241;False;22.22;30.07;7.850000000000001;0.11099999999999995;2.219999999999999;0.5
DCI-20250313059;ECI-20250313002;WOA250311301-00-001-001;J0200533A00.0;2#龙门图电线;喷锡;A板;正片;短边;1.5;600.0;489.0;0.5;;东威;5;5;28;45.0;18.5;2.1;龙门;53;20;61.69;36.11;17.0;10.0;;;60.0;8;;是;;;孔铜;≥20平均25;25.49;22.22;28.11;29.41;22.88;28.11;26.03;ACC;20.0;25.0;1;22.22;29.41;26.04;2.99;7.190000000000001;431606;J0200533A00.0;600.0;489.0;193.0;155.0;0.5/0.254;61.96;36.11;1.6;0.5;4314.0;3.2;293400.0;0.5;0.254;False;22.22;29.41;7.190000000000001;0.11099999999999995;2.219999999999999;0.5
DCI-20250313326;ECI-20250313003;WOA250303054-00-003-004;J0400473A00.0;1#东威图电VCP线;喷锡;A板;正片;长边;0.9;622.0;526.0;0.35;H0080;东威;5;5;28;50.0;18.5;2.1;东威;38.39;20;31.03;61.64;32.0;15.0;45;40;36.0;6;1;否;;;孔铜;≥20平均25;28.11;23.53;27.45;26.8;19.61;26.8;25.38;REJ;20.0;25.0;1;19.61;28.11;25.38;3.24;8.5;408633;J0400473A00.0;622.0;526.0;300.0;250.0;0.2/0.2;31.03;61.64;1.5;0.35;16984.0;4.285714285714286;327172.0;0.2;0.2;True;19.61;28.11;8.5;-0.019500000000000028;-0.39000000000000057;0.35
DCI-20250313328;ECI-20250313004;WOA250311322-00-001-001;J0200519A00.0;1#东威图电VCP线;喷锡;A板;正片;短边;1.4;560.0;470.0;0.4mm;H0080;东威;5;5;28;50.0;18.5;2.1;东威;38.4;20;38.9;36.0;32.0;15.0;45;35;36.0;6;1;否;;;孔铜;≥20平均25;28.11;24.18;26.14;28.11;24.18;26.14;26.14;ACC;20.0;25.0;1;24.18;28.11;26.14;1.76;3.93;434527;J0200519A00.0;560.0;470.0;268.0;177.6;0.2/0.199;38.9;36.0;1.64;0.4;8399.0;4.1;263200.0;0.2;0.199;True;24.18;28.11;3.9299999999999997;0.209;4.18;0.4
DCI-20250313332;ECI-20250313005;WOA250308243-00-001-001;J0200232A00.0;2#龙门图电线;喷锡;A板;正片;短边;1.1;600.0;534.0;0.5;H0120;东威;5;5;28;40.0;18.5;2.1;龙门;35;18;58.0;59.0;15.0;10.0;;;60.0;8;;是;;;孔铜;≥18平均20;29.41;23.09;30.72;30.72;26.45;28.11;28.08;REJ;18.0;23.0;0;23.09;30.72;28.08;2.94;7.629999999999999;313121;J0200232A00.0;600.0;534.0;138.0;81.0;/;58.0;59.0;1.2;0.5;10469.0;2.4;320400.0;;;False;23.09;30.72;7.629999999999999;0.2827777777777778;5.09;0.5
DCI-20250313334;ECI-20250313006;WOA250311325-00-001-001;JP21809LD0;2#龙门图电线;喷锡;A板;正片;短边;1.5(含铜);600.0;514.0;0.65;H0053;东威;5;5;28;50.0;18.5;2.1;龙门;58;25;28.62;30.51;16.0;11.0;;;70.0;8;;否;;;孔铜;≥25;32.03;28.11;31.37;30.07;24.84;31.37;29.63;REJ;25.0;30.0;1;24.84;32.03;29.63;2.73;7.190000000000001;428013;JP21809LD0;600.0;514.0;160.655;121.76;0.635/0.635;28.62;30.51;1.575;0.65;15361.0;2.423076923076923;308400.0;0.635;0.635;False;24.84;32.03;7.190000000000001;-0.0064000000000000055;-0.16000000000000014;0.65
DCI-20250313427;ECI-20250313007;WOA250303054-00-004-004;J0400473A00.0;1#东威图电VCP线;喷锡;A板;正片;短边;0.9;622.0;526.0;0.35;H0080;东威;5;5;28;50.0;18.5;2.1;东威;38.39;20;31.03;61.64;36.0;15.0;45;40;36.0;6;1;否;;;孔铜;≥20平均25;37.26;24.62;38.77;36.92;25.85;39.38;33.8;ACC;20.0;25.0;0;24.62;39.38;33.8;6.71;14.76;408633;J0400473A00.0;622.0;526.0;300.0;250.0;0.2/0.2;31.03;61.64;1.5;0.35;16984.0;4.285714285714286;327172.0;0.2;0.2;True;24.62;39.38;14.760000000000002;0.23100000000000004;4.620000000000001;0.35
DCI-20250313450;ECI-20250313008;WOA250310296-00-001-001;J0400537A00.0;2#龙门图电线;沉金;A板;正片;短边;1.1;600.0;546.0;0.35mm;H0080;东威;5;5;28;50.0;18.5;2.1;龙门;35;18;28.0;73.0;15.0;10.0;;;60.0;8;;是;;;孔铜;≥18平均20;30.77;24.0;32.0;30.77;25.23;33.85;29.43;REJ;18.0;23.0;0;24.0;33.85;29.44;3.92;9.850000000000001;437048;J0400537A00.0;600.0;546.0;186.56;129.12;0.203/0.197;28.0;73.0;1.6;0.35;12706.0;4.571428571428572;327600.0;0.203;0.197;False;24.0;33.85;9.850000000000001;0.3333333333333333;6.0;0.35
DCI-20250313628;ECI-20250313009;WOA250310296-00-001-001;J0400537A00.0;2#龙门图电线;沉金;A板;正片;短边;1.1;600.0;546.0;0.35mm;H0080;东威;5;5;28;50.0;18.5;2.1;龙门;35;18;28.0;73.0;13.0;10.0;;;60.0;8;;是;;;孔铜;≥18平均20;26.8;20.26;26.14;26.14;20.26;24.18;23.96;ACC;18.0;23.0;1;20.26;26.8;23.96;3.0;6.539999999999999;437048;J0400537A00.0;600.0;546.0;186.56;129.12;0.203/0.197;28.0;73.0;1.6;0.35;12706.0;4.571428571428572;327600.0;0.203;0.197;False;20.26;26.8;6.539999999999999;0.12555555555555564;2.2600000000000016;0.35
DCI-20250313683;ECI-20250313010;WOA250224641-00-033-049;J0200191A00.1;2#东威板电VCP线;沉金;A板;负片;短边;0.5;500.0;364.0;0.5;;东威;35;20;35;27.0;48.8;0.8;;;;;;;;;;;;;;;;孔铜;≥20平均≥25;30.07;28.11;28.76;26.14;24.84;27.45;27.56;ACC;20.0;25.0;0;24.84;30.07;27.56;1.87;5.23;342672;J0200191A00.1;500.0;364.0;349.0;160.0;;;;0.6;0.5;1445.0;1.2;182000.0;;;True;24.84;30.07;5.23;0.242;4.84;0.5
DCI-20250313734;ECI-20250313012;WOA250310297-00-001-001;J0400535A00.0;2#龙门图电线;沉金;A板;正片;短边;1.1;622.0;512.0;0.35mm;;东威;5;5;28;45.0;18.5;2.1;龙门;35;18;25.0;36.0;14.0;10.0;;;60.0;8;;是;;;孔铜;≥18平均20;23.53;20.26;23.53;24.18;20.26;24.84;22.76;ACC;18.0;23.0;1;20.26;24.84;22.77;2.0;4.579999999999998;437612;J0400535A00.0;622.0;512.0;211.6;160.0;0.203/0.226;25.0;36.0;1.6;0.35;7411.0;4.571428571428572;318464.0;0.203;0.226;False;20.26;24.84;4.579999999999998;0.12555555555555564;2.2600000000000016;0.35
DCI-20250313740;ECI-20250313011;WOA250312373-00-001-001;J0200538A00.0;2#龙门图电线;喷锡;A板;正片;短边;1.5;622.0;526.0;0.4;;东威;5;5;28;45.0;18.5;2.1;龙门;35;20;64.0;52.54;17.5;10.0;;;60.0;8;;是;;;孔铜;≥20平均25;28.11;24.18;32.03;30.07;25.49;31.37;28.54;ACC;20.0;25.0;0;24.18;32.03;28.54;3.19;7.850000000000001;437937;J0200538A00.0;622.0;526.0;125.0;72.2;0.508/0.372;64.0;52.54;1.6;0.4;6415.0;4.0;327172.0;0.508;0.372;False;24.18;32.03;7.850000000000001;0.209;4.18;0.4
DCI-20250313742;ECI-20250313013;WOA250306159-00-001-001;J0200513A00.0;2#东威板电VCP线;沉金;A板;负片;短边;1.1;580.0;470.0;0.4;;东威;35;20;45;29.0;48.8;0.8;;;;;;;;;;;;;;;;孔铜;≥20平均≥25;28.92;24.0;28.92;29.54;26.46;29.54;27.89;ACC;20.0;25.0;0;24.0;29.54;27.9;2.22;5.539999999999999;427196;J0200513A00.0;580.0;470.0;275.0;148.0;;;;1.2;0.4;11459.0;3.0;272600.0;;;True;24.0;29.54;5.539999999999999;0.2;4.0;0.4
DCI-20250314039;ECI-20250314001;WOA250311303-00-001-002;J0200506A00.0;1#东威图电VCP线;喷锡;A板;正片;短边;1.5;622.0;520.5;0.55;;东威;5;5;28;45.0;18.5;2.1;龙门;35;18;35.0;39.0;28.0;15.0;45;40;36.0;6;1;否;;;孔铜;≥18平均20;30.72;26.8;30.72;30.07;26.8;30.72;29.3;REJ;18.0;23.0;0;26.8;30.72;29.31;1.96;3.919999999999998;431104;J0200506A00.0;622.0;520.5;245.0;200.0;0.304/0.238;35.0;39.0;1.6;0.55;6545.0;2.909090909090909;323751.0;0.304;0.238;True;26.8;30.72;3.919999999999998;0.48888888888888893;8.8;0.55
DCI-20250314115;ECI-20250314002;WOA250307203-00-001-001;J0400543A00.0;2#东威板电VCP线;喷锡;A板;负片;短边;1.1;500.0;386.0;0.4mm;;东威;35;20;30;50.0;48.8;0.8;;;;;;;;;;;;;;;;孔铜;≥20平均≥25;26.8;23.53;26.8;28.11;23.53;28.76;26.25;ACC;20.0;25.0;1;23.53;28.76;26.25;2.24;5.23;429445;J0400543A00.0;500.0;386.0;180.0;154.0;;;;1.6;0.4;5302.0;4.0;193000.0;;;True;23.53;28.76;5.23;0.17650000000000005;3.530000000000001;0.4
DCI-20250314306;ECI-20250314003;WOA250311323-00-001-001;J0400548A00.0;2#龙门图电线;沉金;A板;正片;短边;1;622.0;534.0;0.325;H0080;东威;5;5;28;50.0;18.5;2.1;龙门;47.9;20;43.5;43.4;18.0;11.0;;;60.0;8;;是;;;孔铜;≥20平均25;35.3;24.18;33.33;32.68;25.49;32.03;30.5;ACC;20.0;25.0;0;24.18;35.3;30.5;4.54;11.12;434713;J0400548A00.0;622.0;534.0;268.4;118.6;0.2/0.2;43.5;43.4;1.6;0.325;35699.0;4.923076923076923;332148.0;0.2;0.2;False;24.18;35.3;11.119999999999997;0.209;4.18;0.325
DCI-20250314338;ECI-20250314004;WOA250304073-00-001-001;J0400013A00.0;2#东威板电VCP线;沉锡;A板;负片;短边;1.2;626.0;470.0;0.4;H0080;东威;35;25;31;50.0;55.7;0.7;;;;;;;;;;;;;;;;孔铜;≥25;35.95;28.11;35.95;34.64;28.11;34.64;32.9;ACC;25.0;30.0;1;28.11;35.95;32.9;3.76;7.840000000000003;216579;J0400013A00.0;626.0;470.0;210.5;120.0;;;;1.55;0.4;11903.0;3.875;294220.0;;;True;28.11;35.95;7.840000000000003;0.12439999999999998;3.1099999999999994;0.4
DCI-20250314459;ECI-20250314006;WOA250308248-00-001-002;J0200511A00.0;2#龙门图电线;喷锡;A板;正片;短边;1.1;600.0;546.0;0.3;H0080;荣信;5;5;2.8;45.0;18.5;1.3;龙门;35.56;25;62.0;54.0;18.0;10.0;;;60.0;8;;是;;;孔铜;≥25;35.69;28.31;36.31;34.46;28.31;36.31;33.23;ACC;25.0;30.0;1;28.31;36.31;33.23;3.87;8.000000000000004;431142;J0200511A00.0;600.0;546.0;175.0;140.0;0.25/0.355;62.0;54.0;1.2;0.3;70408.0;4.0;327600.0;0.25;0.355;False;28.31;36.31;8.000000000000004;0.13239999999999996;3.3099999999999987;0.3
DCI-20250314460;ECI-20250314007;WOA250311311-00-001-001;JP21768LB1;2#龙门图电线;喷锡;A板;正片;短边;1.5;580.0;528.0;0.8;H0053;东威;5;5;28;50.0;18.5;2.1;龙门;90;25;73.0;68.0;15.0;13.0;;;70.0;8;;否;;;孔铜;≥25;41.23;33.85;40.0;41.23;34.46;40.0;38.46;REJ;25.0;30.0;0;33.85;41.23;38.46;3.39;7.379999999999995;47648;JP21768LB1;580.0;528.0;252.73;138.176;0.508;73.0;68.0;1.575;0.8;3075.0;1.96875;306240.0;0.508;;False;33.85;41.23;7.3799999999999955;0.35400000000000004;8.850000000000001;0.8
DCI-20250314505;ECI-20250314008;WOA250310286-00-001-006;J0200093B03.0;2#龙门图电线;沉金;A板;正片;短边;1.6;580.0;452.0;0.4mm;H0080;东威;5;5;28;50.0;18.5;2.1;龙门;33.4;25;60.5;60.1;20.0;10.0;;;70.0;8;;是;;;孔铜;≥25;33.23;28.31;35.08;34.46;28.31;32.62;32;ACC;25.0;30.0;1;28.31;35.08;32.0;2.99;6.77;351997;J0200093B03.0;580.0;452.0;334.0;215.0;0.4/;60.5;60.1;1.6;0.4;17383.0;4.0;262160.0;0.4;;False;28.31;35.08;6.77;0.13239999999999996;3.3099999999999987;0.4
DCI-20250314630;ECI-20250314009;WOA250311311-00-001-001;JP21768LB1;2#龙门图电线;喷锡;A板;正片;短边;1.5;580.0;528.0;0.8;H0053;东威;5;5;28;50.0;18.5;2.1;龙门;90;25;73.0;68.0;13.0;13.0;;;70.0;8;;否;;;孔铜;≥25;26.8;26.14;30.07;25.49;24.18;26.14;26.47;REJ;25.0;30.0;1;24.18;30.07;26.47;1.97;5.890000000000001;47648;JP21768LB1;580.0;528.0;252.73;138.176;0.508;73.0;68.0;1.575;0.8;3075.0;1.96875;306240.0;0.508;;False;24.18;30.07;5.890000000000001;-0.03280000000000001;-0.8200000000000003;0.8
DCI-20250314702;ECI-20250314010;WOA250305116-00-001-001;JS40459LA0;2#东威板电VCP线;喷锡;A板;负片;短边;0.8(含铜);608.0;511.0;0.65;;东威;58;25.4;34;50.0;48.8;0.8;;;;;;;;;;;;;;;;孔铜;≥25.4;33.69;29.54;33.92;33.92;29.54;34.46;32.51;ACC;25.4;30.4;1;29.54;34.46;32.51;2.32;4.920000000000002;37010;JS40459LA0;608.0;511.0;191.4;143.32;;;;1.575;0.65;6660.0;2.423076923076923;310688.0;;;True;29.54;34.46;4.920000000000002;0.162992125984252;4.140000000000001;0.65
DCI-20250314706;ECI-20250314012;WOA250305115-00-001-001;JS40456LA0;2#东威板电VCP线;喷锡;A板;负片;短边;1.0(不含铜);546.0;414.0;0.65;;东威;58;25.4;34;50.0;48.8;0.8;;;;;;;;;;;;;;;;孔铜;≥25.4;34.92;29.15;33.85;32.69;29.77;34.92;32.55;ACC;25.4;30.4;1;29.15;34.92;32.55;2.54;5.770000000000003;36889;JS40456LA0;546.0;414.0;174.06;126.6;;;;1.575;0.65;11493.0;2.423076923076923;226044.0;;;True;29.15;34.92;5.770000000000003;0.14763779527559057;3.75;0.65
DCI-20250314707;ECI-20250314013;WOA250305114-00-001-001;JS40455LA0;2#东威板电VCP线;喷锡;A板;负片;短边;0.8(含铜);607.0;525.0;0.65;;东威;58;25.4;34;50.0;48.8;0.8;;;;;;;;;;;;;;;;孔铜;≥25.4;32.62;28.92;33.23;33.23;28.92;30.15;31.17;ACC;25.4;30.4;1;28.92;33.23;31.18;2.09;4.309999999999995;36944;JS40455LA0;607.0;525.0;191.4;97.8;;;;1.575;0.65;8865.0;2.423076923076923;318675.0;;;True;28.92;33.23;4.309999999999995;0.13858267716535447;3.520000000000003;0.65
DCI-20250314708;ECI-20250314011;WOA250312377-00-001-001;J0400326B00.0;2#东威板电VCP线;沉锡;A板;负片;短边;0.7（不含铜）;622.0;504.0;0.25mm;;东威;48.4;20;35;50.0;48.8;0.8;;;;;;;;;;;;;;;;孔铜;≥20平均≥25;32.62;24.62;31.38;32.0;24.62;32.62;29.64;ACC;20.0;25.0;1;24.62;32.62;29.64;3.92;7.999999999999996;440334;J0400326B00.0;622.0;504.0;197.3;139.0;;;;1.6;0.25;24670.0;6.4;313488.0;;;True;24.62;32.62;7.9999999999999964;0.23100000000000004;4.620000000000001;0.25
DCI-20250314709;ECI-20250314014;WOA250310288-00-001-002;J0400549A00.0;1#东威图电VCP线;OSP;A板;正片;短边;1;520.5;406.0;0.5mm;;东威;5;5;28;45.0;18.5;2.1;东威;35;18;29.18;33.69;27.0;15.0;45;40;36.0;6;1;是;;;孔铜;≥18平均20;24.18;22.22;27.45;24.84;22.22;26.8;24.61;ACC;18.0;23.0;1;22.22;27.45;24.62;2.21;5.23;434374;J0400549A00.0;520.5;406.0;378.0;99.0;0.2/0.2;29.18;33.69;1.6;0.5;5525.0;3.2;211323.0;0.2;0.2;True;22.22;27.45;5.23;0.23444444444444437;4.219999999999999;0.5
DCI-20250314741;ECI-20250314015;WOA250303052-00-012-020;J0400122A00.0;1#东威图电VCP线;OSP;A板;正片;短边;0.61;520.5;347.0;0.4;;东威;5;5;28;45.0;18.5;2.1;东威;47.9;25;63.0;61.0;36.0;15.0;45;40;36.0;6;1;否;;;孔铜;≥25;33.99;28.11;32.6;32.68;27.45;32.68;31.25;ACC;25.0;30.0;1;27.45;33.99;31.25;2.75;6.540000000000003;261660;J0400122A00.0;520.5;347.0;308.91;249.0;0.2/0.195;63.0;61.0;1.62;0.4;21543.0;4.05;180613.5;0.2;0.195;True;27.45;33.99;6.540000000000003;0.09799999999999998;2.4499999999999993;0.4
DCI-20250315004;ECI-20250314016;WOA250303027-00-001-004;J0400132B00.0;2#龙门图电线;喷锡;A板;正片;短边;1;580.0;500.0;0.35;;东威;5;5;28;45.0;18.5;2.1;龙门;35;20;48.0;42.0;17.5;10.0;;;60.0;8;;是;;;孔铜;≥20平均25;28.76;24.18;29.41;27.45;24.18;30.72;27.45;ACC;20.0;25.0;1;24.18;30.72;27.45;2.74;6.539999999999999;279635;J0400132B00.0;580.0;500.0;228.0;157.0;0.254/0.203;48.0;42.0;1.6;0.35;15159.0;4.571428571428572;290000.0;0.254;0.203;False;24.18;30.72;6.539999999999999;0.209;4.18;0.35
DCI-20250315119;ECI-20250315001;WOA250308261-00-001-003;J0400561A00.0;1#东威图电VCP线;喷锡;A板;正片;短边;0.20(不含铜);600.0;531.0;0.4;;东威;5;5;28;45.0;18.5;2.1;东威;35;20;52.42;34.5;31.0;15.0;45;40;36.0;6;1;是;;;孔铜;≥20平均25;33.99;23.53;32.68;32.03;24.68;30.72;29.6;ACC;20.0;25.0;1;23.53;33.99;29.6;4.4;10.46;433618;J0400561A00.0;600.0;531.0;277.0;113.0;0.2/0.30;52.42;34.5;1.58;0.4;7334.0;3.95;318600.0;0.2;0.3;True;23.53;33.99;10.46;0.17650000000000005;3.530000000000001;0.4
DCI-20250316225;ECI-20250315008;WOA250305099-00-001-001;J0400404A00.0;2#龙门图电线;;A板;正片;短边;1.3;622.0;510.0;0.4;H0154;东威;5;5;28;50.0;18.5;2.1;龙门;35;20;51.7;50.6;18.0;10.0;;;60.0;8;;是;;;孔铜;≥20平均25;27.45;23.53;27.45;27.45;22.88;27.45;26.03;ACC;20.0;25.0;1;22.88;27.45;26.04;2.2;4.57;381779;J0400404A00.0;622.0;510.0;160.5;106.8;0.203/;51.7;50.6;1.6;0.4;21485.0;4.0;317220.0;0.203;;False;22.88;27.45;4.57;0.14399999999999996;2.879999999999999;0.4
DCI-20250316274;ECI-20250316002;WOA250312334-00-001-001;JP21932LD0;2#龙门图电线;喷锡;A板;正片;短边;1.5(含铜);620.0;468.0;0.65;H0053;东威;5;5;28;50.0;18.5;2.1;龙门;58;25;45.0;49.0;16.5;11.0;;;70.0;8;;否;;;孔铜;≥25;37.54;28.92;35.69;35.08;28.31;36.31;33.64;ACC;25.0;30.0;1;28.31;37.54;33.64;3.98;9.23;72968;JP21932LD0;620.0;468.0;200.0;88.0;0.35/0.427;45.0;49.0;1.575;0.65;4456.0;2.423076923076923;290160.0;0.35;0.427;False;28.31;37.54;9.23;0.13239999999999996;3.3099999999999987;0.65
DCI-20250316275;ECI-20250316003;WOA250312356-00-001-001;J0200521A00.0;2#龙门图电线;喷锡;A板;正片;短边;1.5;622.0;530.0;0.5mm;H0080;东威;5;5;28;50.0;18.5;2.1;龙门;35;20;32.81;55.0;16.0;10.0;;;60.0;8;;是;;;孔铜;≥20平均25;31.38;22.77;29.54;33.23;24.0;34.46;29.23;ACC;20.0;25.0;1;22.77;34.46;29.23;4.84;11.69;435058;J0200521A00.0;622.0;530.0;190.0;118.0;0.254/0.241;32.81;55.0;1.6;0.5;9914.0;3.2;329660.0;0.254;0.241;False;22.77;34.46;11.690000000000001;0.13849999999999998;2.7699999999999996;0.5
DCI-20250316276;ECI-20250316004;WOA250312337-00-001-001;JA4C607TA0;2#龙门图电线;沉锡;A板;正片;短边;1;622.0;313.0;0.4;H0080;东威;5;5;28;50.0;18.5;2.1;龙门;70;20;52.0;69.0;17.0;11.0;;;60.0;8;;是;;;孔铜;≥20平均25;32.03;24.84;33.99;32.03;25.41;33.33;30.27;REJ;20.0;25.0;0;24.84;33.99;30.27;4.06;9.150000000000002;155008;JA4C607TA0;622.0;313.0;280.0;276.0;0.2/0.254;52.0;69.0;1.6;0.4;7823.0;4.0;194686.0;0.2;0.254;False;24.84;33.99;9.150000000000002;0.242;4.84;0.4
DCI-20250316277;ECI-20250316005;WOA250312336-00-001-001;JA4C606TA0;2#龙门图电线;沉锡;A板;正片;短边;1;622.0;313.0;0.4;H0080;东威;5;5;28;50.0;18.5;2.1;龙门;70;20;52.0;69.0;17.0;11.0;;;60.0;8;;是;;;孔铜;≥20平均25;32.03;24.18;33.33;32.68;24.84;31.37;29.73;REJ;20.0;25.0;1;24.18;33.33;29.74;4.11;9.149999999999999;154319;JA4C606TA0;622.0;313.0;280.0;276.0;0.2/0.254;52.0;69.0;1.6;0.4;7776.0;4.0;194686.0;0.2;0.254;False;24.18;33.33;9.149999999999999;0.209;4.18;0.4
DCI-20250316279;ECI-20250316006;WOA250306186-00-001-001;JA4C598TA0;2#龙门图电线;沉锡;A板;正片;短边;1;622.0;313.0;0.4;H0080;东威;5;5;28;50.0;18.5;2.1;龙门;70;20;53.0;71.0;17.0;11.0;;;60.0;8;;是;;;孔铜;≥20平均25;30.72;24.18;34.64;31.37;25.49;32.03;29.73;REJ;20.0;25.0;0;24.18;34.64;29.74;4.05;10.46;164715;JA4C598TA0;622.0;313.0;280.0;276.0;0.2/0.254;53.0;71.0;1.6;0.4;7345.0;4.0;194686.0;0.2;0.254;False;24.18;34.64;10.46;0.209;4.18;0.4
DCI-20250316289;ECI-20250316001;WOA250312378-00-001-001;J0400326C00.0;2#东威板电VCP线;沉锡;A板;负片;短边;0.7(不含铜);622.0;505.0;0.25mm;H0080;东威;48.4;20;34;45.0;36.0;1;;;;;;;;;;;;;;;;孔铜;≥20平均25;28.76;18.3;30.07;29.41;18.3;29.41;25.7;REJ;20.0;25.0;1;18.3;30.07;25.71;5.75;11.77;440490;J0400326C00.0;622.0;505.0;197.3;139.0;;;;1.6;0.25;23390.0;6.4;314110.0;;;True;18.3;30.07;11.77;-0.08499999999999996;-1.6999999999999993;0.25
DCI-20250316321;ECI-20250316007;WOA250308253-00-001-024;J0200208A00.0;2#龙门图电线;喷锡;A板;正片;短边;1.5;600.0;339.0;0.5;H0080;东威;5;5;28;50.0;18.5;2.1;龙门;52.9;25;74.3;74.8;16.0;11.0;;;70.0;8;;是;;;孔铜;≥25;36.92;29.54;35.08;37.54;30.15;33.23;33.74;ACC;25.0;30.0;0;29.54;37.54;33.74;3.38;8.0;311613;J0200208A00.0;600.0;339.0;315.0;284.0;0.3/0.3;74.3;74.8;1.55;0.5;5962.0;3.1;203400.0;0.3;0.3;False;29.54;37.54;8.0;0.18159999999999996;4.539999999999999;0.5
DCI-20250316405;ECI-20250316013;WOA250307220-00-001-003;J0400330B00.0;2#龙门图电线;OSP;A板;正片;短边;1.1;622.0;410.0;0.4;H0080;东威;5;5;28;50.0;18.5;2.1;龙门;35;18;29.8;24.1;14.0;10.0;;;60.0;8;;是;;;孔铜;≥18平均20;21.57;16.34;23.53;22.88;17.65;22.88;20.8;REJ;18.0;23.0;1;16.34;23.53;20.81;3.05;7.190000000000001;431607;J0400330B00.0;622.0;410.0;295.0;190.0;0.2/0.2;29.8;24.1;1.6;0.4;6344.0;4.0;255020.0;0.2;0.2;False;16.34;23.53;7.190000000000001;-0.09222222222222223;-1.6600000000000001;0.4
DCI-20250316415;ECI-20250316012;WOA250311308-00-001-001;J0600110A00.0;2#龙门图电线;沉金;A板;正片;短边;;546.0;410.0;0.35mm;H0080;东威;5;5;28;50.0;18.5;2.1;龙门;35;20;35.73;30.15;16.0;10.0;;;60.0;8;;是;;;孔铜;≥20平均25;30.72;23.53;33.99;31.37;23.53;32.03;29.19;ACC;20.0;25.0;1;23.53;33.99;29.2;4.52;10.46;428926;J0600110A00.0;546.0;410.0;190.0;172.0;0.203/0.212;35.73;30.15;1.6;0.35;17937.0;4.571428571428572;223860.0;0.203;0.212;False;23.53;33.99;10.46;0.17650000000000005;3.530000000000001;0.35
DCI-20250316415;ECI-20250316012;WOA250311308-00-001-001;J0600110A00.0;2#龙门图电线;沉金;A板;正片;短边;;546.0;410.0;0.35mm;H0080;东威;5;5;28;50.0;18.5;2.1;龙门;35;20;35.73;30.15;16.0;10.0;;;60.0;8;;是;;;孔铜;≥20平均25;30.72;23.53;33.99;31.37;23.53;32.03;29.19;ACC;20.0;25.0;1;23.53;33.99;29.2;4.52;10.46;428935;J0600110A00.0;546.0;410.0;190.0;172.0;;;;;;;;223860.0;;;False;23.53;33.99;10.46;0.17650000000000005;3.530000000000001;0.35
DCI-20250316425;ECI-20250316010;WOA250313393-00-001-001;JS21865LA1;2#龙门图电线;喷锡;A板;正片;短边;1.5(含铜);626.0;500.0;0.9;H0053;东威;5;5;28;50.0;18.5;2.1;龙门;58;20;37.0;41.0;14.0;10.0;;;60.0;8;;否;;;孔铜;≥20平均25;28.76;26.8;30.07;30.07;24.18;26.8;27.78;ACC;20.0;25.0;0;24.18;30.07;27.78;2.29;5.890000000000001;79190;JS21865LA1;626.0;500.0;154.0;100.0;0.635/0.635;37.0;41.0;1.575;0.9;3384.0;1.75;313000.0;0.635;0.635;False;24.18;30.07;5.890000000000001;0.209;4.18;0.9
DCI-20250316434;ECI-20250316009;WOA250312372-00-001-001;J0400560A00.0;2#龙门图电线;喷锡;A板;正片;短边;0.7;600.0;546.0;0.35;H0080;荣信;5;5;28;50.0;18.5;2.1;龙门;35;25;76.45;61.39;19.0;10.0;;;70.0;8;;是;;;孔铜;≥25;34.64;29.41;32.68;30.72;28.76;32.03;31.37;ACC;25.0;30.0;1;28.76;34.64;31.37;2.19;5.879999999999999;438482;J0400560A00.0;600.0;546.0;186.5;130.0;0.254/0.264;76.45;61.39;1.6;0.35;26713.0;4.571428571428572;327600.0;0.254;0.264;False;28.76;34.64;5.879999999999999;0.15040000000000006;3.7600000000000016;0.35
DCI-20250316436;ECI-20250316008;WOA250313404-00-001-001;J02T0024A00.0;2#龙门图电线;沉锡;A板;正片;短边;1.5;600.0;445.0;0.5;H0125;东威;5;5;28;50.0;18.5;2.1;龙门;52.9;25;67.0;67.0;18.5;10.0;;;70.0;8;;否;;;孔铜;≥25;28.11;28.11;30.07;32.03;28.11;31.37;29.63;ACC;25.0;30.0;1;28.11;32.03;29.63;1.78;3.920000000000002;441073;J02T0024A00.0;600.0;445.0;284.0;208.8;0.3/0.3;67.0;67.0;1.6;0.5;40085.0;3.2;267000.0;0.3;0.3;False;28.11;32.03;3.9200000000000017;0.12439999999999998;3.1099999999999994;0.5
DCI-20250316442;ECI-20250316014;WOA250310289-00-001-003;J0400549A00.0;2#龙门图电线;OSP;A板;正片;短边;1;520.5;406.0;0.5mm;H0080;东威;5;5;28;50.0;18.5;2.1;龙门;35;18;29.18;33.69;13.0;10.0;;;60.0;8;;是;;;孔铜;≥18平均20;29.14;22.88;28.11;26.14;22.88;30.72;26.64;ACC;18.0;23.0;1;22.88;30.72;26.64;3.27;7.84;434374;J0400549A00.0;520.5;406.0;378.0;99.0;0.2/0.2;29.18;33.69;1.6;0.5;5525.0;3.2;211323.0;0.2;0.2;False;22.88;30.72;7.84;0.2711111111111111;4.879999999999999;0.5
