Repository: BecaLiang/copper-thickness-consumption-tool

# Copper Usage

This projects provides a tool to calculate machine parameters for the pattern plating step at JST. Customer provided inputs like the desired thickness are combined with a safety margin to answer the question "What are my machine settings so I fulfill the customer required minimal thickness with a probability of 1 - margin?". To achieve this, a layer modelling the effect of our process on the minimal copper thickness is also contained.

## 1. Working Principles

The copper thickness tool is based on two functional entities. Firstly a tool to calculate the minimum thickness among all 6 measured points from all relevant inputs, implemented as an inheritance from _ThicknessCalcul

File: train_data.csv (part 15 of 37)
;Minimum Hole Diameter (mm);Customer Number;Full Board Plating_Production Line Equipment Name;Full Board Plating_Copper Surface Requirement (um);Full Board Plating_Hole Copper Requirement (um);Full Board Plating_Copper Current Density;Full Board Plating_Spray Frequency (HZ);Full Board Plating_Copper Plating Time (min);Full Board Plating_Board Speed (m/min);Pattern Plating_Production;Pattern Plating_Copper Surface Requirement (um);Pattern Plating_Hole Copper Requirement (um);Pattern Plating_Plated Area (GTL);Pattern Plating_Plated Area (GBL);Pattern Plating_Copper Current Density;Pattern Plating_Tin Plating Current Density;Pattern Plating_Spray Frequency|Copper (HZ);Pattern Plating_Spray Frequency|Tin (HZ);Pattern Plating_Copper Plating Time (min);Pattern Plating_Tin Plating Time (min);Pattern Plating_Board Speed (m/min);Is Hole Plugged;Not Plugged;Plugged;Inspection Item;Requirement;Measured Range 1;Measured Range 2;Measured Range 3;Measured Range 4;Measured Range 5;Measured Range 6;Average Value;Judgment;min_requirement;judgement_criteria;label;thickness_min;thickness_max;thickness_mean;thickness_std;thickness_range;mfgpartId;Part Number;Panel Length;Panel Width;Part Length;Part Width;Line width/spacing (mm);Graphic Area C Side %;Graphic Area S Side %;Board Thickness (mm);Min. hole size;Total Hole Quantity;Ratio;Panel Size;Line Width (mm);Line Spacing (mm);is_vcp;minimal_thickness;maximal_thickness;thickness_asymmetry;thickness_req_ratio;thickness_delta;minimum_hole_diameter
DCI-20250317171;ECI-20250317002;WOA250312363-00-001-001;J0400541A00.0;2#龙门图电线;沉金;A板;正片;短边;0.6;600.0;536.0;0.4;H0080;东威;5;5;28;50.0;18.5;2.1;龙门;83.7;20;54.0;54.0;16.5;14.0;;;60.0;8;;是;;;孔铜;≥20平均25;28.11;24.18;30.07;28.11;24.84;28.76;27.34;ACC;20.0;25.0;1;24.18;30.07;27.34;2.32;5.890000000000001;434966;J0400541A00.0;600.0;536.0;255.0;186.8;0.203/0.22;54.0;54.0;1.6;0.4;15522.0;4.0;321600.0;0.203;0.22;False;24.18;30.07;5.890000000000001;0.209;4.18;0.4
DCI-20250317174;ECI-20250316015;WOA250303056-00-001-005;JB4C454LB0;2#东威板电VCP线;喷锡;A板;负片;短边;0.8;622.0;520.5;0.25;H0080;东威;60;20;35;50.0;48.7;0.8;;;;;;;;;;;;;是;;;孔铜;≥20平均25;27.45;23.53;29.41;28.76;22.88;29.41;26.9;ACC;20.0;25.0;1;22.88;29.41;26.91;2.96;6.530000000000001;106805;JB4C454LB0;622.0;520.5;227.0;176.0;;;;1.6;0.25;26705.0;6.4;323751.0;;;True;22.88;29.41;6.530000000000001;0.14399999999999996;2.879999999999999;0.25
DCI-20250317185;ECI-20250317003;WOA250303045-00-001-014;J0400055A00.2;2#龙门图电线;沉锡;A板;正片;短边;0.46;580.0;546.0;0.5;H0080;荣信;5;5;2.8;45.0;18.5;1.3;龙门;65-100;25;59.2;64.55;19.0;11.0;;;70.0;8;;否;;;孔铜;≥25;26.14;22.88;26.14;26.8;22.22;26.8;25.16;REJ;25.0;30.0;1;22.22;26.8;25.16;2.06;4.580000000000002;441837;J0400055A00.2;580.0;546.0;268.0;129.0;0.2/0.25;59.2;64.55;1.6;0.5;;3.2;316680.0;0.2;0.25;False;22.22;26.8;4.580000000000002;-0.11120000000000005;-2.780000000000001;0.5
DCI-20250317187;ECI-20250317004;WOA250314443-00-001-001;J0400573A00.0;2#龙门图电线;喷锡;A板;正片;短边;1.1;622.0;470.0;0.4;H0154;东威;5;5;28;50.0;18.5;2.1;龙门;35;20;41.74;37.88;16.5;10.0;;;60.0;8;;是;;;孔铜;≥20平均25;25.49;19.61;26.8;25.49;19.61;27.45;24.07;REJ;20.0;25.0;1;19.61;27.45;24.08;3.54;7.84;438322;J0400573A00.0;622.0;470.0;197.51;146.81;0.203/0.138;41.74;37.88;1.6;0.4;28479.0;4.0;292340.0;0.203;0.138;False;19.61;27.45;7.84;-0.019500000000000028;-0.39000000000000057;0.4
DCI-20250317219;ECI-20250317001;WOA250305121-00-001-002;J0400427A01.0;2#东威板电VCP线;沉金;A板;负片;;1.1;622.0;364.0;0.325;H0080;东威;70;单点≥18，平均≥20;27;50.0;55.7;0.7;;;;;;;;;;;;;是;;;孔铜;≥18平均≥20;27.45;22.88;25.49;26.14;22.22;27.45;25.27;ACC;18.0;23.0;1;22.22;27.45;25.27;2.25;5.23;427774;J0400427A01.0;622.0;364.0;345.0;195.0;;;;1.652;0.325;14709.0;5.083076923076923;226408.0;;;True;22.22;27.45;5.23;0.23444444444444437;4.219999999999999;0.325
DCI-20250317325;ECI-20250317005;WOA250303045-00-001-014;J0400055A00.2;2#龙门图电线;沉锡;A板;正片;短边;0.46;580.0;546.0;0.5;H0080;荣信;5;5;2.8;45.0;18.5;1.3;龙门;65-100;25;59.2;64.55;16.0;11.0;;;90.0;8;;否;;;孔铜;≥25;35.08;28.92;36.31;35.69;28.92;33.23;33.02;ACC;25.0;30.0;1;28.92;36.31;33.02;3.34;7.390000000000001;441837;J0400055A00.2;580.0;546.0;268.0;129.0;0.2/0.25;59.2;64.55;1.6;0.5;;3.2;316680.0;0.2;0.25;False;28.92;36.31;7.390000000000001;0.15680000000000008;3.9200000000000017;0.5
DCI-20250317330;ECI-20250317006;WOA250307220-00-002-003;J0400330B00.0;2#龙门图电线;OSP;A板;正片;短边;1.1;622.0;410.0;0.4;H0080;东威;5;5;28;50.0;18.5;2.1;龙门;35;18;29.8;24.1;17.0;10.0;;;60.0;8;;是;;;孔铜;≥18平均20;28.92;22.15;30.15;31.38;23.38;32.0;27.99;ACC;18.0;23.0;0;22.15;32.0;28.0;4.21;9.850000000000001;431607;J0400330B00.0;622.0;410.0;295.0;190.0;0.2/0.2;29.8;24.1;1.6;0.4;6344.0;4.0;255020.0;0.2;0.2;False;22.15;32.0;9.850000000000001;0.23055555555555549;4.149999999999999;0.4
DCI-20250317332;ECI-20250317007;WOA250305137-00-001-002;JB2C805LA0;2#龙门图电线;喷锡;A板;正片;短边;1.5(含铜);622.0;470.0;0.35;H0080;东威;5;5;28;50.0;18.5;2.1;龙门;70;20;65.0;65.0;20.5;11.0;;;60.0;8;;是;;;孔铜;≥20平均25;32.62;25.85;32.0;29.54;24.48;32.0;29.41;ACC;20.0;25.0;0;24.48;32.62;29.41;3.48;8.139999999999997;98822;JB2C805LA0;622.0;470.0;222.8;145.4;0.25/0.20;65.0;65.0;1.6;0.35;71356.0;4.571428571428572;292340.0;0.25;0.2;False;24.48;32.62;8.139999999999997;0.22400000000000003;4.48;0.35
DCI-20250317333;ECI-20250317008;WOA250315444-00-001-001;J0400584A00.0;2#龙门图电线;喷锡;A板;正片;短边;1.1;622.0;546.0;0.45mm;H0165;东威;5;5;28;50.0;18.5;2.1;龙门;35;18;58.75;60.58;16.0;10.0;;;60.0;8;;是;;;孔铜;≥18平均20;28.31;22.77;30.77;28.92;22.77;30.15;27.28;ACC;18.0;23.0;1;22.77;30.77;27.28;3.6;8.0;442025;J0400584A00.0;622.0;546.0;149.19;90.11;0.203/0.203;58.75;60.58;1.6;0.45;23196.0;3.555555555555556;339612.0;0.203;0.203;False;22.77;30.77;8.0;0.26499999999999996;4.77;0.45
DCI-20250317335;ECI-20250317009;WOA250310290-00-003-009;J0200424A00.0;2#龙门图电线;沉锡;A板;正片;短边;1.5;622.0;332.0;0.5;H0080;东威;5;5;28;50.0;18.5;2.1;龙门;83.7;25;71.05;75.46;19.5;12.0;;;70.0;8;;否;;;孔铜;≥25;34.64;29.41;31.37;33.33;28.76;33.33;31.8;ACC;25.0;30.0;1;28.76;34.64;31.81;2.36;5.879999999999999;394978;J0200424A00.0;622.0;332.0;311.5;200.0;0.3/0.3;71.05;75.46;1.6;0.5;17723.0;3.2;206504.0;0.3;0.3;False;28.76;34.64;5.879999999999999;0.15040000000000006;3.7600000000000016;0.5
DCI-20250317547;ECI-20250317010;WOA250315448-00-001-001;J0200550A00.0;2#龙门图电线;沉锡;A板;正片;短边;1.5;626.0;326.0;0.4;;东威;5;5;28;45.0;18.5;2.1;龙门;38.4;20;58.0;53.0;18.0;10.0;;;60.0;8;;是;;;孔铜;≥20平均≥25;26.14;22.88;27.45;26.14;22.22;26.14;25.16;ACC;20.0;25.0;1;22.22;27.45;25.16;2.1;5.23;436858;J0200550A00.0;626.0;326.0;306.0;202.0;0.28/0.2;58.0;53.0;1.6;0.4;9183.0;4.0;204076.0;0.28;0.2;False;22.22;27.45;5.23;0.11099999999999995;2.219999999999999;0.4
DCI-20250317552;ECI-20250317011;WOA250314436-00-001-006;J0200477A00.0;2#东威板电VCP线;沉金;A板;负片;短边;1.5;400.0;364.0;0.25mm;;东威;70;18;25;50.0;0.9;43.3;;;;;;;;;;;;;;;;孔铜;≥18平均≥20;29.41;22.22;28.76;27.45;20.92;30.07;26.47;ACC;18.0;23.0;1;20.92;30.07;26.47;3.92;9.149999999999999;440095;J0200477A00.0;400.0;364.0;369.0;348.0;;;;1.6;0.25;11082.0;6.4;145600.0;;;True;20.92;30.07;9.149999999999999;0.16222222222222232;2.9200000000000017;0.25
DCI-20250318054;ECI-20250318001;WOA250315445-00-001-002;J0200552A00.0;2#龙门图电线;沉锡;A板;正片;短边;1.5;560.0;440.0;0.4mm;;东威;5;5;28;45.0;18.5;2.1;龙门;38.4;20;65.0;63.0;20.0;10.0;;;60.0;8;;是;;;孔铜;≥20平均25;30.07;24.84;30.07;32.68;25.49;30.07;28.87;ACC;20.0;25.0;0;24.84;32.68;28.87;3.05;7.84;440855;J0200552A00.0;560.0;440.0;420.0;263.3;0.2/0.2;65.0;63.0;1.6;0.4;6605.0;4.0;246400.0;0.2;0.2;False;24.84;32.68;7.84;0.242;4.84;0.4
DCI-20250318055;ECI-20250318002;WOA250315449-00-001-001;J0200551A00.0;2#龙门图电线;沉锡;A板;正片;短边;1.5;626.0;326.0;0.4;;东威;5;5;28;45.0;18.5;2.1;龙门;38.4;20;56.92;52.07;19.0;10.0;;;60.0;8;;是;;;孔铜;≥20平均25;29.41;24.18;31.17;27.45;24.84;31.37;28.07;ACC;20.0;25.0;1;24.18;31.37;28.07;3.11;7.190000000000001;440784;J0200551A00.0;626.0;326.0;306.0;202.0;0.2/0.2;56.92;52.07;1.6;0.4;7313.0;4.0;204076.0;0.2;0.2;False;24.18;31.37;7.190000000000001;0.209;4.18;0.4
DCI-20250318056;ECI-20250318003;WOA250315447-00-001-001;J0200549A00.0;2#龙门图电线;沉锡;A板;正片;短边;1.5;546.0;414.67;0.4;;东威;5;5;28;45.0;18.5;2.1;龙门;38.4;20;60.5;58.1;19.5;10.0;;;60.0;8;;是;;;孔铜;≥20平均25;29.41;24.18;32.03;29.41;24.18;30.07;28.21;ACC;20.0;25.0;1;24.18;32.03;28.21;3.27;7.850000000000001;441136;J0200549A00.0;546.0;414.6667;390.0;262.3;0.28/0.2;60.5;58.1;1.6;0.4;9776.0;4.0;226408.0182;0.28;0.2;False;24.18;32.03;7.850000000000001;0.209;4.18;0.4
DCI-20250318059;ECI-20250318004;WOA250315450-00-001-002;J0200553A00.0;2#龙门图电线;沉锡;A板;正片;短边;1.5;560.0;440.0;0.4mm;;东威;5;5;28;45.0;18.5;2.1;龙门;38.4;20;65.0;63.0;20.0;10.0;;;60.0;8;;是;;;孔铜;≥20平均25;30.07;24.84;32.03;30.07;25.49;32.03;29.08;ACC;20.0;25.0;0;24.84;32.03;29.09;3.17;7.190000000000001;440885;J0200553A00.0;560.0;440.0;420.0;263.3;0.2/0.2;65.0;63.0;1.6;0.4;8017.0;4.0;246400.0;0.2;0.2;False;24.84;32.03;7.190000000000001;0.242;4.84;0.4
DCI-20250318060;ECI-20250318005;WOA250315446-00-001-001;J0200548A00.0;2#龙门图电线;沉锡;A板;正片;短边;1.5;546.0;414.67;0.4;;东威;5;5;28;45.0;18.5;2.1;龙门;38.4;20;60.86;57.8;19.5;10.0;;;60.0;8;;是;;;孔铜;≥20平均25;29.41;24.84;30.07;30.07;23.53;27.45;28.49;ACC;20.0;25.0;1;23.53;30.07;27.56;2.82;6.539999999999999;441075;J0200548A00.0;546.0;414.6667;390.0;262.3;0.25/0.2;60.86;57.8;1.6;0.4;10585.0;4.0;226408.0182;0.25;0.2;False;23.53;30.07;6.539999999999999;0.17650000000000005;3.530000000000001;0.4
DCI-20250318102;ECI-20250318006;WOA250314413-00-001-001;J0600109A00.0;2#东威板电VCP线;喷锡;A板;负片;短边;;600.0;358.0;0.4mm;;东威;50;20;35;40.0;36.0;1;;;;;;;;;;;;;;;;孔铜;≥20平均≥25;33.99;31.37;37.26;30.72;30.07;35.95;33.22;REJ;20.0;25.0;0;30.07;37.26;33.23;2.97;7.189999999999998;436492;J0600109A00.0;600.0;358.0;330.0;286.0;0.152/0.16;64.2;60.4;1.35;0.4;23120.0;3.375;214800.0;0.152;0.16;True;30.07;37.26;7.189999999999998;0.5035000000000001;10.07;0.4
DCI-20250318203;ECI-20250318007;WOA250314437-00-001-001;J0600112A00.0;2#龙门图电线;喷锡;A板;正片;短边;;600.0;307.0;0.325;H0080;东威;5;5;28;45.0;18.5;2.1;龙门;55;单点≥20，平均≥25;45.0;46.0;17.0;11.0;;;60.0;8;;是;;;孔铜;≥20平均25;29.41;22.22;30.72;30.07;22.88;30.07;27.56;ACC;20.0;25.0;1;22.22;30.72;27.56;3.91;8.5;439102;J0600112A00.0;600.0;307.0;278.35;188.2;0.203/0.176;45.0;46.0;1.6;0.325;12483.0;4.923076923076923;184200.0;0.203;0.176;False;22.22;30.72;8.5;0.11099999999999995;2.219999999999999;0.325
DCI-20250318240;ECI-20250318008;WOA250311314-00-001-003;J0600079A01.0;2#龙门图电线;沉金;A板;正片;短边;;600.0;546.0;0.3;H0080;东威;5;5;28;50.0;18.5;2.1;龙门;35;20;38.0;33.0;17.5;10.0;;;60.0;8;;是;;;孔铜;≥20平均25;33.33;24.84;32.68;36.6;26.14;33.99;31.26;ACC;20.0;25.0;0;24.84;36.6;31.26;4.68;11.76;421738;J0600079A01.0;600.0;546.0;140.0;129.0;0.178/0.175;38.0;33.0;1.6;0.3;19412.0;5.333333333333334;327600.0;0.178;0.175;False;24.84;36.6;11.760000000000002;0.242;4.84;0.3
DCI-20250318536;ECI-20250318009;WOA250313383-00-001-001;J0200554A00.0;2#龙门图电线;喷锡;A板;正片;短边;1.4;622.0;503.0;0.325;;东威;5;5;28;45.0;18.5;2.1;龙门;35;20;39.11;35.98;19.0;10.0;;;60.0;8;;是;;;孔铜;≥20平均25;28.76;24.84;29.41;29.41;24.18;29.41;27.66;ACC;20.0;25.0;1;24.18;29.41;27.67;2.47;5.23;435603;J0200554A00.0;622.0;503.0;200.0;95.0;0.203/0.20;39.11;35.98;1.5;0.325;10134.0;4.615384615384615;312866.0;0.203;0.2;False;24.18;29.41;5.23;0.209;4.18;0.325
DCI-20250318538;ECI-20250318010;WOA250305111-00-001-002;J0400403A00.0;2#龙门图电线;喷锡;A板;正片;短边;0.7;622.0;537.0;0.4;;东威;5;5;28;45.0;18.5;2.1;龙门;70;20;28.24;37.4;16.0;10.0;;;60.0;8;;是;;;孔铜;≥20平均25;30.07;25.49;33.33;32.37;24.84;30.72;29.47;ACC;20.0;25.0;0;24.84;33.33;29.47;3.54;8.489999999999998;382898;J0400403A00.0;622.0;537.0;214.0;169.0;0.203/0.201;28.24;37.4;1.6;0.4;8034.0;4.0;334014.0;0.203;0.201;False;24.84;33.33;8.489999999999998;0.242;4.84;0.4
DCI-20250319023;ECI-20250319001;WOA250312357-00-001-004;J0400562A00.0;1#东威图电VCP线;沉锡;A板;正片;短边;0.36;600.0;486.0;0.3;;东威;5;5;28;45.0;18.5;2.1;龙门;70;20;28.7;34.64;26.0;15.0;35;30;36.0;6;1;是;;;孔铜;≥20平均25;28.11;24.84;27.45;28.11;24.18;28.76;26.9;ACC;20.0;25.0;1;24.18;28.76;26.91;1.91;4.580000000000002;433016;J0400562A00.0;600.0;486.0;330.0;230.0;0.20/0.20;28.7;34.64;1.0;0.3;10638.0;3.333333333333333;291600.0;0.2;0.2;True;24.18;28.76;4.580000000000002;0.209;4.18;0.3
DCI-20250319112;ECI-20250319002;WOA250314414-00-001-003;J0200534A00.0;2#龙门图电线;喷锡;A板;正片;短边;1.5;600.0;546.0;0.65;;荣信;5;5;2.8ASD;45.0;18.0;1.3;龙门;35;25;44.24;44.63;19.0;10.0;;;70.0;8;;否;;;孔铜;≥25;30.07;28.11;31.37;28.76;28.76;30.03;27.66;ACC;25.0;30.0;1;28.11;31.37;29.52;1.19;3.260000000000002;438599;J0200534A00.0;600.0;546.0;140.0;103.5;1.14/1.14;44.24;44.63;1.6;0.65;8959.0;2.461538461538462;327600.0;1.14;1.14;False;28.11;31.37;3.2600000000000016;0.12439999999999998;3.1099999999999994;0.65
DCI-20250319242;ECI-20250319003;WOA250310294-00-002-018;J0400398A01.0;2#龙门图电线;沉锡;A板;正片;短边;1.2;600.0;462.0;0.7;H0080;东威;5;5;28;50.0;18.5;2.1;龙门;83.7;20;51.6;55.6;18.0;12.0;;;70.0;8;;否;;;孔铜;≥20平均25;35.95;28.11;37.26;37.91;30.72;37.26;34.53;ACC;20.0;25.0;0;28.11;37.91;34.53;4.1;9.799999999999997;432625;J0400398A01.0;600.0;462.0;284.8;218.0;/;51.6;55.6;2.4;0.7;2840.0;3.428571428571429;277200.0;;;False;28.11;37.91;9.799999999999997;0.40549999999999997;8.11;0.7
DCI-20250319244;ECI-20250319004;WOA250305121-00-002-002;J0400427A01.0;2#东威板电VCP线;沉金;A板;负片;短边;1.1;622.0;364.0;0.325;H0080;东威;70;18;27;50.0;55.7;0.7;;;;;;;;;;;;;;;;孔铜;≥18平均≥20;27.45;21.57;26.8;26.8;20.26;25.49;24.72;ACC;18.0;23.0;1;20.26;27.45;24.73;3.05;7.189999999999998;427774;J0400427A01.0;622.0;364.0;345.0;195.0;;;;1.652;0.325;14709.0;5.083076923076923;226408.0;;;True;20.26;27.45;7.189999999999998;0.12555555555555564;2.2600000000000016;0.325
DCI-20250319248;ECI-20250319005;WOA250310284-00-001-001;J0400369B00.0;2#龙门图电线;沉锡;A板;正片;短边;0.9;580.0;549.5;0.4;H0080;荣信;5;5;2.8;45.0;18.5;1.3;龙门;83.7;25;68.4;69.7;19.0;13.0;;;80.0;8;;是;;;孔铜;≥25;32.03;28.76;34.64;32.68;27.45;34.64;31.7;REJ;25.0;30.0;1;27.45;34.64;31.7;3.0;7.190000000000001;431534;J0400369B00.0;580.0;549.5;267.0;267.0;0.25/0.2;68.4;69.7;1.55;0.4;32843.0;3.875;318710.0;0.25;0.2;False;27.45;34.64;7.190000000000001;0.09799999999999998;2.4499999999999993;0.4
DCI-20250319258;ECI-20250319006;WOA250312346-00-001-001;J0600038A00.0;2#东威板电VCP线;沉金;A板;负片;短边;;520.0;470.0;0.4;H0080;东威;35;20;30;50.0;48.75;0.8;;;;;;;;;;;;;;;;孔铜;≥20平均≥25;37.26;22.88;36.6;37.91;22.22;35.95;32.13;ACC;20.0;25.0;1;22.22;37.91;32.14;7.46;15.69;264587;J0600038A00.0;520.0;470.0;221.0;206.0;;;;2.4;0.4;8631.0;5.999999999999999;244400.0;;;True;22.22;37.91;15.689999999999998;0.11099999999999995;2.219999999999999;0.4
DCI-20250319281;ECI-20250319007;WOA250307221-00-001-001;J0600037A00.0;2#东威板电VCP线;沉金;A板;负片;短边;;520.0;470.0;0.4;H0080;东威;35;20;30;50.0;48.75;0.8;;;;;;;;;;;;;;;;孔铜;≥20平均25;33.33;22.22;34.64;33.99;22.22;33.99;30.06;ACC;20.0;25.0;1;22.22;34.64;30.06;6.09;12.42;264350;J0600037A00.0;520.0;470.0;225.0;210.0;;;;2.4;0.4;7341.0;5.999999999999999;244400.0;;;True;22.22;34.64;12.420000000000002;0.11099999999999995;2.219999999999999;0.4
DCI-20250319283;ECI-20250319008;RPA1250212260-00-001-002;JB4C185TB2;2#龙门图电线;沉锡;A板;正片;短边;0.51;622.0;497.0;0.35;H0080;荣信;5;5;2.8;45.0;18.5;1.3;龙门;83.7;25;65.0;69.0;20.0;12.0;;;80.0;8;;否;;;孔铜;≥25;38.56;32.68;38.56;40.52;34.64;41.18;37.69;ACC;25.0;30.0;0;32.68;41.18;37.69;3.35;8.5;319839;JB4C185TB2;622.0;497.0;357.0;235.5;0.254/0.25;65.0;69.0;1.6;0.35;35653.0;4.571428571428572;309134.0;0.254;0.25;False;32.68;41.18;8.5;0.3072;7.68;0.35
DCI-20250319378;ECI-20250319010;WOA250310284-00-001-001;J0400369B00.0;2#龙门图电线;沉锡;A板;正片;短边;0.9;580.0;549.5;0.4;H0080;荣信;5;5;2.8;45.0;18.5;1.3;龙门;83.7;25;68.4;69.7;20.0;13.0;;;80.0;8;;是;;;孔铜;≥25;34.64;28.76;35.95;33.99;28.11;35.3;32.79;REJ;25.0;30.0;1;28.11;35.95;32.79;3.44;7.840000000000003;431534;J0400369B00.0;580.0;549.5;267.0;267.0;0.25/0.2;68.4;69.7;1.55;0.4;32843.0;3.875;318710.0;0.25;0.2;False;28.11;35.95;7.840000000000003;0.12439999999999998;3.1099999999999994;0.4
DCI-20250319382;ECI-20250319011;WOA250311320-00-001-004;JB4C073TA1;1#东威图电VCP线;沉锡;A板;正片;短边;0.36(不含铜);590.0;490.0;0.3;H0080;东威;5;5;28;40.0;18.5;2.1;东威;70;20;33.0;39.0;24.0;16.0;35;30;36.0;6;1;是;;;孔铜;≥20平均25;37.54;32.62;36.31;38.15;30.15;35.08;34.97;REJ;20.0;25.0;0;30.15;38.15;34.98;3.08;8.0;64638;JB4C073TA1;590.0;490.0;330.0;230.0;0.20/0.20;33.0;39.0;1.0;0.3;10604.0;3.333333333333333;289100.0;0.2;0.2;True;30.15;38.15;8.0;0.5075;10.149999999999999;0.3
DCI-20250319434;ECI-20250319012;WOA250314420-00-001-001;J0200402A00.0;2#龙门图电线;喷锡;A板;正片;短边;1.5;600.0;524.0;0.6;H0080;东威;5;5;28;50.0;18.5;2.1;龙门;83.7;18;70.2;65.0;16.0;12.0;;;60.0;8;;否;;;孔铜;≥18平均20;27.45;22.22;27.45;27.45;20.92;26.8;25.38;ACC;18.0;23.0;1;20.92;27.45;25.38;2.99;6.529999999999998;391692;J0200402A00.0;600.0;524.0;139.7;125.5;0.275/0.254;70.2;65.0;1.6;0.6;6771.0;2.666666666666667;314400.0;0.275;0.254;False;20.92;27.45;6.529999999999998;0.16222222222222232;2.9200000000000017;0.6
DCI-20250319435;ECI-20250319013;WOA250312366-00-001-003;J0400274A01.0;2#龙门图电线;喷锡;A板;正片;短边;0.7;580.0;489.0;0.3;H0080;东威;5;5;28;50.0;18.5;2.1;龙门;70;18;27.0;36.0;15.0;11.0;;;60.0;8;;是;;;孔铜;≥18平均≥20;27.08;20.92;27.08;26.46;20.92;25.85;24.71;ACC;18.0;23.0;1;20.92;27.08;24.72;2.98;6.159999999999997;420249;J0400274A01.0;580.0;489.0;272.0;183.0;0.305/0.176;27.0;36.0;1.55;0.3;5347.0;5.166666666666667;283620.0;0.305;0.176;False;20.92;27.08;6.159999999999997;0.16222222222222232;2.9200000000000017;0.3
DCI-20250319506;ECI-20250319014;WOA250308255-00-001-001;J0400089C00.0;2#龙门图电线;沉金;A板;正片;短边;0.7;580.0;458.0;0.3;;东威;5;5;28;45.0;18.5;2.1;龙门;38.4;25;69.0;69.3;19.0;10.0;;;70.0;8;;是;;;孔铜;≥25;31.38;26.14;30.77;30.77;26.14;30.77;29.32;ACC;25.0;30.0;1;26.14;31.38;29.33;2.48;5.239999999999998;341782;J0400089C00.0;580.0;458.0;277.0;215.0;0.15/0.15;69.0;69.3;1.6;0.3;15546.0;5.333333333333334;265640.0;0.15;0.15;False;26.14;31.38;5.239999999999998;0.04560000000000002;1.1400000000000006;0.3
DCI-20250319507;ECI-20250319015;WOA250314430-00-045-111;J0200525A00.0;1#东威图电VCP线;喷锡;A板;正片;短边;1.5;580.0;467.0;0.65;;东威;5;5;28;45.0;18.5;2.1;东威;35;20;18.32;22.98;29.0;15.0;45;40;36.0;6;1;否;;;孔铜;≥20平均25;24.64;23.53;26.8;27.45;23.53;28.76;25.78;ACC;20.0;25.0;1;23.53;28.76;25.78;2.2;5.23;431042;J0200525A00.0;580.0;467.0;447.0;180.0;0.25/0.2;18.32;22.98;1.6;0.65;3356.0;2.461538461538462;270860.0;0.25;0.2;True;23.53;28.76;5.23;0.17650000000000005;3.530000000000001;0.65
DCI-20250320047;ECI-20250320001;WOA250314438-00-001-001;J0400547A00.0;2#龙门图电线;沉锡;A板;正片;短边;0.8;450.0;360.0;0.4;;荣信;5;5;2.8ASD;45.0;18.0;1.3;龙门;52.9;25-50;74.18;71.56;19.5;10.0;;;70.0;8;;是;;;孔铜;≥25-50;33.33;28.11;34.64;31.37;28.11;33.99;31.59;ACC;25.0;30.0;1;28.11;34.64;31.59;2.91;6.530000000000001;434564;J0400547A00.0;450.0;360.0;332.0;210.0;0.2/0.179;74.18;71.56;1.68;0.4;23120.0;4.199999999999999;162000.0;0.2;0.179;False;28.11;34.64;6.530000000000001;0.12439999999999998;3.1099999999999994;0.4
DCI-20250320184;ECI-20250320002;WOA250317479-00-001-001;J0200539A00.0;2#龙门图电线;沉锡;A板;正片;短边;1.4;622.0;546.0;0.4;H0001;东威;5;5;28;50.0;18.5;2.1;龙门;70;30;59.18;68.55;21.0;11.0;;;90.0;8;;是;;;孔铜;≥30;41.83;39.87;42.49;43.79;39.87;41.83;41.61;REJ;30.0;35.0;0;39.87;43.79;41.61;1.53;3.920000000000002;433445;J0200539A00.0;622.0;546.0;244.0;172.0;0.2/0.214;59.18;68.55;1.5;0.4;25435.0;3.75;339612.0;0.2;0.214;False;39.87;43.79;3.9200000000000017;0.3289999999999999;9.869999999999997;0.4
DCI-20250320225;ECI-20250320003;WOA250314413-00-001-001;J0600109A00.0;2#龙门图电线;喷锡;A板;正片;短边;;600.0;358.0;0.4mm;H0080;东威;50;20;35;40.0;36.0;1;龙门;5;;64.2;60.4;9.0;13.0;;;60.0;8;;是;;;孔铜;≥20平均25;35.3;26.8;34.64;34.64;28.76;36.6;32.79;ACC;20.0;25.0;0;26.8;36.6;32.79;3.99;9.8;436492;J0600109A00.0;600.0;358.0;330.0;286.0;0.152/0.16;64.2;60.4;1.35;0.4;23120.0;3.375;214800.0;0.152;0.16;False;26.8;36.6;9.8;0.34;6.800000000000001;0.4
DCI-20250320368;ECI-20250320004;WOA250317487-00-001-001;J0200522A00.0;2#龙门图电线;喷锡;A板;正片;短边;1.5;600.0;546.0;0.5mm;H0080;东威;5;5;28;50.0;18.5;2.1;龙门;35;20;23.6;53.4;16.5;10.0;;;60.0;8;;是;;;孔铜;≥20平均25;28.11;24.85;29.41;29.41;23.53;28.11;27.23;ACC;20.0;25.0;1;23.53;29.41;27.24;2.47;5.879999999999999;440676;J0200522A00.0;600.0;546.0;186.0;175.0;0.254/0.279;23.6;53.4;1.6;0.5;5080.0;3.2;327600.0;0.254;0.279;False;23.53;29.41;5.879999999999999;0.17650000000000005;3.530000000000001;0.5
DCI-20250320369;ECI-20250320005;WOA250318529-00-001-001;J0200515A00.0;2#龙门图电线;喷锡;A板;正片;短边;1.5;600.0;386.0;0.4mm;H0080;东威;5;5;28;50.0;18.5;2.1;龙门;70;20;33.8;26.0;18.5;11.0;;;60.0;8;;是;;;孔铜;≥20平均25;26.14;24.84;24.84;26.14;24.84;24.84;25.27;ACC;20.0;25.0;1;24.84;26.14;25.27;0.67;1.300000000000001;440174;J0200515A00.0;600.0;386.0;190.0;182.0;1/;33.8;26.0;1.6;0.4;10344.0;4.0;231600.0;1.0;;False;24.84;26.14;1.3000000000000007;0.242;4.84;0.4
DCI-20250320371;ECI-20250320006;WOA250317479-00-001-001;J0200539A00.0;2#龙门图电线;沉锡;A板;正片;短边;1.4;622.0;546.0;0.4;H0001;东威;15;5;36;50.0;20.5;1.9;龙门;70;30;59.18;68.55;19.0;11.0;;;90.0;8;;是;;;孔铜;≥30;34.64;30.15;31.38;37.34;32.62;35.08;33.53;REJ;30.0;35.0;1;30.15;37.34;33.53;2.65;7.190000000000005;433445;J0200539A00.0;622.0;546.0;244.0;172.0;0.2/0.214;59.18;68.55;1.5;0.4;25435.0;3.75;339612.0;0.2;0.214;False;30.15;37.34;7.190000000000005;0.004999999999999952;0.14999999999999858;0.4
DCI-20250320520;ECI-20250320007;WOA250319540-00-001-001;J0200547A00.0;2#东威板电VCP线;喷锡;A板;负片;短边;1.5;622.0;484.0;0.5;;东威;35;20;28;50.0;48.8;0.8;;;;;;;;;;;;;;;;孔铜;≥20平均≥25;30.72;24.84;26.8;30.07;24.18;28.11;27.45;ACC;20.0;25.0;1;24.18;30.72;27.45;2.68;6.539999999999999;440854;J0200547A00.0;622.0;484.0;370.4;230.8;;;;1.6;0.5;4205.0;3.2;301048.0;;;True;24.18;30.72;6.539999999999999;0.209;4.18;0.5
DCI-20250320521;ECI-20250320008;WOA250318531-00-001-001;J0400568A00.0;2#龙门图电线;沉金;A板;正片;短边;1;580.0;468.0;0.4mm;;东威;5;5;28;45.0;18.5;2.1;龙门;33.4;20;38.72;36.69;19.0;10.0;;;60.0;8;;是;;;孔铜;≥20平均25;26.8;23.53;27.45;26.14;24.84;28.11;26.14;ACC;20.0;25.0;1;23.53;28.11;26.14;1.7;4.579999999999998;439236;J0400568A00.0;580.0;468.0;271.6;221.0;0.2/0.2;38.72;36.69;1.6;0.4;16065.0;4.0;271440.0;0.2;0.2;False;23.53;28.11;4.579999999999998;0.17650000000000005;3.530000000000001;0.4
DCI-20250320523;ECI-20250320009;WOA250311318-00-005-029;J0200270B00.0;1#东威图电VCP线;沉锡;A板;正片;短边;1;500.0;347.0;0.4;;东威;5;5;28;45.0;18.5;2.1;东威;35;18;77.67;76.38;27.0;15.0;35;35;36.0;6;1;是;;;孔铜;≥18平均20;29.41;26.14;30.72;28.76;26.14;28.11;28.21;REJ;18.0;23.0;0;26.14;30.72;28.21;1.82;4.579999999999998;424590;J0200270B00.0;500.0;347.0;323.5;152.2;0.2/0.189;77.67;76.38;1.1;0.4;11494.0;2.75;173500.0;0.2;0.189;True;26.14;30.72;4.579999999999998;0.45222222222222225;8.14;0.4
DCI-20250321032;ECI-20250320010;WOA250318511-00-001-001;J0400574A00.0;2#龙门图电线;沉锡;A板;正片;短边;0.2;622.0;509.0;0.4;;荣信;5;5;2.8ASD;45.0;18.0;1.3;龙门;52.9;20;57.0;64.5;17.0;10.0;;;60.0;8;;是;;;孔铜;≥20平均25;33.33;30.07;30.72;30.72;30.07;31.37;31.04;REJ ;20.0;25.0;0;30.07;33.33;31.05;1.22;3.259999999999998;437263;J0400574A00.0;622.0;509.0;281.7;192.5;0.254/0.251;57.0;64.5;1.1;0.4;32099.0;2.75;316598.0;0.254;0.251;False;30.07;33.33;3.259999999999998;0.5035000000000001;10.07;0.4
DCI-20250321033;ECI-20250320011;WOA250318528-00-001-001;J0400583A00.0;2#龙门图电线;喷锡;A板;正片;短边;1.1;600.0;482.0;0.4mm;;东威;5;5;28;45.0;18.5;2.1;龙门;70;20;30.95;30.08;18.0;10.0;;;60.0;8;;是;;;孔铜;≥20平均25;38.56;28.76;37.91;38.26;29.41;36.6;34.75;REJ;20.0;25.0;0;28.76;38.56;34.92;4.57;9.8;441625;J0400583A00.0;600.0;482.0;337.0;228.0;0.203/0.2;30.95;30.08;2.0;0.4;7794.0;5.0;289200.0;0.203;0.2;False;28.76;38.56;9.8;0.43800000000000006;8.760000000000002;0.4
DCI-20250321042;ECI-20250321001;WOA250312343-00-001-028;JB2C569EA2;2#东威板电VCP线;沉金;A板;负片;短边;0.8;622.0;347.0;0.35;;东威;35;20;27;50.0;48.8;0.8;;;;;;;;;;;;;;;;孔铜;≥20平均≥25;29.41;24.18;27.45;27.45;24.18;28.11;26.79;ACC;20.0;25.0;1;24.18;29.41;26.8;2.15;5.23;366742;JB2C569EA2;622.0;347.0;45.15;39.85;;;;0.9;0.35;10663.0;2.571428571428572;215834.0;;;True;24.18;29.41;5.23;0.209;4.18;0.35
DCI-20250321112;ECI-20250321002;WOA250312354-00-001-001;JP2C201LB1;1#东威图电VCP线;喷锡;A板;正片;短边;1.4(含铜);622.0;488.5;0.45;;东威;5;5;28;45.0;18.5;2.1;东威;108.6;20;39.0;42.0;29.0;15.0;45;40;36.0;6;1;是;;;孔铜;≥20平均25;32.03;24.84;31.37;29.41;24.84;30.07;28.76;ACC;20.0;25.0;1;24.84;32.03;28.76;3.17;7.190000000000001;36219;JP2C201LB1;622.0;488.5;198.7;115.6;0.6/1.0;39.0;42.0;1.5;0.45;2164.0;3.333333333333333;303847.0;0.6;1.0;True;24.84;32.03;7.190000000000001;0.242;4.84;0.45
DCI-20250321210;ECI-20250321003;WOA250319541-00-001-001;J0200536A00.0;2#龙门图电线;喷锡;A板;正片;短边;1.5;500.0;408.0;0.35;H0080;东威;5;5;28;50.0;18.5;2.1;龙门;35;20;46.2;46.7;17.5;10.0;;;60.0;8;;是;;;孔铜;≥20平均25;35.08;24.62;32.62;35.08;25.23;31.38;30.66;ACC;20.0;25.0;0;24.62;35.08;30.67;4.68;10.46;442415;J0200536A00.0;500.0;408.0;233.6;151.84;0.5/;46.2;46.7;1.6;0.35;21411.0;4.571428571428572;204000.0;0.5;;False;24.62;35.08;10.459999999999997;0.23100000000000004;4.620000000000001;0.35
DCI-20250321262;ECI-20250321004;WOA250318532-00-001-001;J0200557A00.0;2#龙门图电线;沉金;A板;正片;短边;0.9;622.0;546.0;0.35mm;H0116;东威;5;5;28;50.0;18.5;2.1;龙门;35;20;48.0;48.0;17.5;10.0;;;60.0;8;;是;;;孔铜;≥20平均25;27.69;25.23;29.54;27.69;25.03;30.15;27.55;ACC;20.0;25.0;0;25.03;30.15;27.56;2.12;5.119999999999997;441963;J0200557A00.0;622.0;546.0;127.3;86.5;/;48.0;48.0;1.0;0.35;51397.0;2.857142857142857;339612.0;;;False;25.03;30.15;5.119999999999997;0.25150000000000006;5.030000000000001;0.35
DCI-20250321359;ECI-20250321005;WOA250314430-00-078-111;J0200525A00.0;2#龙门图电线;喷锡;A板;正片;短边;1.5;580.0;467.0;0.65;H0080;东威;5;5;28;50.0;18.5;2.1;龙门;35;20;18.32;22.98;13.5;10.0;;;60.0;8;;否;;;孔铜;≥20平均25;29.41;21.57;28.46;28.11;22.88;26.14;26.14;REJ;20.0;25.0;1;21.57;29.41;26.1;3.21;7.84;431042;J0200525A00.0;580.0;467.0;447.0;180.0;0.25/0.2;18.32;22.98;1.6;0.65;3356.0;2.461538461538462;270860.0;0.25;0.2;False;21.57;29.41;7.84;0.07850000000000001;1.5700000000000003;0.65
DCI-20250321360;ECI-20250321006;WOA250313387-00-001-001;J0400419A00.0;1#东威图电VCP线;沉金;A板;正片;短边;0.25;580.0;494.0;0.4;H0080;东威;5;5;28;40.0;18.5;2.1;东威;35;20;30.44;29.84;27.0;15.0;35;30;36.0;6;1;是;;;孔铜;≥20平均25;32.68;28.76;33.33;32.68;32.03;35.3;32.46;REJ;20.0;25.0;0;28.76;35.3;32.46;2.14;6.539999999999996;386180;J0400419A00.0;580.0;494.0;269.0;234.0;0.3/0.25;30.44;29.84;1.019;0.4;9899.0;2.547499999999999;286520.0;0.3;0.25;True;28.76;35.3;6.539999999999996;0.43800000000000006;8.760000000000002;0.4
DCI-20250321361;ECI-20250321007;WOA250308265-00-005-005;J0400411A01.0;2#龙门图电线;沉金;A板;正片;短边;0.5;580.0;420.0;0.4;H0080;东威;5;5;28;50.0;18.5;2.1;龙门;33.4;20;61.16;61.77;19.0;10.0;;;60.0;8;;否;;;孔铜;≥20平均25;26.46;23.38;27.08;27.69;23.38;27.08;25.84;ACC;20.0;25.0;1;23.38;27.69;25.84;1.95;4.310000000000002;431684;J0400411A01.0;580.0;420.0;392.0;275.0;0.254/0.2;61.16;61.77;1.56;0.4;48571.0;3.9;243600.0;0.254;0.2;False;23.38;27.69;4.310000000000002;0.16899999999999996;3.379999999999999;0.4
DCI-20250321390;ECI-20250321008;WOA250315454-00-006-010;J0400036C00.1;2#龙门图电线;喷锡;A板;正片;短边;0.5;580.0;436.8;0.4;H0080;荣信;5;5;2.8;45.0;18.5;1.3;龙门;50;20;68.0;68.0;16.0;11.0;;;60.0;8;;是;;;孔铜;≥20平均25;31.38;25.23;28.31;31.38;24.0;32.62;28.82;ACC;20.0;25.0;0;24.0;32.62;28.82;3.58;8.619999999999997;424939;J0400036C00.1;580.0;436.8;418.0;271.0;0.152/0.152;68.0;68.0;1.2;0.4;22400.0;3.0;253344.0;0.152;0.152;False;24.0;32.62;8.619999999999997;0.2;4.0;0.4
DCI-20250321394;ECI-20250321009;WOA250314430-00-078-111;J0200525A00.0;2#龙门图电线;喷锡;A板;正片;短边;1.5;580.0;467.0;0.65;H0080;东威;5;5;28;50.0;18.5;2.1;龙门;35;20;18.32;22.68;15.0;10.0;;;60.0;8;;否;;;孔铜;≥20平均25;30.77;25.85;29.54;27.69;24.62;29.54;28;ACC;20.0;25.0;0;24.62;30.77;28.0;2.39;6.149999999999999;431042;J0200525A00.0;580.0;467.0;447.0;180.0;0.25/0.2;18.32;22.98;1.6;0.65;3356.0;2.461538461538462;270860.0;0.25;0.2;False;24.62;30.77;6.149999999999999;0.23100000000000004;4.620000000000001;0.65
DCI-20250321395;ECI-20250321010;WOA250319536-00-001-001;JS21699LA0;2#东威板电VCP线;喷锡;A板;负片;短边;0.9(含铜);397.0;452.0;0.65;H0053;东威;35;18;20;45.0;55.7;0.7;;;;;;;;;;;;;否;;;孔铜;≥18平均20;29.54;22.15;27.08;27.08;21.54;28.31;25.95;ACC;18.0;23.0;1;21.54;29.54;25.95;3.31;8.0;16289;JS21699LA0;397.0;452.0;124.18;106.39;;;;1.0;0.65;9620.0;1.538461538461538;179444.0;;;True;21.54;29.54;8.0;0.19666666666666663;3.539999999999999;0.65
DCI-20250321398;ECI-20250321011;WOA250319535-00-001-001;J0400566A00.0;2#东威板电VCP线;沉金;A板;负片;短边;1;470.0;440.0;0.4;H0080;东威;33.4;20;28;50.0;55.7;0.7;;;;;;;;;;;;;否;;;孔铜;≥20平均25;32.0;24.0;34.46;33.23;25.23;33.23;30.35;ACC;20.0;25.0;0;24.0;34.46;30.36;4.53;10.46;441430;J0400566A00.0;470.0;440.0;220.5;207.0;;;;1.6;0.4;13080.0;4.0;206800.0;;;True;24.0;34.46;10.46;0.2;4.0;0.4
DCI-20250321399;ECI-20250321012;WOA250319539-00-001-001;JS21788LB0;2#东威板电VCP线;喷锡;A板;负片;短边;1.5(含铜);620.0;486.0;0.85;H0053;东威;35;25;28;50.0;55.7;0.7;;;;;;;;;;;;;否;;;孔铜;≥25;35.95;30.72;32.68;36.6;30.02;32.68;33.1;ACC;25.0;30.0;0;30.02;36.6;33.11;2.68;6.580000000000002;63978;JS21788LB0;620.0;486.0;300.0;115.0;;;;1.6;0.85;1616.0;1.882352941176471;301320.0;;;True;30.02;36.6;6.580000000000002;0.20079999999999998;5.02;0.85
DCI-20250321413;ECI-20250321013;WOA250312339-00-001-001;J0600036A01.0;2#东威板电VCP线;沉锡;A板;负片;短边;;622.0;328.0;0.45;H0001;东威;62.9-78;25;32;50.0;55.7;0.7;;;;;;;;;;;;;是;;;孔铜;≥25;34.46;25.23;33.23;35.69;27.69;33.23;31.58;ACC;25.0;30.0;1;25.23;35.69;31.59;4.15;10.46;331535;J0600036A01.0;622.0;328.0;300.0;196.0;;;;1.77;0.45;17818.0;3.933333333333333;204016.0;;;True;25.23;35.69;10.459999999999997;0.009200000000000017;0.23000000000000043;0.45
DCI-20250322042;ECI-20250322001;WOA250320601-00-001-001;J0200537A00.0;2#龙门图电线;喷锡;A板;正片;短边;1.5;500.0;408.0;0.4;;东威;5;5;28;45.0;18.5;2.1;龙门;35;20;46.0;47.0;17.5;10.0;;;60.0;8;;是;;;孔铜;≥20平均25;25.49;21.57;24.84;24.84;20.92;25.49;23.85;REJ;20.0;25.0;1;20.92;25.49;23.86;2.06;4.569999999999997;442689;J0200537A00.0;500.0;408.0;233.6;151.84;1/;46.0;47.0;1.6;0.4;20206.0;4.0;204000.0;1.0;;False;20.92;25.49;4.569999999999997;0.04600000000000008;0.9200000000000017;0.4
DCI-20250322045;ECI-20250322002;WOA250312349-00-002-019;J0400056A00.2;2#龙门图电线;沉锡;A板;正片;短边;0.6;546.0;388.0;0.45mm;;荣信;5;5;2.8ASD;45.0;18.0;1.3;龙门;60-95;25;66.59;67.96;18.0;10.0;;;60.0;8;;否;;;孔铜;≥25;30.07;26.14;31.37;30.07;26.14;29.41;28.86;REJ;25.0;30.0;1;26.14;31.37;28.87;2.21;5.23;443736;J0400056A00.2;546.0;388.0;258.0;120.0;0.25/0.23;66.59;67.96;1.6;0.45;8817.0;3.555555555555556;211848.0;0.25;0.23;False;26.14;31.37;5.23;0.04560000000000002;1.1400000000000006;0.45
DCI-20250323060;ECI-20250322003;WOA250320548-00-001-001;J0400580A00.0;2#龙门图电线;OSP;A板;正片;短边;0.7;600.0;486.0;0.4mm;;东威;5;5;28;45.0;18.5;2.1;龙门;35;18;61.02;67.69;16.5;10.0;;;60.0;8;;是;;;孔铜;≥18平均20;26.8;22.22;24.84;28.76;22.88;24.18;24.94;ACC;18.0;23.0;1;22.22;28.76;24.95;2.46;6.540000000000003;444112;J0400580A00.0;600.0;486.0;405.0;152.2;0.2/0.2;61.02;67.69;1.6;0.4;9379.0;4.0;291600.0;0.2;0.2;False;22.22;28.76;6.540000000000003;0.23444444444444437;4.219999999999999;0.4
DCI-20250323101;ECI-20250323001;WOA250312349-00-002-019;J0400056A00.2;2#龙门图电线;沉锡;A板;正片;短边;0.6;546.0;388.0;0.45mm;;荣信;5;5;2.8ASD;45.0;18.0;1.3;龙门;60-95;25;66.59;67.96;19.0;10.0;;;60.0;8;;否;;;孔铜;≥25;30.72;28.76;30.07;30.07;28.76;32.03;30.06;ACC;25.0;30.0;1;28.76;32.03;30.07;1.24;3.27;443736;J0400056A00.2;546.0;388.0;258.0;120.0;0.25/0.23;66.59;67.96;1.6;0.45;8817.0;3.555555555555556;211848.0;0.25;0.23;False;28.76;32.03;3.2699999999999996;0.15040000000000006;3.7600000000000016;0.45
DCI-20250323220;ECI-20250323002;WOA250314426-00-001-002;J0400552A00.0;2#东威板电VCP线;OSP;A板;负片;短边;1;622.0;546.0;0.5mm;H0080;东威;35;18;31;50.0;43.3;0.9;;;;;;;;;;;;;是;;;孔铜;≥18平均20;25.49;18.3;22.22;24.18;18.95;23.53;22.11;REJ;18.0;23.0;1;18.3;25.49;22.11;2.91;7.189999999999998;434672;J0400552A00.0;622.0;546.0;405.0;172.0;;;;1.6;0.5;8103.0;3.2;339612.0;;;True;18.3;25.49;7.189999999999998;0.016666666666666705;0.3000000000000007;0.5
DCI-20250323222;ECI-20250323003;WOA250320549-00-001-001;J0400533A00.0;2#龙门图电线;沉金;A板;正片;短边;1.1;560.0;425.0;0.4mm;H0080;东威;5;5;28;50.0;18.5;2.1;龙门;47.9;20;36.7;28.5;16.5;11.0;;;60.0;8;;是;;;孔铜;≥20平均25;28.76;22.88;31.37;26.8;23.53;33.33;27.77;ACC;20.0;25.0;1;22.88;33.33;27.78;4.19;10.45;438345;J0400533A00.0;560.0;425.0;265.8;132.25;0.12/0.189;36.7;28.5;1.6;0.4;14249.0;4.0;238000.0;0.12;0.189;False;22.88;33.33;10.45;0.14399999999999996;2.879999999999999;0.4
DCI-20250323258;ECI-20250323004;WOA250320551-00-001-001;J0400571A00.0;1#东威图电VCP线;沉金;A板;正片;短边;1;580.0;520.5;0.25;H0080;荣信;5;5;2.8;45.0;18.5;1.3;东威;50;20;69.28;75.14;36.0;16.0;45;40;36.0;6;1;是;;;孔铜;≥20平均25;33.99;25.49;33.33;32.68;24.84;31.37;30.28;ACC;20.0;25.0;0;24.84;33.99;30.28;4.06;9.150000000000002;443364;J0400571A00.0;580.0;520.5;135.0;124.0;0.2/0.15;69.28;75.14;1.6;0.25;12972.0;6.4;301890.0;0.2;0.15;True;24.84;33.99;9.150000000000002;0.242;4.84;0.25
DCI-20250323260;ECI-20250323005;WOA250315458-00-001-008;JB4C322TC1;2#龙门图电线;沉锡;A板;正片;短边;1;470.0;458.0;0.5;H0080;东威;5;5;28;50.0;18.5;2.1;龙门;52.9;25-55;69.09;68.63;19.0;11.0;;;70.0;8;;否;;;孔铜;25-55;37.26;32.03;39.22;38.56;28.11;37.26;35.4;ACC;25.0;30.0;0;28.11;39.22;35.41;4.38;11.11;438714;JB4C322TC1;470.0;458.0;438.0;216.0;0.25/0.249;69.09;68.63;1.55;0.5;4647.0;3.1;215260.0;0.25;0.249;False;28.11;39.22;11.11;0.12439999999999998;3.1099999999999994;0.5
DCI-20250323284;ECI-20250323006;WOA250320603-00-001-002;J0200561A00.0;2#龙门图电线;喷锡;A板;正片;短边;1.5;622.0;502.0;1.2;H0080;东威;5;5;28;50.0;18.5;2.1;龙门;35;18;49.93;55.04;12.5;11.0;;;60.0;8;;否;;;孔铜;≥18平均20;26.14;22.88;25.49;28.11;22.22;26.14;25.16;ACC;18.0;23.0;1;22.22;28.11;25.16;2.22;5.890000000000001;443276;J0200561A00.0;622.0;502.0;240.0;194.0;0.508/0.454;49.93;55.04;1.6;1.2;3089.0;1.333333333333333;312244.0;0.508;0.454;False;22.22;28.11;5.890000000000001;0.23444444444444437;4.219999999999999;1.2
DCI-20250323286;ECI-20250323007;WOA250312355-00-001-002;JB2C045LB1;2#龙门图电线;喷锡;A板;正片;短边;1.5(含铜);622.0;545.0;0.55;H0080;东威;5;5;28;50.0;18.5;2.1;龙门;35;25;70.0;59.0;18.0;10.0;;;70.0;8;;否;;;孔铜;≥25;36.6;30.72;33.99;32.03;30.07;34.64;33;ACC;25.0;30.0;0;30.07;36.6;33.01;2.5;6.530000000000001;437435;JB2C045LB1;622.0;545.0;256.0;173.0;0.254/0.20;70.0;59.0;1.55;0.55;16520.0;2.818181818181818;338990.0;0.254;0.2;False;30.07;36.6;6.530000000000001;0.2028;5.07;0.55
DCI-20250323413;ECI-20250323008;WOA250318530-00-001-007;J0400545A00.0;2#龙门图电线;喷锡;A板;正片;短边;1.1;520.5;410.0;0.4mm;H0154;东威;5;5;28;50.0;18.5;2.1;龙门;70;20;40.37;39.18;16.5;11.0;;;70.0;8;;是;;;孔铜;≥20平均25;33.99;25.49;31.37;32.68;24.84;31.37;29.95;ACC;20.0;25.0;0;24.84;33.99;29.96;3.84;9.150000000000002;438344;J0400545A00.0;520.5;410.0;385.6;243.0;0.203/0.202;40.37;39.18;2.0;0.4;4763.0;5.0;213405.0;0.203;0.202;False;24.84;33.99;9.150000000000002;0.242;4.84;0.4
DCI-20250323414;ECI-20250323009;WOA250320600-00-001-001;J0600114A00.0;2#龙门图电线;喷锡;A板;正片;短边;;622.0;313.33;0.35mm;H0080;荣信;5;5;2.8;45.0;18.5;1.3;龙门;52.9;20;46.5;56.0;17.0;11.0;;;60.0;8;;是;;;孔铜;≥20平均25;28.11;22.22;28.11;27.45;22.22;26.8;25.81;ACC;20.0;25.0;1;22.22;28.11;25.82;2.83;5.890000000000001;442121;J0600114A00.0;622.0;313.33;144.0;135.0;0.2/0.2;46.5;56.0;1.6;0.35;9699.0;4.571428571428572;194891.26;0.2;0.2;False;22.22;28.11;5.890000000000001;0.11099999999999995;2.219999999999999;0.35
DCI-20250323415;ECI-20250323010;WOA250319537-00-001-003;J0200564A00.0;2#龙门图电线;沉金;A板;正片;短边;1.6;622.0;546.0;0.4;H0080;东威;5;5;28;50.0;18.5;2.1;龙门;35;20;51.0;52.0;17.5;10.0;;;60.0;8;;否;;;孔铜;≥20平均25;31.37;24.84;29.41;30.72;25.49;30.07;28.65;ACC;20.0;25.0;0;24.84;31.37;28.65;2.78;6.530000000000001;443289;J0200564A00.0;622.0;546.0;140.0;100.0;0.178/0.15;51.0;52.0;1.68;0.4;15663.0;4.199999999999999;339612.0;0.178;0.15;False;24.84;31.37;6.530000000000001;0.242;4.84;0.4
DCI-20250324245;ECI-20250324001;WOA250322666-00-001-001;J0200450A00.0;2#龙门图电线;喷锡;A板;正片;短边;1.5;622.0;436.8;0.5;H0080;东威;5;5;28;50.0;18.5;2.1;龙门;70;20;28.39;33.17;16.0;11.0;;;60.0;8;;是;;;孔铜;≥20平均25;28.76;24.84;28.11;28.11;24.84;27.45;27.01;ACC;20.0;25.0;1;24.84;28.76;27.02;1.74;3.920000000000002;411833;J0200450A00.0;622.0;436.8;207.4;148.4;0.3/0.298;28.39;33.17;1.6;0.5;7984.0;3.2;271689.6;0.3;0.298;False;24.84;28.76;3.9200000000000017;0.242;4.84;0.5
DCI-20250324246;ECI-20250324002;WOA250320547-00-001-001;J0400334D00.0;2#龙门图电线;沉锡;A板;正片;短边;1;622.0;496.0;0.35;H0150;东威;5;5;28;50.0;18.5;2.1;龙门;70;20;50.83;55.41;17.5;12.0;;;60.0;8;;是;;;孔铜;≥20平均25;29.41;22.88;26.8;29.41;23.53;26.8;26.47;ACC;20.0;25.0;1;22.88;29.41;26.47;2.79;6.530000000000001;443299;J0400334D00.0;622.0;496.0;198.5;134.5;0.203/0.254;50.83;55.41;1.6;0.35;19949.0;4.571428571428572;308512.0;0.203;0.254;False;22.88;29.41;6.530000000000001;0.14399999999999996;2.879999999999999;0.35
DCI-20250324247;ECI-20250324003;WOA250320602-00-001-002;J0400558A00.0;1#东威图电VCP线;沉金;A板;正片;短边;0.7;520.5;417.33;0.35;H0053;东威;5;5;28;45.0;18.5;2.1;东威;33.4;18;54.63;58.25;25.0;15.0;45;35;36.0;6;1;是;;;孔铜;≥18平均20;28.11;20.92;23.53;27.45;19.61;25.49;24.18;ACC;18.0;23.0;1;19.61;28.11;24.18;3.46;8.5;443662;J0400558A00.0;520.5;417.3333;248.9;131.294;0.203/0.176mm;54.63;58.25;1.267;0.35;21043.0;3.62;217221.98265;0.203;0.176;True;19.61;28.11;8.5;0.08944444444444441;1.6099999999999994;0.35
DCI-20250324346;ECI-20250324004;WOA250321626-00-001-001;J0400575A00.0;2#龙门图电线;喷锡;A板;正片;短边;1.1;560.0;546.0;0.35mm;H0168;东威;5;5;28;50.0;18.5;2.1;龙门;38.4;25;76.11;76.37;20.0;10.0;;;70.0;8;;是;;;孔铜;≥25;33.33;28.11;32.03;34.64;28.76;31.37;31.37;ACC;25.0;30.0;1;28.11;34.64;31.37;2.55;6.530000000000001;445325;J0400575A00.0;560.0;546.0;174.0;132.0;0.203/0.203;76.11;76.37;1.6;0.35;18742.0;4.571428571428572;305760.0;0.203;0.203;False;28.11;34.64;6.530000000000001;0.12439999999999998;3.1099999999999994;0.35
DCI-20250324468;ECI-20250325002;WOA250317490-00-001-001;J0400395A00.1;2#龙门图电线;喷锡;A板;正片;短边;1.1;622.0;520.5;0.325;H0080;东威;5;5;28;50.0;18.5;2.1;龙门;55-95;20;47.64;50.36;18.0;11.0;;;60.0;8;;是;;;孔铜;≥20平均25;26.8;23.53;28.76;26.8;24.18;28.11;26.36;ACC;20.0;25.0;1;23.53;28.76;26.36;2.1;5.23;403937;J0400395A00.1;622.0;520.5;286.0;197.8;0.203/0.176;47.64;50.36;1.6;0.325;26796.0;4.923076923076923;323751.0;0.203;0.176;False;23.53;28.76;5.23;0.17650000000000005;3.530000000000001;0.325
DCI-20250324528;ECI-20250325004;WOA250317500-00-001-005;J0400539A00.0;2#龙门图电线;喷锡;A板;正片;短边;0.2;600.0;531.0;0.4;H0080;东威;5;5;28;50.0;18.5;2.1;龙门;35;20;50.91;30.74;18.0;10.0;;;60.0;8;;是;;;孔铜;≥20平均25;29.41;24.18;28.76;28.76;23.53;24.18;26.47;ACC;20.0;25.0;1;23.53;29.41;26.47;2.77;5.879999999999999;426669;J0400539A00.0;600.0;531.0;277.0;113.0;0.2/0.3;50.91;30.74;1.58;0.4;6741.0;3.95;318600.0;0.2;0.3;False;23.53;29.41;5.879999999999999;0.17650000000000005;3.530000000000001;0.4
DCI-20250324550;ECI-20250325003;WOA250320563-00-001-003;J0200558A00.0;1#东威图电VCP线;喷锡;A板;正片;短边;1.4;546.0;428.0;0.6;H0001;东威;5;5;28;50.0;18.5;2.1;东威;38.4;20;54.32;44.27;31.0;15.0;45;40;36.0;6;1;否;;;孔铜;≥20平均25;30.07;26.14;33.99;30.72;24.84;32.68;29.74;ACC;20.0;25.0;0;24.84;33.99;29.74;3.6;9.150000000000002;442368;J0200558A00.0;546.0;428.0;408.0;253.0;0.3/0.2;54.32;44.27;1.5;0.6;3900.0;2.5;233688.0;0.3;0.2;True;24.84;33.99;9.150000000000002;0.242;4.84;0.6
DCI-20250325082;ECI-20250325009;WOA250313395-00-001-001;JB4C202EA1;2#东威板电VCP线;沉金;A板;负片;短边;1.5（含铜）;590.0;347.0;0.45;H0080;东威;35;25;24;50.0;55.7;0.7;;;;;;;;;;;;;是;;;孔铜;≥25;35.3;26.14;33.33;35.3;26.14;34.64;31.8;ACC;25.0;30.0;1;26.14;35.3;31.81;4.45;9.159999999999997;55058;JB4C202EA1;590.0;347.0;328.32;185.8;;;;2.4;0.45;3405.0;5.333333333333333;204730.0;;;True;26.14;35.3;9.159999999999997;0.04560000000000002;1.1400000000000006;0.45
DCI-20250325198;ECI-20250325005;WOA250321616-00-001-001;J0200286A00.0;2#东威板电VCP线;喷锡;A板;负片;短边;1.5;600.0;520.5;1.2;H0154;东威;35;20;24;50.0;55.7;0.7;;;;;;;;;;;;;否;;;孔铜;≥20平均25;28.76;23.53;29.41;27.45;23.53;27.45;26.68;ACC;20.0;25.0;1;23.53;29.41;26.69;2.56;5.879999999999999;348272;J0200286A00.0;600.0;520.5;144.5;99.0;;;;1.6;1.2;5712.0;1.333333333333333;312300.0;;;True;23.53;29.41;5.879999999999999;0.17650000000000005;3.530000000000001;1.2
DCI-20250325236;ECI-20250325007;WOA250320567-00-001-001;JB2C084LF2;2#东威板电VCP线;喷锡;A板;负片;短边;0.9;622.0;518.0;1.25;H0080;东威;35;20;24;45.0;55.7;0.7;;;;;;;;;;;;;否;;;孔铜;≥20平均≥25;30.07;28.11;32.68;30.07;28.76;30.72;30.06;REJ;20.0;25.0;0;28.11;32.68;30.07;1.6;4.57;313340;JB2C084LF2;622.0;518.0;69.4;33.55;;;;1.0;1.25;9813.0;0.8;322196.0;;;True;28.11;32.68;4.57;0.40549999999999997;8.11;1.25
DCI-20250326299;ECI-20250326001;WOA250320574-00-002-002;J0200426A00.0;1#东威图电VCP线;喷锡;A板;正片;短边;0.9;622.0;480.0;0.4;H0080;荣信;5;5;2.8;40.0;18.5;1.3;东威;35;25;45.22;48.96;26.0;15.0;35;30;36.0;6;1;是;;;孔铜;≥25;33.23;31.38;35.69;33.23;29.54;34.46;32.92;ACC;25.0;30.0;0;29.54;35.69;32.92;2.19;6.149999999999999;397822;J0200426A00.0;622.0;480.0;293.46;228.2;0.4/;45.22;48.96;1.0;0.4;8803.0;2.5;298560.0;0.4;;True;29.54;35.69;6.149999999999999;0.18159999999999996;4.539999999999999;0.4
DCI-20250326304;ECI-20250326002;WOA250321615-00-001-001;J0200446A00.0;2#龙门图电线;喷锡;A板;正片;短边;1.5;622.0;530.0;0.4;H0154;东威;5;5;28;50.0;18.5;2.1;龙门;35;20;49.61;35.74;17.0;11.0;;;60.0;8;;是;;;孔铜;≥20平均25;27.08;24.0;30.15;28.31;25.23;30.77;27.59;ACC;20.0;25.0;0;24.0;30.77;27.59;2.68;6.77;409387;J0200446A00.0;622.0;530.0;220.03;126.0;0.381/0.203;49.61;35.74;1.6;0.4;5642.0;4.0;329660.0;0.381;0.203;False;24.0;30.77;6.77;0.2;4.0;0.4
DCI-20250326305;ECI-20250326003;WOA250321609-00-001-002;J0400557A00.0;2#龙门图电线;喷锡;A板;正片;短边;1.1;622.0;347.0;0.35mm;H0080;东威;5;5;28;50.0;18.5;2.1;龙门;55-95;20;57.0;69.0;17.5;11.0;;;60.0;8;;是;;;孔铜;≥20平均25;33.99;24.18;32.03;28.11;22.88;31.37;28.76;ACC;20.0;25.0;1;22.88;33.99;28.76;4.49;11.11;440333;J0400557A00.0;622.0;347.0;320.0;200.0;0.203/0.175;57.0;69.0;1.6;0.35;15095.0;4.571428571428572;215834.0;0.203;0.175;False;22.88;33.99;11.110000000000003;0.14399999999999996;2.879999999999999;0.35
DCI-20250326306;ECI-20250326004;WOA250318512-00-001-004;J0400544A00.0;2#龙门图电线;喷锡;A板;正片;短边;1.1;580.0;434.0;0.4mm;H0154;东威;5;5;28;50.0;18.5;2.1;龙门;70;20;33.36;34.86;18.0;11.0;;;60.0;8;;是;;;孔铜;≥20平均25;33.33;24.18;31.37;32.03;24.84;31.37;29.52;ACC;20.0;25.0;1;24.18;33.33;29.52;3.95;9.149999999999999;428136;J0400544A00.0;580.0;434.0;349.0;203.7;0.2/0.203;33.36;34.86;2.0;0.4;9138.0;5.0;251720.0;0.2;0.203;False;24.18;33.33;9.149999999999999;0.209;4.18;0.4
