Repository: BecaLiang/copper-thickness-consumption-tool

# Copper Usage

This projects provides a tool to calculate machine parameters for the pattern plating step at JST. Customer provided inputs like the desired thickness are combined with a safety margin to answer the question "What are my machine settings so I fulfill the customer required minimal thickness with a probability of 1 - margin?". To achieve this, a layer modelling the effect of our process on the minimal copper thickness is also contained.

## 1. Working Principles

The copper thickness tool is based on two functional entities. Firstly a tool to calculate the minimum thickness among all 6 measured points from all relevant inputs, implemented as an inheritance from _ThicknessCalcul

File: train_data.csv (part 16 of 37)
;Minimum Hole Diameter (mm);Customer Number;Full Board Plating_Production Line Equipment Name;Full Board Plating_Copper Surface Requirement (um);Full Board Plating_Hole Copper Requirement (um);Full Board Plating_Copper Current Density;Full Board Plating_Spray Frequency (HZ);Full Board Plating_Copper Plating Time (min);Full Board Plating_Board Speed (m/min);Pattern Plating_Production;Pattern Plating_Copper Surface Requirement (um);Pattern Plating_Hole Copper Requirement (um);Pattern Plating_Plated Area (GTL);Pattern Plating_Plated Area (GBL);Pattern Plating_Copper Current Density;Pattern Plating_Tin Plating Current Density;Pattern Plating_Spray Frequency|Copper (HZ);Pattern Plating_Spray Frequency|Tin (HZ);Pattern Plating_Copper Plating Time (min);Pattern Plating_Tin Plating Time (min);Pattern Plating_Board Speed (m/min);Is Hole Plugged;Not Plugged;Plugged;Inspection Item;Requirement;Measured Range 1;Measured Range 2;Measured Range 3;Measured Range 4;Measured Range 5;Measured Range 6;Average Value;Judgment;min_requirement;judgement_criteria;label;thickness_min;thickness_max;thickness_mean;thickness_std;thickness_range;mfgpartId;Part Number;Panel Length;Panel Width;Part Length;Part Width;Line width/spacing (mm);Graphic Area C Side %;Graphic Area S Side %;Board Thickness (mm);Min. hole size;Total Hole Quantity;Ratio;Panel Size;Line Width (mm);Line Spacing (mm);is_vcp;minimal_thickness;maximal_thickness;thickness_asymmetry;thickness_req_ratio;thickness_delta;minimum_hole_diameter
DCI-20250326364;ECI-20250326005;WOA250320555-00-001-002;J0400520A00.1;2#龙门图电线;沉锡;A板;正片;短边;1;622.0;529.0;0.35;H0080;荣信;5;5;28;45.0;18.5;1.3;龙门;47.9;18;58.81;70.48;15.5;11.0;;;60.0;8;;是;;;孔铜;≥18平均20;30.72;21.57;26.8;28.11;20.26;28.11;25.92;ACC;18.0;23.0;1;20.26;30.72;25.93;4.11;10.46;439654;J0400520A00.1;622.0;529.0;357.3;145.0;0.2/0.2;58.81;70.48;1.6;0.35;13563.0;4.571428571428572;329038.0;0.2;0.2;False;20.26;30.72;10.459999999999997;0.12555555555555564;2.2600000000000016;0.35
DCI-20250326438;ECI-20250326007;WOA250321611-00-001-001;J0400578A00.0;1#东威图电VCP线;沉锡;A板;正片;短边;1.1;560.0;520.5;0.4mm;H0080;东威;5;5;28;50.0;18.5;2.1;东威;52.9;20;46.28;47.05;30.0;16.0;45;40;36.0;6;1;是;;;孔铜;≥20平均25;28.76;22.88;30.72;29.41;22.88;30.07;27.45;ACC;20.0;25.0;1;22.88;30.72;27.45;3.6;7.84;440332;J0400578A00.0;560.0;520.5;262.32;245.16;0.2/0.2;46.28;47.05;1.6;0.4;11807.0;4.0;291480.0;0.2;0.2;True;22.88;30.72;7.84;0.14399999999999996;2.879999999999999;0.4
DCI-20250326448;ECI-20250326006;WOA250317499-00-001-002;J0400555A00.0;2#龙门图电线;喷锡;A板;正片;短边;0.2;600.0;446.0;0.35;H0080;东威;5;5;28;50.0;18.5;2.1;龙门;55;20;42.92;36.97;16.0;11.0;;;60.0;8;;是;;;孔铜;≥20平均25;26.14;22.22;27.45;27.45;22.88;26.8;25.49;ACC;20.0;25.0;1;22.22;27.45;25.49;2.34;5.23;433556;J0400555A00.0;600.0;446.0;280.0;210.0;0.125/0.21;42.92;36.97;1.6;0.35;12087.0;4.571428571428572;267600.0;0.125;0.21;False;22.22;27.45;5.23;0.11099999999999995;2.219999999999999;0.35
DCI-20250327276;ECI-20250327013;WOA250325739-00-001-001;J0200464B00.0;2#龙门图电线;喷锡;A板;正片;短边;0.9;622.0;538.0;0.4;H0080;东威;5;5;28;45.0;18.5;2.1;龙门;47.9;20;19.0;22.0;15.0;11.0;;;60.0;8;;否;;;孔铜;≥20平均25;27.45;24.84;26.14;28.11;23.53;25.49;25.92;ACC;20.0;25.0;1;23.53;28.11;25.93;1.69;4.579999999999998;444996;J0200464B00.0;622.0;538.0;196.4;113.0;0.3/;19.0;22.0;1.0;0.4;3846.0;2.5;334636.0;0.3;;False;23.53;28.11;4.579999999999998;0.17650000000000005;3.530000000000001;0.4
DCI-20250327278;ECI-20250327012;RPA1250317479-00-001-001;J0200539A00.0;2#龙门图电线;沉锡;A板;正片;短边;1.4;622.0;546.0;0.4;H0001;荣信;15;;2.9;45.0;24.0;1;龙门;70;30;59.18;68.55;19.0;12.0;;;70.0;8;;是;;;孔铜;≥30;41.23;34.46;41.23;41.92;33.23;41.85;38.98;ACC;30.0;35.0;1;33.23;41.92;38.99;4.01;8.690000000000005;433445;J0200539A00.0;622.0;546.0;244.0;172.0;0.2/0.214;59.18;68.55;1.5;0.4;25435.0;3.75;339612.0;0.2;0.214;False;33.23;41.92;8.690000000000005;0.10766666666666656;3.229999999999997;0.4
DCI-20250327282;ECI-20250327011;WOA250305136-00-013-014;J0400291A00.1;2#东威板电VCP线;喷锡;A板;负片;短边;0.71;520.5;491.0;0.5;H0080;东威;85-120;25;37.5;50.0;43.3;0.9;;;;;;;;;;;;;是;;;孔铜;≥25;29.41;28.11;32.68;32.03;27.45;28.76;29.74;ACC;25.0;30.0;1;27.45;32.68;29.74;2.14;5.23;384438;J0400291A00.1;520.5;491.0;232.67;232.3;;;;1.6;0.5;19391.0;3.2;255565.5;;;True;27.45;32.68;5.23;0.09799999999999998;2.4499999999999993;0.5
DCI-20250327350;ECI-20250327018;WOA250320566-00-007-007;JB2C029TA3;2#龙门图电线;沉锡;A板;正片;短边;1.5(含铜);600.0;436.8;0.5;H0080;东威;5;5;28;50.0;18.5;2.1;龙门;52.9;25;66.0;66.31;20.0;11.0;;;70.0;8;;否;;;孔铜;≥25;37.91;31.37;37.26;36.6;31.37;36.6;35.18;ACC;25.0;30.0;0;31.37;37.91;35.18;2.99;6.539999999999996;362997;JB2C029TA3;600.0;436.8;284.0;208.8;0.30/0.31;66.0;66.31;1.6;0.5;39442.0;3.2;262080.0;0.3;0.31;False;31.37;37.91;6.539999999999996;0.2548;6.370000000000001;0.5
DCI-20250327366;ECI-20250327021;WOA250318517-00-002-002;J0600035B00.0;1#东威图电VCP线;沉锡;A板;正片;短边;;622.0;494.0;0.275;H0080;荣信;5;5;2.8;45.0;18.5;1.3;东威;40;25;76.9;81.8;37.0;15.0;45;40;36.0;6;1;是;;;孔铜;≥25;36.6;27.45;35.95;34.64;27.45;35.95;33;ACC;25.0;30.0;1;27.45;36.6;33.01;4.35;9.150000000000002;377673;J0600035B00.0;622.0;494.0;294.0;232.0;0.1/0.165;76.9;81.8;1.6;0.275;11722.0;5.818181818181818;307268.0;0.1;0.165;True;27.45;36.6;9.150000000000002;0.09799999999999998;2.4499999999999993;0.275
DCI-20250327366;ECI-20250327021;WOA250318517-00-002-002;J0600035B00.0;1#东威图电VCP线;沉锡;A板;正片;短边;;622.0;494.0;0.275;H0080;荣信;5;5;2.8;45.0;18.5;1.3;东威;40;25;76.9;81.8;37.0;15.0;45;40;36.0;6;1;是;;;孔铜;≥25;36.6;27.45;35.95;34.64;27.45;35.95;33;ACC;25.0;30.0;1;27.45;36.6;33.01;4.35;9.150000000000002;377675;J0600035B00.0;622.0;494.0;294.0;232.0;;;;;;;;307268.0;;;True;27.45;36.6;9.150000000000002;0.09799999999999998;2.4499999999999993;0.275
DCI-20250327367;ECI-20250327010;WOA250324671-00-001-001;J0400587A00.0;1#东威图电VCP线;喷锡;A板;正片;短边;0.4;626.0;512.0;0.35;H0144;东威;5;5;28;50.0;18.5;2.1;东威;35;18;54.0;54.0;23.0;15.0;40;30;36.0;6;1;是;;;孔铜;≥18平均20;23.53;20.92;22.22;22.22;20.26;21.57;21.78;ACC;18.0;23.0;1;20.26;23.53;21.79;1.14;3.27;445717;J0400587A00.0;626.0;512.0;238.2;120.2;0.152/0.152;54.0;54.0;1.0;0.35;30256.0;2.857142857142857;320512.0;0.152;0.152;True;20.26;23.53;3.2699999999999996;0.12555555555555564;2.2600000000000016;0.35
DCI-20250327399;ECI-20250327004;WOA250320558-00-036-036;J0200209A01.0;1#东威图电VCP线;喷锡;A板;正片;短边;1.5;400.0;335.0;0.5;H0080;东威;5;5;28;50.0;18.5;2.1;东威;52.9;25;77.4;74.1;36.0;15.0;40;40;36.0;6;1;是;;;孔铜;≥25;43.79;32.68;40.52;43.79;32.68;40.52;38.99;ACC;25.0;30.0;0;32.68;43.79;39.0;5.11;11.11;432723;J0200209A01.0;400.0;335.0;376.0;315.0;0.3/0.3;77.4;74.1;1.55;0.5;4462.0;3.1;134000.0;0.3;0.3;True;32.68;43.79;11.11;0.3072;7.68;0.5
DCI-20250327403;ECI-20250327014;WOA250325740-00-001-001;J0200164A01.0;2#东威板电VCP线;喷锡;A板;负片;短边;1.4;520.5;414.66;0.45;H0080;东威;33.4;18;23;50.0;43.3;0.9;;;;;;;;;;;;;否;;;孔铜;≥18平均≥20;27.69;22.77;28.92;28.31;25.85;27.69;26.87;ACC;18.0;23.0;0;22.77;28.92;26.87;2.26;6.150000000000002;448448;J0200164A01.0;520.5;414.66;44.0;15.16;;;;1.6;0.45;2701.0;3.555555555555556;215830.53;;;True;22.77;28.92;6.150000000000002;0.26499999999999996;4.77;0.45
DCI-20250327438;ECI-20250327005;WOA250313399-00-019-029;J0200270B00.0;1#东威图电VCP线;沉锡;A板;正片;短边;1;500.0;347.0;0.4;H0080;东威;5;5;28;45.0;18.5;2.1;东威;35;18;77.67;76.38;23.0;15.0;40;35;36.0;6;1;是;;;孔铜;≥18平均20;24.18;21.57;24.18;24.84;20.92;25.49;23.53;ACC;18.0;23.0;1;20.92;25.49;23.53;1.85;4.569999999999997;424590;J0200270B00.0;500.0;347.0;323.5;152.2;0.2/0.189;77.67;76.38;1.1;0.4;11494.0;2.75;173500.0;0.2;0.189;True;20.92;25.49;4.569999999999997;0.16222222222222232;2.9200000000000017;0.4
DCI-20250327504;ECI-20250327026;WOA250324673-00-001-001;J0400582A00.0;2#东威板电VCP线;喷锡;A板;负片;短边;1.1;600.0;516.0;0.4;H0080;东威;55-95;20;35;50.0;43.3;0.9;;;;;;;;;;;;;是;;;孔铜;≥20平均≥25;30.77;24.0;32.62;32.62;23.38;31.38;29.12;ACC;20.0;25.0;1;23.38;32.62;29.13;4.28;9.239999999999998;445475;J0400582A00.0;600.0;516.0;289.24;191.806;;;;1.6;0.4;12680.0;4.0;309600.0;;;True;23.38;32.62;9.239999999999998;0.16899999999999996;3.379999999999999;0.4
DCI-20250327516;ECI-20250327025;WOA250324687-00-001-002;JB2C442LA0;2#龙门图电线;喷锡;A板;正片;短边;1.5;622.0;546.0;0.4;H0080;东威;5;5;28;50.0;18.5;2.1;龙门;34;20;79.0;75.0;17.5;10.0;;;60.0;8;;是;;;孔铜;≥20平均25;31.37;25.49;32.68;30.72;24.18;33.33;29.62;ACC;20.0;25.0;0;24.18;33.33;29.63;3.85;9.149999999999999;20376;JB2C442LA0;622.0;546.0;297.0;174.0;0.30/0.20;79.0;75.0;1.6;0.4;22196.0;4.0;339612.0;0.3;0.2;False;24.18;33.33;9.149999999999999;0.209;4.18;0.4
DCI-20250328044;ECI-20250327020;WOA250322641-00-001-003;J0400559A00.0;1#东威图电VCP线;喷锡;A板;正片;短边;1;622.0;511.0;0.25;H0085;荣信;5;5;2.8;45.0;18.5;2.1;东威;48;20;44.0;46.0;36.0;16.0;45;40;36.0;6;1;是;;;孔铜;≥20平均25;26.46;22.15;26.46;29.54;22.77;30.15;26.25;ACC;20.0;25.0;1;22.15;30.15;26.25;3.32;8.0;443827;J0400559A00.0;622.0;511.0;355.35;120.23;0.254/0.2;44.0;46.0;1.66;0.25;16342.0;6.64;317842.0;0.254;0.2;True;22.15;30.15;8.0;0.10749999999999993;2.1499999999999986;0.25
DCI-20250328079;ECI-20250327024;WOA250321608-00-001-001;J0600088B00.0;2#龙门图电线;喷锡;A板;正片;短边;;580.0;520.5;0.45;H0154;荣信;5;5;2.8;45.0;18.5;1.3;龙门;40;20;37.0;35.0;15.0;10.0;;;60.0;8;;是;;;孔铜;≥20平均25;26.14;22.88;27.45;26.8;23.53;26.14;25.49;ACC;20.0;25.0;1;22.88;27.45;25.49;1.85;4.57;396523;J0600088B00.0;580.0;520.5;241.8;180.755;0.203/0.203;37.0;35.0;1.6;0.45;16459.0;3.555555555555556;301890.0;0.203;0.203;False;22.88;27.45;4.57;0.14399999999999996;2.879999999999999;0.45
DCI-20250328079;ECI-20250327024;WOA250321608-00-001-001;J0600088B00.0;2#龙门图电线;喷锡;A板;正片;短边;;580.0;520.5;0.45;H0154;荣信;5;5;2.8;45.0;18.5;1.3;龙门;40;20;37.0;35.0;15.0;10.0;;;60.0;8;;是;;;孔铜;≥20平均25;26.14;22.88;27.45;26.8;23.53;26.14;25.49;ACC;20.0;25.0;1;22.88;27.45;25.49;1.85;4.57;396525;J0600088B00.0;580.0;520.5;241.8;180.755;;;;;;;;301890.0;;;False;22.88;27.45;4.57;0.14399999999999996;2.879999999999999;0.45
DCI-20250328094;ECI-20250327027;WOA250322632-00-001-001;JP21517LB0;2#东威板电VCP线;喷锡;A板;负片;短边;1.5;598.0;510.0;1.9;H0053;东威;35;18;26;50.0;43.3;0.9;;;;;;;;;;;;;否;;;孔铜;≥18平均≥20;26.14;22.88;24.18;26.14;22.88;25.49;24.61;ACC;18.0;23.0;1;22.88;26.14;24.62;1.52;3.260000000000002;52221;JP21517LB0;598.0;510.0;143.0;80.0;;;;1.6;1.9;1920.0;0.8421052631578948;304980.0;;;True;22.88;26.14;3.2600000000000016;0.2711111111111111;4.879999999999999;1.9
DCI-20250328221;ECI-20250328003;WOA250318516-00-001-001;JB40400LB1;2#龙门图电线;喷锡;A板;正片;短边;0.7;620.0;347.0;0.35;H0116;东威;5;5;28;45.0;18.5;2.1;龙门;33.4;18;57.0;63.0;15.0;10.0;;;60.0;8;;是;;;孔铜;≥18平均20;28.76;25.49;30.07;31.37;24.18;28.11;27.99;ACC;18.0;23.0;0;24.18;31.37;28.0;2.72;7.190000000000001;83502;JB40400LB1;620.0;347.0;161.8;116.2;0.249/0.247;57.0;63.0;1.2;0.35;26830.0;3.428571428571429;215140.0;0.249;0.247;False;24.18;31.37;7.190000000000001;0.3433333333333333;6.18;0.35
DCI-20250328337;ECI-20250327034;WOA250322645-00-003-009;JB2C677LA0;2#龙门图电线;喷锡;A板;正片;短边;1.5;620.0;518.5;0.4;;东威;5;5;28;45.0;18.5;2.1;龙门;52.9;20;75.0;72.0;18.0;12.0;;;60.0;8;;是;;;孔铜;≥20平均25;31.37;26.8;32.68;32.68;27.45;33.33;30.71;ACC;20.0;25.0;0;26.8;33.33;30.72;2.86;6.529999999999998;78514;JB2C677LA0;620.0;518.5;293.0;245.0;0.3/0.225;75.0;72.0;1.6;0.4;20625.0;4.0;321470.0;0.3;0.225;False;26.8;33.33;6.529999999999998;0.34;6.800000000000001;0.4
DCI-20250328363;ECI-20250328009;WOA250313394-00-001-036;J0200210A01.0;1#东威图电VCP线;喷锡;A板;正片;短边;1.5;400.0;335.0;0.5;H0080;东威;5;5;28;45.0;18.5;2.1;东威;52.9;25;75.09;71.17;36.0;15.0;45;45;36.0;6;1;是;;;孔铜;≥25;41.83;35.3;39.22;42.49;32.68;37.91;38.23;ACC;25.0;30.0;0;32.68;42.49;38.24;3.78;9.810000000000002;432784;J0200210A01.0;400.0;335.0;376.0;315.0;0.3/0.3;75.09;71.17;1.55;0.5;4522.0;3.1;134000.0;0.3;0.3;True;32.68;42.49;9.810000000000002;0.3072;7.68;0.5
DCI-20250328364;ECI-20250328008;WOA250321627-00-001-001;JP22000LB0;2#龙门图电线;喷锡;A板;正片;短边;1.5;520.5;414.66;0.35;H0053;东威;5;5;28;45.0;18.5;2.1;龙门;35;25;46.0;49.0;20.0;11.0;;;70.0;8;;是;;;孔铜;≥25;35.3;30.07;35.3;36.31;32.03;34.64;33.94;ACC;25.0;30.0;0;30.07;36.31;33.94;2.38;6.240000000000002;91040;JP22000LB0;520.5;414.66;310.0;180.0;0.203/0.238;46.0;49.0;1.6;0.35;2500.0;4.571428571428572;215830.53;0.203;0.238;False;30.07;36.31;6.240000000000002;0.2028;5.07;0.35
DCI-20250328369;ECI-20250327019;WOA250322646-00-003-004;J0400589A00.0;2#龙门图电线;喷锡;A板;正片;短边;1.1;622.0;508.0;0.35;H0080;荣信;5;5;2.8;45.0;18.5;2.1; 龙门;38.4;20;48.0;59.0;18.0;10.0;;;60.0;8;;是;;;孔铜;≥20平均25;33.23;25.23;36.62;32.0;24.62;31.38;30.51;ACC;20.0;25.0;0;24.62;36.62;30.51;4.7;12.0;443277;J0400589A00.0;622.0;508.0;160.0;144.5;0.21/0.208;48.0;59.0;1.6;0.35;9442.0;4.571428571428572;315976.0;0.21;0.208;False;24.62;36.62;11.999999999999996;0.23100000000000004;4.620000000000001;0.35
DCI-20250328379;ECI-20250328011;WOA250325709-00-001-001;JP22134LB0;2#龙门图电线;喷锡;A板;正片;短边;1.5;622.0;347.0;0.4;H0200;东威;5;5;28;50.0;18.5;2.1;龙门;33.4;18;50.0;52.0;16.0;10.0;;;60.0;8;;是;;;孔铜;≥18平均20;26.8;21.57;23.53;26.14;21.57;24.84;24.07;ACC;18.0;23.0;1;21.57;26.8;24.08;2.24;5.23;196438;JP22134LB0;622.0;347.0;330.0;272.0;0.203/0.246;50.0;52.0;1.6;0.4;1400.0;4.0;215834.0;0.203;0.246;False;21.57;26.8;5.23;0.19833333333333336;3.5700000000000003;0.4
DCI-20250328404;ECI-20250328001;WOA250318522-00-004-004;JB4C215LA0;2#龙门图电线;喷锡;A板;正片;短边;1.0(含铜);620.0;375.0;0.4;;东威;5;5;28;45.0;18.5;2.1;龙门;38.4;20;74.0;76.0;18.0;10.0;;;60.0;8;;是;;;孔铜;≥20平均25;27.45;22.22;28.11;29.41;22.22;28.76;26.36;ACC;20.0;25.0;1;22.22;29.41;26.36;3.27;7.190000000000001;20415;JB4C215LA0;620.0;375.0;345.0;195.0;0.3/0.209;74.0;76.0;1.6;0.4;19604.0;4.0;232500.0;0.3;0.209;False;22.22;29.41;7.190000000000001;0.11099999999999995;2.219999999999999;0.4
DCI-20250328465;ECI-20250327033;WOA250322644-00-001-004;JB2C656LA0;2#龙门图电线;喷锡;A板;正片;短边;1.4;622.0;470.0;0.325;;东威;5;5;28;45.0;18.5;2.1;龙门;38.4;20;42.0;35.0;18.0;10.0;;;60.0;8;;是;;;孔铜;≥20平均25;26.8;22.88;26.14;26.8;22.22;26.8;24.77;ACC;20.0;25.0;1;22.22;26.8;25.27;2.14;4.580000000000002;196001;JB2C656LA0;622.0;470.0;32.03;24.29;0.128/0.2mm;42.0;35.0;1.55;0.325;3123.0;4.769230769230769;292340.0;0.128;0.2;False;22.22;26.8;4.580000000000002;0.11099999999999995;2.219999999999999;0.325
DCI-20250328510;ECI-20250327030;WOA250320553-00-001-001;JP21947LB0;2#龙门图电线;喷锡;A板;正片;短边;1.9;535.0;340.0;0.75;;东威;5;5;28;45.0;18.5;2.1;龙门;63;25;65.0;60.0;20.0;10.0;;70;8.0;;否;;;;孔铜;≥25;35.08;29.54;37.54;35.08;30.15;34.46;33.64;ACC;25.0;30.0;0;29.54;37.54;33.64;3.13;8.0;59067;JP21947LB0;535.0;340.0;320.0;170.0;/;65.0;60.0;2.0;0.75;8889.0;2.666666666666667;181900.0;;;False;29.54;37.54;8.0;0.18159999999999996;4.539999999999999;0.75
DCI-20250328520;ECI-20250328019;WOA250321610-00-001-001;J0200559A00.0;2#龙门图电线;喷锡;A板;正片;短边;1.5;450.0;336.0;0.95mm;;东威;5;5;28;50.0;18.5;2.1;龙门;35;20;48.0;50.0;15.5;10.0;;;60.0;8;;否;;;孔铜;≥20平均25;27.45;24.84;27.45;27.45;24.84;27.45;26.58;ACC;20.0;25.0;1;24.84;27.45;26.58;1.35;2.609999999999999;442653;J0200559A00.0;450.0;336.0;424.672;315.47;0.33/0.457;48.0;50.0;1.6;0.95;6312.0;1.68421052631579;151200.0;0.33;0.457;False;24.84;27.45;2.6099999999999994;0.242;4.84;0.95
DCI-20250328578;ECI-20250328004;WOA250325716-00-002-002;J0400585A00.0;2#龙门图电线;沉金;A板;正片;短边;1.1;560.0;520.5;0.35mm;H0080;东威;5;5;28;50.0;18.5;2.1;龙门;35;18;30.36;43.87;14.5;10.0;;;60.0;8;;是;;;孔铜;≥18平均20;29.41;21.57;28.11;24.84;21.57;26.8;25.38;ACC;18.0;23.0;1;21.57;29.41;25.38;3.32;7.84;445959;J0400585A00.0;560.0;520.5;262.6;165.0;0.203/0.197;30.36;43.87;1.6;0.35;7328.0;4.571428571428572;291480.0;0.203;0.197;False;21.57;29.41;7.84;0.19833333333333336;3.5700000000000003;0.35
DCI-20250329073;ECI-20250327009;WOA250324689-00-001-001;JP2C231TA1;2#龙门图电线;沉锡;A板;正片;短边;1.5(含铜);626.0;544.0;1;H0080;东威;5;5;28;50.0;18.5;2.1;龙门;55;20;54.0;41.0;18.0;11.0;;;60.0;8;;否;;;孔铜;≥20平均25;30.07;26.8;30.07;30.07;26.8;32.68;29.41;ACC;20.0;25.0;0;26.8;32.68;29.42;2.26;5.879999999999999;73827;JP2C231TA1;626.0;544.0;170.0;120.0;0.4/;54.0;41.0;1.55;1.0;16397.0;1.55;340544.0;0.4;;False;26.8;32.68;5.879999999999999;0.34;6.800000000000001;1.0
DCI-20250329141;ECI-20250327023;WOA250324678-00-001-001;JS21948LA0;2#龙门图电线;喷锡;A板;正片;短边;1.5;453.0;414.67;0.5;H0053;东威;5;5;28;50.0;18.5;2.1;龙门;35;25;55.0;50.0;17.0;10.0;;;70.0;8;;否;;;孔铜;≥25;31.37;28.76;33.33;32.03;29.41;33.99;31.48;ACC;25.0;30.0;1;28.76;33.99;31.48;2.08;5.23;51779;JS21948LA0;453.0;414.67;213.04;131.76;0.381/0.409;55.0;50.0;1.575;0.5;5391.0;3.15;187845.51;0.381;0.409;False;28.76;33.99;5.23;0.15040000000000006;3.7600000000000016;0.5
DCI-20250329222;ECI-20250328013;WOA250324698-00-001-007;JB4C338TA1;1#东威图电VCP线;沉锡;A板;正片;短边;0.36(不含铜);600.0;510.0;0.3;H0080;东威;5;5;28;45.0;18.5;2.1;东威;70;20;33.0;43.0;22.0;16.0;40;35;36.0;6;1;是;;;孔铜;≥20平均25;26.8;25.49;27.45;28.76;24.18;28.11;26.79;ACC;20.0;25.0;0;24.18;28.76;26.8;1.71;4.580000000000002;63391;JB4C338TA1;600.0;510.0;330.0;240.0;0.20/0.196;33.0;43.0;1.0;0.3;11004.0;3.333333333333333;306000.0;0.2;0.196;True;24.18;28.76;4.580000000000002;0.209;4.18;0.3
DCI-20250329278;ECI-20250328016;WOA250327777-00-001-001;J0200568A00.0;2#东威板电VCP线;喷锡;A板;负片;短边;1.5;622.0;536.0;0.6;H0154;东威;70;单点≥20，平均≥25;31;45.0;43.3;0.9;;;;;;;;;;;;;;;;孔铜;≥20平均≥25;35.3;33.33;36.6;34.64;32.68;37.26;34.96;ACC;20.0;25.0;0;32.68;37.26;34.97;1.79;4.579999999999998;448550;J0200568A00.0;622.0;536.0;257.1286;66.96;;;;1.6;0.6;3901.0;2.666666666666667;333392.0;;;True;32.68;37.26;4.579999999999998;0.634;12.68;0.6
DCI-20250329281;ECI-20250328017;WOA250325738-00-001-001;J0400579A00.0;2#龙门图电线;沉金;A板;正片;短边;0.6;600.0;520.5;0.35;H0080;东威;5;5;28;45.0;18.5;2.1;龙门;78.7;单点≥18，平均≥20;65.4;59.5;15.0;12.0;;;60.0;8;;否;;;孔铜;≥18平均20;28.76;24.18;31.37;29.41;22.88;30.07;27.77;ACC;18.0;23.0;0;22.88;31.37;27.78;3.43;8.490000000000002;445749;J0400579A00.0;600.0;520.5;320.0;248.0;0.18/0.22;65.4;59.5;1.6;0.35;6504.0;4.571428571428572;312300.0;0.18;0.22;False;22.88;31.37;8.490000000000002;0.2711111111111111;4.879999999999999;0.35
DCI-20250329282;ECI-20250328018;WOA250326743-00-001-001;J0400593A00.0;2#龙门图电线;喷锡;A板;正片;短边;1.1;470.0;436.8;0.35;H0154;东威;5;5;28;45.0;18.5;2.1;龙门;35;单点≥20，平均≥25;44.9;48.1;16.0;10.0;;;60.0;8;;是;;;孔铜;≥20平均25;29.41;25.49;31.37;30.07;24.84;30.72;28.65;ACC;20.0;25.0;0;24.84;31.37;28.65;2.78;6.530000000000001;447893;J0400593A00.0;470.0;436.8;210.18;206.31;0.203/0.22;44.9;48.1;1.6;0.35;4761.0;4.571428571428572;205296.0;0.203;0.22;False;24.84;31.37;6.530000000000001;0.242;4.84;0.35
DCI-20250329296;ECI-20250328006;WOA250324680-00-001-002;JB40440LA0;1#东威图电VCP线;喷锡;A板;正片;短边;0.6（不含铜）;580.0;518.5;0.3;H0116;荣信;5;5;2.8;40.0;18.5;1.3;东威;38.4;20;63.0;57.0;29.0;15.0;;;36.0;6;;是;;;孔铜;≥20平均25;27.45;24.84;28.76;29.41;23.53;27.45;26.9;ACC;20.0;25.0;1;23.53;29.41;26.91;2.28;5.879999999999999;78979;JB40440LA0;580.0;518.5;163.3;109.0;0.2/0.2;63.0;57.0;1.2;0.3;58105.0;4.0;300730.0;0.2;0.2;True;23.53;29.41;5.879999999999999;0.17650000000000005;3.530000000000001;0.3
DCI-20250329319;ECI-20250329008;WOA250320586-00-018-024;J0200206A00.0;1#东威图电VCP线;喷锡;A板;正片;短边;1.5;600.0;335.0;0.5;H0080;东威;5;5;28;45.0;18.5;2.1;东威;52.9;25;75.0;76.0;36.0;15.0;45;35;36.0;6;1;是;;;孔铜;≥25;35.3;29.41;36.6;34.64;30.72;37.26;33.98;ACC;25.0;30.0;0;29.41;37.26;33.99;3.2;7.849999999999998;311519;J0200206A00.0;600.0;335.0;315.0;284.0;0.3/0.3;75.0;76.0;1.55;0.5;5960.0;3.1;201000.0;0.3;0.3;True;29.41;37.26;7.849999999999998;0.1764;4.41;0.5
DCI-20250329346;ECI-20250328007;RPA1250305122-00-001-001;J0400427A01.1;2#东威板电VCP线;沉金;A板;负片;短边;1.1;622.0;364.0;0.325;H0080;东威;70;18;32;50.0;43.3;0.9;;;;;;;;;;;;;是;;;孔铜;≥18平均≥20;26.14;20.92;28.76;26.14;19.16;28.11;24.87;ACC;18.0;23.0;1;19.16;28.76;24.87;3.93;9.600000000000001;442188;J0400427A01.1;622.0;364.0;345.0;195.0;;;;1.652;0.325;14709.0;5.083076923076923;226408.0;;;True;19.16;28.76;9.600000000000001;0.06444444444444446;1.1600000000000001;0.325
DCI-20250329442;ECI-20250328005;WOA250322639-00-004-012;JP40378LA0;2#龙门图电线;喷锡;A板;正片;短边;0.76（不含铜）;620.0;444.0;0.3;H0085;东威;5;5;28;50.0;18.5;2.1;龙门;47.9;20;45.0;48.0;18.0;11.0;;;60.0;8;;是;;;孔铜;≥20平均25;27.45;22.22;30.72;28.76;22.22;30.07;26.7;ACC;20.0;25.0;1;22.22;30.72;26.91;3.8;8.5;18925;JP40378LA0;620.0;444.0;420.0;197.25;0.3/0.2;45.0;48.0;1.6;0.3;13172.0;5.333333333333334;275280.0;0.3;0.2;False;22.22;30.72;8.5;0.11099999999999995;2.219999999999999;0.3
DCI-20250329528;ECI-20250328002;WOA250325715-00-014-018;J0200556A00.0;2#东威板电VCP线;喷锡;A板;负片;短边;1.5;622.0;456.0;0.45;H0080;东威;35;25;33;50.0;55.7;0.7;;;;;;;;;;;;;否;;;孔铜;≥25;35.95;32.68;34.64;36.6;30.72;34.64;34.2;ACC;25.0;30.0;0;30.72;36.6;34.21;2.17;5.880000000000003;442647;J0200556A00.0;622.0;456.0;296.9;217.0;;;;1.6;0.45;988.0;3.555555555555556;283632.0;;;True;30.72;36.6;5.880000000000003;0.22879999999999995;5.719999999999999;0.45
DCI-20250330202;ECI-20250328014;WOA250325741-00-002-002;JP2C068LB0;2#龙门图电线;喷锡;A板;正片;短边;1.5;622.0;520.5;0.4;;东威;5;5;28;50.0;18.5;2.1;龙门;38.39;20;39.0;57.0;18.0;10.0;;;60.0;8;;是;;;孔铜;≥20平均25;32.68;27.45;32.03;32.03;25.49;32.62;30.38;ACC;20.0;25.0;0;25.49;32.68;30.38;3.11;7.190000000000001;240875;JP2C068LB0;622.0;520.5;268.0;250.0;0.2/0.2;39.0;57.0;1.6;0.4;12105.0;4.0;323751.0;0.2;0.2;False;25.49;32.68;7.190000000000001;0.2744999999999999;5.489999999999998;0.4
DCI-20250330204;ECI-20250328010;WOA250320562-00-001-001;JP21280EB0;2#龙门图电线;沉金;A板;正片;短边;1.5(含铜);546.0;349.0;0.5;H0053;东威;5;5;28;50.0;18.5;2.1;龙门;35;18;22.0;22.0;14.0;10.0;;;60.0;8;;否;;;孔铜;≥18平均20;35.95;29.41;36.6;35.95;30.07;33.99;33.66;ACC;18.0;23.0;0;29.41;36.6;33.66;3.17;7.190000000000001;2758;JP21280EB0;546.0;349.0;150.0;55.0;0.254/0.254;22.0;22.0;1.6;0.5;2195.0;3.2;190554.0;0.254;0.254;False;29.41;36.6;7.190000000000001;0.633888888888889;11.41;0.5
DCI-20250330259;ECI-20250329009;WOA250325733-00-001-003;JB2C686LA0;2#龙门图电线;喷锡;A板;正片;短边;1.5;600.0;518.5;0.4;H0080;东威;5;5;28;50.0;18.5;2.1;龙门;52.9;20;86.0;83.0;16.0;10.0;;;70.0;8;;是;;;孔铜;≥20平均25;29.41;24.84;30.07;28.76;24.18;29.41;27.77;ACC;20.0;25.0;1;24.18;30.07;27.78;2.57;5.890000000000001;78547;JB2C686LA0;600.0;518.5;289.0;243.0;0.4/0.2;86.0;83.0;1.6;0.4;16292.0;4.0;311100.0;0.4;0.2;False;24.18;30.07;5.890000000000001;0.209;4.18;0.4
DCI-20250330264;ECI-20250329003;WOA250328814-00-001-001;J0200567A00.0;2#东威板电VCP线;喷锡;A板;负片;短边;1.5;622.0;358.0;0.65; H0154;东威;70;20;50;43.3;0.9;;;;;;;;;;;;;;;;;孔铜;≥20平均≥25;31.37;24.18;30.07;31.37;25.49;31.37;29.63;ACC;20.0;25.0;0;24.18;31.37;28.98;3.27;7.190000000000001;448119;J0200567A00.0;622.0;358.0;199.74;66.0;;;;1.6;0.65;1999.0;2.461538461538462;222676.0;;;True;24.18;31.37;7.190000000000001;0.209;4.18;0.65
DCI-20250330271;ECI-20250329012;WOA250320561-00-001-002;JP40165LB2;2#东威板电VCP线;喷锡;A板;负片;短边;0.80(含铜);605.0;520.0;0.45; H0085;东威;35;20;26;50.0;43.3;0.9;;;;;;;;;;;;;;;;孔铜;≥20平均≥25;29.41;24.18;30.07;29.41;23.17;29.41;27.6;ACC;20.0;25.0;1;23.17;30.07;27.61;3.07;6.899999999999999;34520;JP40165LB2;605.0;520.0;228.0;166.0;;;;1.6;0.45;1952.0;3.555555555555556;314600.0;;;True;23.17;30.07;6.899999999999999;0.15850000000000009;3.1700000000000017;0.45
DCI-20250330292;ECI-20250329002;WOA250328846-00-001-001;J0200555A00.0;2#龙门图电线;喷锡;A板;正片;短边;1.4;580.0;469.9;0.4mm;H0080;东威;5;5;28;50.0;18.5;2.1;龙门;38.4;20;44.07;46.98;16.0;10.0;;;70.0;8;;否;;;孔铜;≥20平均25;36.6;31.37;37.26;34.64;31.37;35.3;34.42;ACC;20.0;25.0;0;31.37;37.26;34.42;2.54;5.889999999999997;444922;J0200555A00.0;580.0;469.9;280.0;226.0;0.2/0.2;44.07;46.98;1.64;0.4;8202.0;4.1;272542.0;0.2;0.2;False;31.37;37.26;5.889999999999997;0.5685;11.370000000000001;0.4
DCI-20250330304;ECI-20250330005;WOA250325734-00-002-003;JB2C689LA0;2#龙门图电线;喷锡;A板;正片;短边;1.5;600.0;518.5;0.4;H0080;东威;5;5;28;50.0;18.5;2.1;龙门;52.9;20;84.0;82.0;16.5;11.0;;;70.0;8;;是;;;孔铜;≥20平均25;28.11;25.49;32.03;31.37;27.45;30.72;29.19;ACC;20.0;25.0;0;25.49;32.03;29.19;2.57;6.540000000000003;78576;JB2C689LA0;600.0;518.5;289.0;243.0;0.4/0.2;84.0;82.0;1.6;0.4;18494.0;4.0;311100.0;0.4;0.2;False;25.49;32.03;6.540000000000003;0.2744999999999999;5.489999999999998;0.4
DCI-20250330305;ECI-20250329004;WOA250326751-00-001-001;JB2C376LB0;2#龙门图电线;喷锡;A板;正片;短边;1.50(含铜);593.0;496.0;0.4;H0080;东威;5;5;28;50.0;18.5;2.1;龙门;66-100;20;78.0;80.0;17.0;12.0;;;70.0;8;;是;;;孔铜;≥20平均25;33.99;32.03;33.33;34.64;30.07;33.99;33;ACC;20.0;25.0;0;30.07;34.64;33.01;1.69;4.57;15372;JB2C376LB0;593.0;496.0;284.0;189.0;0.30/0.20;78.0;80.0;1.6;0.4;24151.0;4.0;294128.0;0.3;0.2;False;30.07;34.64;4.57;0.5035000000000001;10.07;0.4
DCI-20250330308;ECI-20250330006;WOA250320592-00-001-002;J0400203A00.1;2#龙门图电线;喷锡;A板;正片;短边;1;622.0;520.5;0.4; H0080;东威;5;5;28;50.0;18.5;2.1;龙门;35.56;20;38.0;38.0;16.0;10.0;;;70.0;8;;否;;;孔铜;≥20平均25;33.33;29.41;34.64;37.26;28.11;35.3;33;ACC;20.0;25.0;0;28.11;37.26;33.01;3.55;9.149999999999999;305888;J0400203A00.1;622.0;520.5;298.86;245.62;0.254/0.178;38.0;38.0;1.6;0.4;16734.0;4.0;323751.0;0.254;0.178;False;28.11;37.26;9.149999999999999;0.40549999999999997;8.11;0.4
DCI-20250330579;ECI-20250329015;WOA250327779-00-001-001;J0200460B00.0;2#龙门图电线;喷锡;A板;正片;短边;1.5;560.0;535.0;0.35;H0080;东威;5;5;28;50.0;18.5;2.1;龙门;35;18;31.0;36.59;16.0;10.0;;;70.0;8;;是;;;孔铜;≥18平均20;26.14;21.57;24.18;25.49;23.53;24.18;24.18;ACC;18.0;23.0;0;21.57;26.14;24.18;1.6;4.57;444449;J0200460B00.0;560.0;535.0;205.27;101.17;0.3/0.254;31.0;36.59;1.6;0.35;22536.0;4.571428571428572;299600.0;0.3;0.254;False;21.57;26.14;4.57;0.19833333333333336;3.5700000000000003;0.35
DCI-20250331068;ECI-20250329006;WOA250328817-00-001-001;J0200570A00.0;2#龙门图电线;喷锡;A板;正片;短边;1.4;500.0;470.0;0.325mm;H0080;东威;5;5;28;50.0;18.5;2.1;龙门;33.4;20;35.34;71.76;16.5;11.0;;;70.0;8;;否;;;孔铜;≥20平均25;33.99;30.07;32.68;34.64;28.76;32.68;32.13;ACC;20.0;25.0;0;28.76;34.64;32.14;2.28;5.879999999999999;448055;J0200570A00.0;500.0;470.0;450.0;226.0;0.2/0.15;35.34;71.76;1.5;0.325;8681.0;4.615384615384615;235000.0;0.2;0.15;False;28.76;34.64;5.879999999999999;0.43800000000000006;8.760000000000002;0.325
DCI-20250331295;ECI-20250330003;WOA250328822-00-001-001;JP21862LA0;2#龙门图电线;喷锡;A板;正片;短边;1.5(含铜);546.0;414.67;0.75;H0053;东威;5;5;28;50.0;18.5;2.1;龙门;58;21;52.0;48.0;16.0;11.0;;;60.0;8;;否;;;孔铜;≥21;28.11;26.8;30.07;31.37;24.18;28.76;28.21;ACC;21.0;26.0;0;24.18;31.37;28.22;2.53;7.190000000000001;53233;JP21862LA0;546.0;414.6667;170.18;133.67;0.635/0.508;52.0;48.0;1.575;0.75;3861.0;2.1;226408.0182;0.635;0.508;False;24.18;31.37;7.190000000000001;0.1514285714285714;3.1799999999999997;0.75
DCI-20250331299;ECI-20250328015;WOA250326745-00-001-007;JB2C203TA0;2#龙门图电线;沉锡;A板;正片;短边;1.5(含铜);573.0;308.0;0.5;;东威;5;5;28;50.0;18.5;2.1;龙门;83.7;25;58.0;58.0;18.0;12.0;;;70.0;8;;否;;;孔铜;≥25;37.26;31.37;38.56;35.3;33.33;37.91;35.62;ACC;25.0;30.0;0;31.37;38.56;35.62;2.83;7.190000000000001;2026;JB2C203TA0;573.0;308.0;288.0;275.0;0.30/0.31;58.0;58.0;1.6;0.5;5360.0;3.2;176484.0;0.3;0.31;False;31.37;38.56;7.190000000000001;0.2548;6.370000000000001;0.5
DCI-20250331302;ECI-20250329011;WOA250326755-00-001-007;JB2C220LA1;2#龙门图电线;喷锡;A板;正片;短边;1.5(含铜);603.0;340.0;0.45;H0080;东威;5;5;28;50.0;18.5;2.1;龙门;34;20;81.0;80.0;17.5;10.0;;;60.0;8;;是;;;孔铜;≥20平均25;27.45;23.53;29.41;29.41;22.22;28.11;26.68;ACC;20.0;25.0;1;22.22;29.41;26.69;3.08;7.190000000000001;2909;JB2C220LA1;603.0;340.0;319.45;193.0;0.3/0.365;81.0;80.0;1.6;0.45;14289.0;3.555555555555556;205020.0;0.3;0.365;False;22.22;29.41;7.190000000000001;0.11099999999999995;2.219999999999999;0.45
DCI-20250331389;ECI-20250330011;WOA250317505-00-003-003;J0400425A00.0;2#东威板电VCP线;喷锡;A板;负片;短边;1.1;560.0;444.0;0.4mm;H0080;东威;78.7;20;32;50.0;48.75;0.8;;;;;;;;;;;;;是;;;孔铜;≥20平均≥25;32.68;24.18;32.03;33.33;24.84;32.03;29.84;ACC;20.0;25.0;1;24.18;33.33;29.85;4.17;9.149999999999999;391021;J0400425A00.0;560.0;444.0;304.0;207.0;;;;1.6;0.4;15007.0;4.0;248640.0;;;True;24.18;33.33;9.149999999999999;0.209;4.18;0.4
DCI-20250331411;ECI-20250330008;WOA250327776-00-001-001;J0400334E00.0;2#龙门图电线;沉锡;A板;正片;短边;1;622.0;496.0;0.35;H0150;东威;5;5;28;50.0;18.5;2.1;龙门;70;20;51.3;54.9;17.0;11.0;;;70.0;8;;是;;;孔铜;≥20平均25;29.41;23.53;30.72;29.41;22.22;30.72;27.66;ACC;20.0;25.0;1;22.22;30.72;27.67;3.78;8.5;448418;J0400334E00.0;622.0;496.0;198.5;134.5;0.203/0.254;51.3;54.9;1.6;0.35;21170.0;4.571428571428572;308512.0;0.203;0.254;False;22.22;30.72;8.5;0.11099999999999995;2.219999999999999;0.35
DCI-20250331439;ECI-20250330001;WOA250327799-00-001-001;JS22127LA0;2#龙门图电线;喷锡;A板;正片;短边;1.5;622.0;520.5;0.85;H0053;东威;5;5;28;50.0;18.5;2.1;龙门;33.4;18;32.0;61.0;15.0;10.0;;;60.0;8;;否;;;孔铜;≥18平均20;30.07;24.84;25.49;24.84;22.22;25.49;25.49;ACC;18.0;23.0;0;22.22;30.07;25.49;2.55;7.850000000000001;109455;JS22127LA0;622.0;520.5;186.0;165.0;0.254/0.508;32.0;61.0;1.6;0.85;5071.0;1.882352941176471;323751.0;0.254;0.508;False;22.22;30.07;7.850000000000001;0.23444444444444437;4.219999999999999;0.85
DCI-20250331446;ECI-20250331006;WOA250322643-00-016-016;JB2C498LB0;2#龙门图电线;喷锡;A板;正片;短边;1.4(含铜);615.0;304.0;0.45;H0080;东威;5;5;28;50.0;18.5;2.1;龙门;52.9;25;77.0;79.0;20.0;10.0;;;60.0;8;;是;;;孔铜;≥25;37.91;33.99;35.95;40.52;33.33;35.95;36.27;ACC;25.0;30.0;0;33.33;40.52;36.28;2.64;7.190000000000005;37669;JB2C498LB0;615.0;304.0;295.0;284.0;0.3/0.3;77.0;79.0;1.55;0.45;2960.0;3.444444444444445;186960.0;0.3;0.3;False;33.33;40.52;7.190000000000005;0.33319999999999994;8.329999999999998;0.45
DCI-20250331460;ECI-20250331007;WOA250324699-00-013-018;JB4C338TA1;2#龙门图电线;沉锡;A板;正片;短边;0.36(不含铜);600.0;510.0;0.3;H0080;东威;5;5;28;45.0;18.5;2.1;龙门;70;20;33.0;43.0;13.0;11.0;;;60.0;8;;是;;;孔铜;≥20平均25;33.33;26.8;31.37;30.72;24.84;28.76;29.3;ACC;20.0;25.0;0;24.84;33.33;29.3;3.13;8.489999999999998;63391;JB4C338TA1;600.0;510.0;330.0;240.0;0.20/0.196;33.0;43.0;1.0;0.3;11004.0;3.333333333333333;306000.0;0.2;0.196;False;24.84;33.33;8.489999999999998;0.242;4.84;0.3
DCI-20250331647;ECI-20250331011;WOA250328818-00-001-001;JB2C736LB0;2#龙门图电线;喷锡;A板;正片;短边;1.5;622.0;546.0;0.35;;东威;5;5;28;50.0;18.5;2.1;龙门;35;20;59.0;62.0;17.5;10.0;;;60.0;8;;是;;;孔铜;≥20平均25;27.45;24.18;27.45;28.11;23.53;27.45;26.36;ACC;20.0;25.0;1;23.53;28.11;26.36;1.97;4.579999999999998;111736;JB2C736LB0;622.0;546.0;263.0;89.0;0.25/0.25;59.0;62.0;1.6;0.35;41646.0;4.571428571428572;339612.0;0.25;0.25;False;23.53;28.11;4.579999999999998;0.17650000000000005;3.530000000000001;0.35
DCI-20250401024;ECI-20250401003;WOA250320557-00-030-037;J0200209A01.0;2#龙门图电线;喷锡;A板;正片;短边;1.5;400.0;335.0;0.5;;东威;5;5;28;50.0;18.5;2.1;龙门;52.9;25;77.4;74.1;18.0;11.0;;;70.0;8;;是;;;孔铜;≥25;35.3;30.07;33.33;36.6;30.07;35.3;33.44;ACC;25.0;30.0;0;30.07;36.6;33.44;2.82;6.530000000000001;432723;J0200209A01.0;400.0;335.0;376.0;315.0;0.3/0.3;77.4;74.1;1.55;0.5;4462.0;3.1;134000.0;0.3;0.3;False;30.07;36.6;6.530000000000001;0.2028;5.07;0.5
DCI-20250401118;ECI-20250331004;WOA250328843-00-001-001;J0400592A00.0;2#龙门图电线;OSP;A板;正片;短边;0.4;600.0;429.0;0.4mm;H0080;东威;5;5;28;50.0;18.5;2.1;龙门;35;18;43.0;48.0;16.0;10.0;;;60.0;8;;是;;;孔铜;≥18平均20;28.11;20.26;28.11;26.8;20.92;25.49;24.94;ACC;18.0;23.0;1;20.26;28.11;24.95;3.52;7.849999999999998;449921;J0400592A00.0;600.0;429.0;405.0;139.6;0.2/0.15;43.0;48.0;1.6;0.4;10950.0;4.0;257400.0;0.2;0.15;False;20.26;28.11;7.849999999999998;0.12555555555555564;2.2600000000000016;0.4
DCI-20250401158;ECI-20250331002;WOA250326773-00-001-001;J0400596A00.0;2#龙门图电线;喷锡;A板;正片;短边;1.1;546.0;404.0;0.45mm;H0080;东威;5;5;28;50.0;18.5;2.1;龙门;83;20;37.0;33.0;16.0;12.0;;;60.0;8;;是;;;孔铜;≥20平均25;41.83;35.95;40.52;41.18;37.26;43.14;39.98;ACC;20.0;25.0;0;35.95;43.14;39.98;2.78;7.189999999999998;447681;J0400596A00.0;546.0;404.0;380.0;260.0;0.254/0.254;37.0;33.0;1.6;0.45;7231.0;3.555555555555556;220584.0;0.254;0.254;False;35.95;43.14;7.189999999999998;0.7975000000000001;15.950000000000003;0.45
DCI-20250401160;ECI-20250330010;WOA250327802-00-001-001;J0200573A00.0;2#龙门图电线;喷锡;A板;正片;短边;1.4;600.0;484.0;0.325;H0001;东威;5;5;28;50.0;18.5;2.1;龙门;33.4;20;44.0;55.4;17.0;10.0;;;60.0;8;;否;;;孔铜;≥20平均25;36.6;30.72;40.52;37.26;31.37;39.22;35.94;ACC;20.0;25.0;0;30.72;40.52;35.95;4.05;9.800000000000004;449713;J0200573A00.0;600.0;484.0;284.0;231.0;0.6/;44.0;55.4;1.5;0.325;6661.0;4.615384615384615;290400.0;0.6;;False;30.72;40.52;9.800000000000004;0.5359999999999999;10.719999999999999;0.325
DCI-20250401167;ECI-20250330012;WOA250328819-00-001-001;JP21812LA0;2#龙门图电线;喷锡;A板;正片;短边;1.5(含铜);612.0;510.0;0.9;H0053;东威;5;5;28;50.0;18.5;2.1;龙门;35;25;45.0;43.0;18.0;10.0;;;70.0;8;;否;;;孔铜;≥25;41.18;35.3;39.87;39.87;35.3;37.91;38.23;ACC;25.0;30.0;0;35.3;41.18;38.24;2.5;5.880000000000003;60205;JP21812LA0;612.0;510.0;116.68;96.36;0.508;45.0;43.0;1.575;0.9;4496.0;1.75;312120.0;0.508;;False;35.3;41.18;5.880000000000003;0.41199999999999987;10.299999999999997;0.9
DCI-20250401235;ECI-20250329001;WOA250325712-00-001-012;J0600006G00.1;2#龙门图电线;喷锡;A板;正片;短边;;600.0;460.0;0.3mm;H0001;荣信;5;5;2.8;45.0;18.5;1.3;龙门;82;25;62.0;58.0;16.0;13.0;;;90.0;8;;是;;;孔铜;≥25;39.38;28.31;38.77;38.77;28.92;40.79;35.82;ACC;25.0;30.0;1;28.31;40.79;35.82;5.64;12.48;432079;J0600006G00.1;600.0;460.0;283.5;215.0;0.2/0.2;62.0;58.0;2.0;0.3;19484.0;6.666666666666667;276000.0;0.2;0.2;False;28.31;40.79;12.48;0.13239999999999996;3.3099999999999987;0.3
DCI-20250401239;ECI-20250401009;WOA250324686-00-001-001;JB40433LB1;1#东威图电VCP线;喷锡;A板;正片;短边;0.7(含铜);622.0;347.0;0.35;H0116;荣信;5;5;2.8;40.0;18.5;1.3;东威;33.4;18;63.0;58.0;28.0;15.0;40;35;36.0;6;1;是;;;孔铜;≥18平均20;33.33;32.03;33.33;34.64;30.07;34.64;33;ACC;18.0;23.0;0;30.07;34.64;33.01;1.74;4.57;85729;JB40433LB1;622.0;347.0;163.3;108.5;0.23/0.175;63.0;58.0;1.2;0.35;26620.0;3.428571428571429;215834.0;0.23;0.175;True;30.07;34.64;4.57;0.6705555555555556;12.07;0.35
DCI-20250401241;ECI-20250329010;WOA250327792-00-001-003;JP2C380LB0;1#东威图电VCP线;喷锡;A板;正片;短边;1.5(含铜);594.0;442.0;0.4;H0080;东威;5;5;28;50.0;18.5;2.1;东威;33.4;18;24.0;46.0;28.0;16.0;50;45;36.0;6;1;是;;;孔铜;≥18平均20;32.68;26.14;33.99;32.03;24.84;32.68;30.39;ACC;18.0;23.0;0;24.84;33.99;30.39;3.87;9.150000000000002;65781;JP2C380LB0;594.0;442.0;210.0;190.0;0.25/0.24;24.0;46.0;1.6;0.4;4640.0;4.0;262548.0;0.25;0.24;True;24.84;33.99;9.150000000000002;0.38;6.84;0.4
DCI-20250401309;ECI-20250331003;WOA250327785-00-001-002;JB2C596TC0;1#东威图电VCP线;沉锡;A板;正片;短边;1.4;586.0;347.0;0.5;H0080;东威;5;5;28;50.0;18.5;2.1;东威;52.9;25-55;69.0;76.0;33.0;16.0;50;45;36.0;6;1;否;;;孔铜;25-55;38.15;31.38;35.69;36.92;29.54;36.31;34.66;ACC;25.0;30.0;0;29.54;38.15;34.66;3.41;8.61;62927;JB2C596TC0;586.0;347.0;331.4;282.0;0.2/0.2;69.0;76.0;1.55;0.5;12466.0;3.1;203342.0;0.2;0.2;True;29.54;38.15;8.61;0.18159999999999996;4.539999999999999;0.5
DCI-20250401331;ECI-20250401012;WOA250318525-00-007-007;J0400149A00.1;2#龙门图电线;喷锡;A板;正片;短边;0.2;600.0;529.0;0.3;H0080;东威;5;5;28;50.0;18.5;2.1;龙门;52.9;20;49.0;42.0;16.0;10.0;;;70.0;8;;是;;;孔铜;≥20平均25;33.33;27.45;32.68;32.03;24.84;32.68;30.5;ACC;20.0;25.0;0;24.84;33.33;30.5;3.5;8.489999999999998;368983;J0400149A00.1;600.0;529.0;280.0;250.0;0.12/0.207;49.0;42.0;1.6;0.3;13695.0;5.333333333333334;317400.0;0.12;0.207;False;24.84;33.33;8.489999999999998;0.242;4.84;0.3
DCI-20250401396;ECI-20250401008;WOA250321612-00-001-002;J0600115A00.0;2#东威板电VCP线;沉金;A板;负片;短边;;470.0;414.67;0.25;H0080;东威;35;20;30;50.0;43.3;0.9;;;;;;;;;;;;;是;;;孔铜;≥20平均25;37.91;26.14;37.56;37.91;25.49;37.26;33.71;ACC;20.0;25.0;0;25.49;37.91;33.71;6.13;12.42;440118;J0600115A00.0;470.0;414.6667;217.0;170.0;;;;1.6;0.25;8854.0;6.4;194893.349;;;True;25.49;37.91;12.419999999999998;0.2744999999999999;5.489999999999998;0.25
DCI-20250402060;ECI-20250402002;WOA250327801-00-001-002;JB2C917TA0;2#龙门图电线;沉锡;A板;正片;短边;1.5;622.0;470.0;0.35;;东威;5;5;28;50.0;18.5;2.1;龙门;52.9;25;65.0;66.0;20.5;10.0;;;70.0;8;;否;;;孔铜;≥25;33.33;29.41;31.37;31.37;29.41;31.37;31.04;ACC;25.0;30.0;1;29.41;33.33;31.04;1.48;3.919999999999998;181970;JB2C917TA0;622.0;470.0;448.6;140.0;0.2/0.2;65.0;66.0;1.6;0.35;4660.0;4.571428571428572;292340.0;0.2;0.2;False;29.41;33.33;3.919999999999998;0.1764;4.41;0.35
DCI-20250402073;ECI-20250401002;WOA250320599-00-001-001;JP4C325TA0;1#东威图电VCP线;沉锡;A板;正片;短边;;626.0;520.5;0.35;;东威;5;5;28;50.0;18.5;2.1;东威;70;20;33.0;27.0;33.0;15.0;45;40;36.0;6;1;否;;;孔铜;≥20平均25;30.72;27.45;35.95;35.95;28.11;30.72;31.48;ACC;20.0;25.0;0;27.45;35.95;31.48;3.71;8.500000000000004;100316;JP4C325TA0;626.0;520.5;240.0;200.0;0.25/0.2;33.0;27.0;1.6;0.35;7420.0;4.571428571428572;325833.0;0.25;0.2;True;27.45;35.95;8.500000000000004;0.37249999999999994;7.449999999999999;0.35
DCI-20250402073;ECI-20250401002;WOA250320599-00-001-001;JP4C325TA0;1#东威图电VCP线;沉锡;A板;正片;短边;;626.0;520.5;0.35;;东威;5;5;28;50.0;18.5;2.1;东威;70;20;33.0;27.0;33.0;15.0;45;40;36.0;6;1;否;;;孔铜;≥20平均25;30.72;27.45;35.95;35.95;28.11;30.72;31.48;ACC;20.0;25.0;0;27.45;35.95;31.48;3.71;8.500000000000004;100339;JP4C325TA0;626.0;520.5;240.0;200.0;;;;;;;;325833.0;;;True;27.45;35.95;8.500000000000004;0.37249999999999994;7.449999999999999;0.35
DCI-20250402073;ECI-20250401002;WOA250320599-00-001-001;JP4C325TA0;1#东威图电VCP线;沉锡;A板;正片;短边;;626.0;520.5;0.35;;东威;5;5;28;50.0;18.5;2.1;东威;70;20;33.0;27.0;33.0;15.0;45;40;36.0;6;1;否;;;孔铜;≥20平均25;30.72;27.45;35.95;35.95;28.11;30.72;31.48;ACC;20.0;25.0;0;27.45;35.95;31.48;3.71;8.500000000000004;100340;JP4C325TA0;626.0;520.5;240.0;200.0;;;;;;;;325833.0;;;True;27.45;35.95;8.500000000000004;0.37249999999999994;7.449999999999999;0.35
DCI-20250402094;ECI-20250330007;WOA250327781-00-001-004;JB2C468LA1;2#龙门图电线;喷锡;A板;正片;短边;1.5(含铜);560.0;331.0;0.3;H0080;东威;5;5;28;50.0;18.5;2.1;龙门;35;25;73.0;75.0;19.0;10.0;;;70.0;8;;是;;;孔铜;≥25;30.72;27.45;32.03;32.68;27.45;28.76;29.84;ACC;25.0;30.0;1;27.45;32.68;29.85;2.29;5.23;448277;JB2C468LA1;560.0;331.0;311.0;180.0;0.20/0.259;73.0;75.0;1.6;0.3;8128.0;5.333333333333334;185360.0;0.2;0.259;False;27.45;32.68;5.23;0.09799999999999998;2.4499999999999993;0.3
DCI-20250402119;ECI-20250330013;WOA250328835-00-001-001;JS20913LB0;1#东威图电VCP线;喷锡;A板;正片;短边;1.5(含铜);543.0;374.0;0.55;H0022;东威;5;5;28;50.0;18.5;2.1;东威;35;18;79.0;79.0;28.0;15.0;45;40;36.0;6;1;是;;;孔铜;≥18平均20;26.14;24.18;24.84;28.76;24.84;29.41;26.36;ACC;18.0;23.0;0;24.18;29.41;26.36;2.21;5.23;1645;JS20913LB0;543.0;374.0;260.1;175.74;0.5/0.254;79.0;79.0;1.6;0.55;9069.0;2.909090909090909;203082.0;0.5;0.254;True;24.18;29.41;5.23;0.3433333333333333;6.18;0.55
DCI-20250402237;ECI-20250331012;WOA250328820-00-001-001;JP21815LA0;2#龙门图电线;喷锡;A板;正片;短边;1.5(含铜);618.0;519.0;0.9;;东威;5;5;28;50.0;18.5;2.1;龙门;35;25;63.0;57.0;19.5;11.0;;;70.0;8;;否;;;孔铜;≥25;33.33;30.07;33.99;33.33;28.76;32.03;31.91;ACC;25.0;30.0;0;28.76;33.99;31.92;2.08;5.23;32174;JP21815LA0;618.0;519.0;165.0;148.0;0.5/0.42;63.0;57.0;1.575;0.9;5018.0;1.75;320742.0;0.5;0.42;False;28.76;33.99;5.23;0.15040000000000006;3.7600000000000016;0.9
DCI-20250402261;ECI-20250402010;WOA250326766-00-001-001;J0200188A01.0;1#东威图电VCP线;喷锡;A板;正片;短边;1.1;600.0;540.0;0.45;H0080;东威;5;5;28;45.0;18.5;2.1;东威;38.4;20;52.01;54.49;28.0;15.0;40;35;36.0;6;1;是;;;孔铜;≥20平均25;30.72;25.49;29.41;31.37;23.53;30.72;28.54;ACC;20.0;25.0;0;23.53;31.37;28.54;3.25;7.84;361812;J0200188A01.0;600.0;540.0;226.0;172.0;/;52.01;54.49;1.2;0.45;23382.0;2.666666666666667;324000.0;;;True;23.53;31.37;7.84;0.17650000000000005;3.530000000000001;0.45
DCI-20250402271;ECI-20250401015;WOA250327778-00-001-002;J0400581A00.0;2#龙门图电线;沉金;A板;正片;短边;1.2;560.0;542.0;0.4;;东威;5;5;28;50.0;18.5;2.1;龙门;36;18;53.0;45.0;15.0;10.0;;;60.0;8;;是;;;孔铜;≥18平均20;26.14;22.22;28.76;26.14;20.92;26.14;25.05;ACC;18.0;23.0;1;20.92;28.76;25.05;2.91;7.84;442646;J0400581A00.0;560.0;542.0;171.5;87.0;0.152/0.147;53.0;45.0;1.556;0.4;25740.0;3.89;303520.0;0.152;0.147;False;20.92;28.76;7.84;0.16222222222222232;2.9200000000000017;0.4
DCI-20250402280;ECI-20250401004;WOA250325728-00-001-006;JB2C221LA1;2#龙门图电线;喷锡;A板;正片;短边;1.5(含铜);603.0;340.0;0.45;;东威;5;5;28;50.0;18.5;2.1;龙门;34;20;80.0;79.0;17.5;10.0;;;60.0;8;;是;;;孔铜;≥20平均25;30.72;28.11;31.37;30.72;29.41;33.33;30.61;ACC;20.0;25.0;0;28.11;33.33;30.61;1.77;5.219999999999999;2906;JB2C221LA1;603.0;340.0;319.45;193.0;0.4/0.2;80.0;79.0;1.6;0.45;12684.0;3.555555555555556;205020.0;0.4;0.2;False;28.11;33.33;5.219999999999999;0.40549999999999997;8.11;0.45
DCI-20250402284;ECI-20250331010;WOA250326761-00-001-003;J0200067B01.0;2#龙门图电线;喷锡;A板;正片;短边;1.1;600.0;456.0;0.4;;荣信;5;5;2.8ASD;50.0;18.0;1.3;龙门;38.4;20;69.0;65.0;18.0;10.0;;;60.0;8;;是;;;孔铜;≥20平均25;28.76;24.84;29.41;28.76;26.14;29.41;27.88;ACC;20.0;25.0;0;24.84;29.41;27.89;1.92;4.57;362029;J0200067B01.0;600.0;456.0;216.5;143.5;0.25/;69.0;65.0;1.2;0.4;47056.0;3.0;273600.0;0.25;;False;24.84;29.41;4.57;0.242;4.84;0.4
DCI-20250402399;ECI-20250401013;WOA250319538-00-001-003;J0400058C00.0;2#东威板电VCP线;沉锡;A板;负片;短边;0.5;520.5;481.0;0.45;;东威;149.5;25;34;50.0;55.7;0.7;龙门;139.5;;62.64;61.3;5.0;13.0;;;60.0;8;;是;;;孔铜;≥25;40.0;29.41;39.98;40.0;29.54;37.45;36.06;ACC;25.0;30.0;1;29.41;40.0;36.06;5.2;10.59;437750;J0400058C00.0;520.5;481.0;248.0;227.5;;62.64;61.3;2.0;0.45;6769.0;4.444444444444445;250360.5;;;True;29.41;40.0;10.59;0.1764;4.41;0.45
DCI-20250402422;ECI-20250401005;WOA250331901-00-001-001;J0200575A00.0;2#龙门图电线;喷锡;A板;正片;短边;1.5;580.0;534.0;0.5;H0080;东威;5;5;28;50.0;18.5;2.1;龙门;70;18;34.85;33.67;15.0;11.0;;;60.0;8;;否;;;孔铜;≥18平均20;23.53;22.22;26.8;25.49;22.88;26.14;24.51;ACC;18.0;23.0;1;22.22;26.8;24.51;1.88;4.580000000000002;451894;J0200575A00.0;580.0;534.0;276.23;127.0;0.305/0.203;34.85;33.67;1.6;0.5;13567.0;3.2;309720.0;0.305;0.203;False;22.22;26.8;4.580000000000002;0.23444444444444437;4.219999999999999;0.5
DCI-20250402442;ECI-20250331001;WOA250326756-00-002-005;J0200512A00.0;2#东威板电VCP线;喷锡;A板;负片;短边;1.5;546.0;517.0;0.7;H0080;东威;35;20;21.5;50.0;43.3;0.9;;;;;;;;;;;;;否;;;孔铜;≥20平均25;30.72;27.45;29.41;33.99;29.41;30.72;30.28;ACC;20.0;25.0;0;27.45;33.99;30.28;2.18;6.540000000000003;426945;J0200512A00.0;546.0;517.0;256.0;247.0;;;;1.6;0.7;2237.0;2.285714285714286;282282.0;;;True;27.45;33.99;6.540000000000003;0.37249999999999994;7.449999999999999;0.7
DCI-20250402600;ECI-20250401007;WOA250217386-00-012-012;J0200063D00.0;2#龙门图电线;喷锡;A板;正片;短边;1.5;546.0;520.5;0.45;H0080;东威;5;5;28;50.0;18.5;2.1;龙门;53;18;74.0;74.0;16.0;11.0;;;60.0;8;;是;;;孔铜;≥18平均20;28.31;24.0;30.77;27.08;24.0;27.69;26.97;ACC;18.0;23.0;0;24.0;30.77;26.98;2.62;6.77;426366;J0200063D00.0;546.0;520.5;500.0;248.5;0.3/0.3;74.0;74.0;1.6;0.45;28138.0;3.555555555555556;284193.0;0.3;0.3;False;24.0;30.77;6.77;0.3333333333333333;6.0;0.45
