Repository: BecaLiang/copper-thickness-consumption-tool

# Copper Usage

This projects provides a tool to calculate machine parameters for the pattern plating step at JST. Customer provided inputs like the desired thickness are combined with a safety margin to answer the question "What are my machine settings so I fulfill the customer required minimal thickness with a probability of 1 - margin?". To achieve this, a layer modelling the effect of our process on the minimal copper thickness is also contained.

## 1. Working Principles

The copper thickness tool is based on two functional entities. Firstly a tool to calculate the minimum thickness among all 6 measured points from all relevant inputs, implemented as an inheritance from _ThicknessCalcul

File: train_data.csv (part 17 of 37)
;Minimum Hole Diameter (mm);Customer Number;Full Board Plating_Production Line Equipment Name;Full Board Plating_Copper Surface Requirement (um);Full Board Plating_Hole Copper Requirement (um);Full Board Plating_Copper Current Density;Full Board Plating_Spray Frequency (HZ);Full Board Plating_Copper Plating Time (min);Full Board Plating_Board Speed (m/min);Pattern Plating_Production;Pattern Plating_Copper Surface Requirement (um);Pattern Plating_Hole Copper Requirement (um);Pattern Plating_Plated Area (GTL);Pattern Plating_Plated Area (GBL);Pattern Plating_Copper Current Density;Pattern Plating_Tin Plating Current Density;Pattern Plating_Spray Frequency|Copper (HZ);Pattern Plating_Spray Frequency|Tin (HZ);Pattern Plating_Copper Plating Time (min);Pattern Plating_Tin Plating Time (min);Pattern Plating_Board Speed (m/min);Is Hole Plugged;Not Plugged;Plugged;Inspection Item;Requirement;Measured Range 1;Measured Range 2;Measured Range 3;Measured Range 4;Measured Range 5;Measured Range 6;Average Value;Judgment;min_requirement;judgement_criteria;label;thickness_min;thickness_max;thickness_mean;thickness_std;thickness_range;mfgpartId;Part Number;Panel Length;Panel Width;Part Length;Part Width;Line width/spacing (mm);Graphic Area C Side %;Graphic Area S Side %;Board Thickness (mm);Min. hole size;Total Hole Quantity;Ratio;Panel Size;Line Width (mm);Line Spacing (mm);is_vcp;minimal_thickness;maximal_thickness;thickness_asymmetry;thickness_req_ratio;thickness_delta;minimum_hole_diameter
DCI-20250403043;ECI-20250402012;WOA250331902-00-001-001;J0200576A00.0;2#龙门图电线;喷锡;A板;正片;短边;1.5;622.0;422.0;0.85mm;H0080;东威;5;5;28;50.0;18.5;2.1;龙门;70;18;37.0;29.0;13.5;11.0;;;60.0;8;;否;;;孔铜;≥18平均20;27.45;24.18;27.45;33.99;26.8;32.68;28.75;ACC;18.0;23.0;0;24.18;33.99;28.76;3.77;9.810000000000002;451887;J0200576A00.0;622.0;422.0;321.95;132.08;0.635/0.279;37.0;29.0;1.575;0.85;6025.0;1.852941176470588;262484.0;0.635;0.279;False;24.18;33.99;9.810000000000002;0.3433333333333333;6.18;0.85
DCI-20250403250;ECI-20250403004;WOA250324684-00-003-004;JB40461LA0;1#东威图电VCP线;喷锡;A板;正片;短边;0.6;622.0;364.0;0.3;H0116;东威;5;5;28;45.0;18.5;2.1;东威;38.4;20;55.0;61.0;31.0;15.0;40;40;36.0;6;1;是;;;孔铜;≥20平均25;32.68;26.8;34.64;33.33;28.76;33.99;31.7;ACC;20.0;25.0;0;26.8;34.64;31.7;3.17;7.84;119917;JB40461LA0;622.0;364.0;148.9;114.0;0.203/0.234;55.0;61.0;1.2;0.3;39912.0;4.0;226408.0;0.203;0.234;True;26.8;34.64;7.84;0.34;6.800000000000001;0.3
DCI-20250403284;ECI-20250402008;WOA250331882-00-001-001;J0200232A00.0;2#龙门图电线;喷锡;A板;正片;短边;1.1;600.0;534.0;0.5;H0120;东威;5;5;28;45.0;18.5;2.1;龙门;35;18;58.0;59.0;13.5;10.0;;;60.0;8;;是;;;孔铜;≥18平均20;25.49;22.88;26.14;24.84;21.57;24.84;24.29;ACC;18.0;23.0;1;21.57;26.14;24.29;1.72;4.57;313121;J0200232A00.0;600.0;534.0;138.0;81.0;/;58.0;59.0;1.2;0.5;10469.0;2.4;320400.0;;;False;21.57;26.14;4.57;0.19833333333333336;3.5700000000000003;0.5
DCI-20250403285;ECI-20250402006;WOA250401028-00-001-001;J0200355A00.0;2#龙门图电线;OSP;A板;正片;短边;1.5;600.0;546.0;0.55mm;H0080;东威;5;5;28;50.0;18.5;2.1;龙门;35;18;27.8;58.6;15.0;10.0;;;60.0;8;;否;;;孔铜;≥18平均20;25.49;21.57;28.76;23.53;22.22;28.11;24.94;ACC;18.0;23.0;1;21.57;28.76;24.95;3.02;7.190000000000001;379506;J0200355A00.0;600.0;546.0;405.0;113.0;0.25/0.2;27.8;58.6;1.6;0.55;11206.0;2.909090909090909;327600.0;0.25;0.2;False;21.57;28.76;7.190000000000001;0.19833333333333336;3.5700000000000003;0.55
DCI-20250403366;ECI-20250402013;WOA250401006-00-001-001;J0200579A00.0;2#龙门图电线;喷锡;A板;正片;短边;1.5;622.0;502.0;0.4;;东威;5;5;28;50.0;18.5;2.1;龙门;35;18;33.36;34.51;14.0;10.0;;;60.0;8;;是;;;孔铜;≥18平均20;27.45;22.88;28.76;28.11;21.57;28.76;26.25;ACC;18.0;23.0;1;21.57;28.76;26.26;3.19;7.190000000000001;451874;J0200579A00.0;622.0;502.0;240.0;146.5;0.38/0.254;33.36;34.51;1.6;0.4;6592.0;4.0;312244.0;0.38;0.254;False;21.57;28.76;7.190000000000001;0.19833333333333336;3.5700000000000003;0.4
DCI-20250403377;ECI-20250402009;WOA250322642-00-002-002;JB4C563LB0;2#龙门图电线;喷锡;A板;正片;短边;1;622.0;546.0;0.3;H0001;荣信;5;5;2.8;45.0;18.5;1.3;龙门;35;20;63.0;62.0;19.5;10.0;;;60.0;8;;是;;;孔铜;≥20平均25;34.46;27.69;32.62;36.92;28.92;36.31;32.82;ACC;20.0;25.0;0;27.69;36.92;32.82;3.83;9.23;149390;JB4C563LB0;622.0;546.0;297.0;125.4;0.2/;63.0;62.0;1.6;0.3;30232.0;5.333333333333334;339612.0;0.2;;False;27.69;36.92;9.23;0.38450000000000006;7.690000000000001;0.3
DCI-20250406014;ECI-20250402014;WOA250331881-00-001-001;JB21373LA0;2#龙门图电线;喷锡;A板;正片;短边;1;546.0;414.66;0.4;;东威;5;5;28;50.0;18.5;2.1;龙门;35;18;62.0;70.0;15.0;10.0;;;60.0;8;;是;;;孔铜;≥18平均20;33.33;24.18;33.33;32.68;24.84;32.03;30.06;ACC;18.0;23.0;0;24.18;33.33;30.06;4.33;9.149999999999999;150120;JB21373LA0;546.0;414.66;104.0;63.0;/;62.0;70.0;1.1;0.4;12185.0;2.75;226404.36;;;False;24.18;33.33;9.149999999999999;0.3433333333333333;6.18;0.4
DCI-20250406049;ECI-20250402015;WOA250322667-00-001-002;J0400551A00.0;2#龙门图电线;沉金;A板;正片;短边;1;622.0;328.0;0.3;;东威;5;5;28;50.0;18.5;2.1;龙门;47.9;18;60.3;57.0;16.0;10.0;;;60.0;8;;是;;;孔铜;≥18平均20;28.75;22.88;29.41;29.41;20.92;28.11;26.58;ACC;18.0;23.0;1;20.92;29.41;26.58;3.71;8.489999999999998;443826;J0400551A00.0;622.0;328.0;303.1;290.0;0.2/0.15;60.3;57.0;1.6;0.3;32609.0;5.333333333333334;204016.0;0.2;0.15;False;20.92;29.41;8.489999999999998;0.16222222222222232;2.9200000000000017;0.3
DCI-20250406307;ECI-20250405001;WOA250403098-00-001-001;J0200449A00.0;2#龙门图电线;喷锡;A板;正片;短边;0.9;622.0;417.0;0.7;H0080;东威;5;5;28;35.0;18.5;2.1;龙门;55.7;单点≥20，平均≥2;45.0;47.0;18.0;11.0;;;60.0;8;;否;;;孔铜;≥20平均25;30.72;28.11;28.11;26.8;25.49;30.07;28.21;ACC;20.0;25.0;0;25.49;30.72;28.22;1.96;5.23;412709;J0200449A00.0;622.0;417.0;196.0;132.4;0.3/0.3;45.0;47.0;1.0;0.7;6962.0;1.428571428571429;259374.0;0.3;0.3;False;25.49;30.72;5.23;0.2744999999999999;5.489999999999998;0.7
DCI-20250406314;ECI-20250405005;WOA250328828-00-001-002;JB2C472LB1;2#龙门图电线;喷锡;A板;正片;短边;1.5(含铜);564.0;544.0;0.65;H0080;东威;28;5;5;45.0;18.5;2.1;龙门;52.9;25;57.0;58.0;18.5;10.0;;;70.0;8;;否;;;孔铜;≥25;33.99;30.72;35.3;30.72;28.11;32.03;31.81;ACC;25.0;30.0;0;28.11;35.3;31.81;2.57;7.189999999999998;56580;JB2C472LB1;564.0;544.0;260.4;179.0;/;57.0;58.0;1.55;0.65;10608.0;2.384615384615385;306816.0;;;False;28.11;35.3;7.189999999999998;0.12439999999999998;3.1099999999999994;0.65
DCI-20250407015;ECI-20250403003;WOA250331888-00-001-001;J0200566A00.0;2#龙门图电线;喷锡;A板;正片;短边;1.5;600.0;433.0;0.95mm;H0080;东威;5;5;28;50.0;18.5;2.1;龙门;35;20;43.81;41.02;15.0;10.0;;;60.0;8;;否;;;孔铜;≥20平均25;32.68;27.45;32.03;30.72;25.49;32.68;30.17;ACC;20.0;25.0;0;25.49;32.68;30.18;3.02;7.190000000000001;448049;J0200566A00.0;600.0;433.0;412.5;282.5;0.406/0.445;43.81;41.02;1.6;0.95;2550.0;1.68421052631579;259800.0;0.406;0.445;False;25.49;32.68;7.190000000000001;0.2744999999999999;5.489999999999998;0.95
DCI-20250407034;ECI-20250401010;WOA250326754-00-001-005;JB2C611TA0;2#龙门图电线;沉锡;A板;正片;短边;1.5(含铜);622.0;460.0;0.65;H0080;东威;5;5;28;50.0;18.5;2.1;龙门;36.5;25;64.0;64.0;20.0;10.0;;;70.0;8;;是;;;孔铜;≥25;35.95;33.33;34.64;33.99;28.76;35.95;33.77;ACC;25.0;30.0;0;28.76;35.95;33.77;2.67;7.190000000000001;53563;JB2C611TA0;622.0;460.0;302.0;218.0;0.305/;64.0;64.0;1.65;0.65;15478.0;2.538461538461538;286120.0;0.305;;False;28.76;35.95;7.190000000000001;0.15040000000000006;3.7600000000000016;0.65
DCI-20250407131;ECI-20250406003;WOA250329852-00-002-003;J0400556A00.0;2#龙门图电线;喷锡;A板;正片;短边;1.1;470.0;429.0;0.4mm;H0080;东威;5;5;28;45.0;18.5;2.1;龙门;35;单点≥20，平均≥25;77.12;81.94;17.0;10.0;;;60.0;8;;否;;;孔铜;≥20平均25;30.07;25.09;30.07;33.99;25.49;32.68;29.56;ACC;20.0;25.0;0;25.09;33.99;29.56;3.64;8.900000000000002;442416;J0400556A00.0;470.0;429.0;405.0;212.0;0.25/0.2;77.12;81.94;1.6;0.4;3553.0;4.0;201630.0;0.25;0.2;False;25.09;33.99;8.900000000000002;0.2545;5.09;0.4
DCI-20250407316;ECI-20250403002;WOA250327800-00-001-001;JP40599LB0;2#龙门图电线;喷锡;A板;正片;短边;1;622.0;494.0;0.4;H0053;东威;5;5;28;50.0;18.5;2.1;龙门;35;18;31.22;66.23;15.0;10.0;;;60.0;8;;是;;;孔铜;≥18平均20;28.11;22.88;28.76;28.76;22.88;28.76;26.69;ACC;18.0;23.0;1;22.88;28.76;26.69;2.96;5.880000000000003;381969;JP40599LB0;622.0;494.0;155.0;95.0;0.254/0.203;31.22;66.23;1.6;0.4;7587.0;4.0;307268.0;0.254;0.203;False;22.88;28.76;5.880000000000003;0.2711111111111111;4.879999999999999;0.4
DCI-20250407322;ECI-20250406010;WOA250331874-00-001-002;J0400401B00.0;2#龙门图电线;喷锡;A板;正片;短边;1.1;622.0;466.0;0.35;H0154;东威;5;5;28;45.0;28.5;2.1;龙门;35;20;59.2;62.9;18.0;10.0;;;60.0;8;;是;;;孔铜;≥20平均25;31.37;26.8;33.33;33.33;25.49;31.37;30.28;ACC;20.0;25.0;0;25.49;33.33;30.28;3.35;7.84;435191;J0400401B00.0;622.0;466.0;288.42;219.71;0.203/0.202;59.18;62.92;1.6;0.35;9801.0;4.571428571428572;289852.0;0.203;0.202;False;25.49;33.33;7.84;0.2744999999999999;5.489999999999998;0.35
DCI-20250407542;ECI-20250407007;WOA250402042-00-007-011;JB2C910LB0;2#龙门图电线;喷锡;A板;正片;短边;1.5;580.0;308.0;0.55;H0080;东威;5;5;28;50.0;18.5;2.1;龙门;52.9;25;75.0;73.0;18.5;12.0;;;70.0;8;;否;;;孔铜;≥25;34.64;28.76;33.33;32.03;28.11;32.68;31.59;ACC;25.0;30.0;1;28.11;34.64;31.59;2.6;6.530000000000001;279561;JB2C910LB0;580.0;308.0;288.0;280.0;0.25/0.25;75.0;73.0;1.55;0.55;6006.0;2.818181818181818;178640.0;0.25;0.25;False;28.11;34.64;6.530000000000001;0.12439999999999998;3.1099999999999994;0.55
DCI-20250407579;ECI-20250407001;WOA250405114-00-001-001;J0200574A00.0;1#东威图电VCP线;喷锡;A板;正片;短边;0.7;622.0;465.0;0.95;H0080;东威;5;5;28;45.0;18.5;2.1;东威;35; 单点≥20，平均≥25;44.0;32.0;20.0;16.0;35;30;36.0;6;1;否;;;孔铜;≥20平均25;33.33;26.14;32.03;32.03;28.76;32.03;30.72;ACC;20.0;25.0;0;26.14;33.33;30.72;2.71;7.189999999999998;452541;J0200574A00.0;622.0;465.0;295.38;221.4;1/0.253;44.0;32.0;0.8;0.95;2498.0;0.8421052631578948;289230.0;1.0;0.253;True;26.14;33.33;7.189999999999998;0.30700000000000005;6.140000000000001;0.95
DCI-20250407599;ECI-20250407004;WOA250403068-00-001-001;J0600107A00.0;2#龙门图电线;喷锡;A板;正片;短边;;600.0;382.0;0.35;H0080;荣信;5;5;2.8;45.0;18.0;1.3;龙门;35;单点≥20，平均≥25;67.6;66.4;18.0;10.0;;;60.0;8;;是;;;孔铜;≥20平均25;33.33;25.49;34.64;33.99;26.8;32.03;31.04;ACC;20.0;25.0;0;25.49;34.64;31.05;3.92;9.150000000000002;444693;J0600107A00.0;600.0;382.0;280.0;176.0;0.203/0.203;67.6;66.4;1.6;0.35;19242.0;4.571428571428572;229200.0;0.203;0.203;False;25.49;34.64;9.150000000000002;0.2744999999999999;5.489999999999998;0.35
DCI-20250408026;ECI-20250329014;WOA250320580-00-001-004;J0600081A01.0;2#东威板电VCP线;沉锡;A板;负片;短边;;520.0;470.0;0.4;H0080;东威;58;25;33;50.0;55.7;0.7;;;;;;;;;;;;;是;;;孔铜;≥25;39.87;28.11;39.22;39.22;28.11;38.56;35.51;ACC;25.0;30.0;1;28.11;39.87;35.51;5.75;11.76;437644;J0600081A01.0;520.0;470.0;246.0;222.0;0.4/0.3;27.0;43.0;3.01;0.4;8455.0;7.524999999999999;244400.0;0.4;0.3;True;28.11;39.87;11.759999999999998;0.12439999999999998;3.1099999999999994;0.4
DCI-20250408113;ECI-20250406006;WOA250401024-00-002-002;J0400598A00.0;2#龙门图电线;喷锡;A板;正片;短边;1.1;622.0;546.0;0.4mm;H0053;东威;5;5;28;45.0;18.5;2.1;龙门;35;单点≥20，平均≥25;22.69;22.86;16.0;10.0;;;60.0;8;;是;;;孔铜;≥20平均25;32.68;25.49;30.07;33.33;25.49;30.07;29.52;ACC;20.0;25.0;0;25.49;33.33;29.52;3.39;7.84;448380;J0400598A00.0;622.0;546.0;260.0;196.0;0.2/0.2;22.69;22.86;1.6;0.4;2148.0;4.0;339612.0;0.2;0.2;False;25.49;33.33;7.84;0.2744999999999999;5.489999999999998;0.4
DCI-20250408114;ECI-20250406008;WOA250401011-00-001-001;JP21808LB0;2#龙门图电线;喷锡;A板;正片;短边;1.5(含铜);607.0;539.0;0.8;H0053;东威;5;5;28;45.0;18.5;2.1;龙门;58;25;53.0;57.0;15.5;11.0;;;70.0;8;;否;;;孔铜;≥25;29.54;29.54;32.62;33.23;28.31;32.2;30.9;ACC;25.0;30.0;1;28.31;33.23;30.91;2.02;4.919999999999998;47834;JP21808LB0;607.0;539.0;193.167;115.76;0.508/0.508;53.0;57.0;1.575;0.8;6097.0;1.96875;327173.0;0.508;0.508;False;28.31;33.23;4.919999999999998;0.13239999999999996;3.3099999999999987;0.8
DCI-20250408435;ECI-20250407005;WOA250313400-00-001-006;J0600004B00.3;2#龙门图电线;沉金;A板;正片;短边;;580.0;530.0;0.3;H0080;荣信;5;5;2.8;40.0;18.0;1.3;龙门;70;单点≥20，平均≥25;75.0;74.0;18.0;12.0;;;60.0;8;;是;;;孔铜;≥20平均25;30.07;26.8;31.37;31.37;24.18;33.33;29.52;ACC;20.0;25.0;0;24.18;33.33;29.52;3.39;9.149999999999999;426983;J0600004B00.3;580.0;530.0;268.5;250.0;0.203/0.203;75.0;74.0;1.35;0.3;19443.0;4.500000000000001;307400.0;0.203;0.203;False;24.18;33.33;9.149999999999999;0.209;4.18;0.3
DCI-20250408465;ECI-20250408004;WOA250407171-00-001-001;J0200451A00.0;2#龙门图电线;喷锡;A板;正片;短边;1.5;600.0;478.0;0.45;;东威;5;5;28;50.0;18.5;2.1;龙门;35;20;29.97;29.78;18.0;10.0;;;60.0;8;;是;;;孔铜;≥20平均25;33.33;26.14;33.99;34.64;27.45;33.99;31.59;ACC;20.0;25.0;0;26.14;34.64;31.59;3.76;8.5;453225;J0200451A00.0;600.0;478.0;284.0;90.0;0.25/0.25;29.97;29.78;1.6;0.45;6280.0;3.555555555555556;286800.0;0.25;0.25;False;26.14;34.64;8.5;0.30700000000000005;6.140000000000001;0.45
DCI-20250408477;ECI-20250408006;RPA2250121581-00-001-001;JP4C232EC0;2#龙门图电线;沉金;A板;正片;短边;0.40(不含铜);570.0;370.0;0.3;;东威;5;5;28;50.0;18.5;2.1;龙门;35;20;65.0;66.0;16.0;11.0;;;60.0;8;;是;;;孔铜;≥20平均25;24.84;22.22;30.07;24.84;22.88;31.37;26.03;ACC;20.0;25.0;1;22.22;31.37;26.04;3.8;9.150000000000002;76187;JP4C232EC0;570.0;370.0;349.85;273.5;0.115/0.1;65.0;66.0;1.19;0.3;33175.0;3.966666666666667;210900.0;0.115;0.1;False;22.22;31.37;9.150000000000002;0.11099999999999995;2.219999999999999;0.3
DCI-20250408479;ECI-20250408005;WOA250403097-00-001-001;J0400621A00.0;2#龙门图电线;沉锡;A板;正片;短边;0.9;520.0;468.0;0.35;;荣信;5;5;2.8ASD;50.0;18.0;1.3;龙门;33.4;20;38.0;38.0;18.5;10.0;;;60.0;8;;是;;;孔铜;≥20平均25;30.07;28.11;32.68;30.72;28.76;33.33;30.61;ACC;20.0;25.0;0;28.11;33.33;30.61;2.08;5.219999999999999;452513;J0400621A00.0;520.0;468.0;244.8;220.0;0.2/0.15;38.0;38.0;1.5;0.35;26054.0;4.285714285714286;243360.0;0.2;0.15;False;28.11;33.33;5.219999999999999;0.40549999999999997;8.11;0.35
DCI-20250408539;ECI-20250408003;WOA250403099-00-001-001;J0400534A00.0;2#龙门图电线;喷锡;A板;正片;短边;1.5;622.0;482.0;0.55mm;H0080;东威;5;5;28;50.0;18.5;2.1;龙门;56;20;47.82;49.97;16.5;11.0;;;70.0;8;;否;;;孔铜;≥20平均25;30.07;27.45;32.68;31.37;27.45;30.72;29.95;ACC;20.0;25.0;0;27.45;32.68;29.96;2.12;5.23;445751;J0400534A00.0;622.0;482.0;357.5;228.0;0.25/0.25;47.82;49.97;2.0;0.55;5206.0;3.636363636363636;299804.0;0.25;0.25;False;27.45;32.68;5.23;0.37249999999999994;7.449999999999999;0.55
DCI-20250409135;ECI-20250407006;WOA250405120-00-001-005;JB2C117LA2;2#龙门图电线;喷锡;A板;正片;短边;1.5;622.0;492.0;0.55;H0080;东威;5;5;28;50.0;18.5;2.1;龙门;35;25;49.33;51.0;20.0;10.0;;;60.0;8;;否;;;孔铜;≥25;32.03;29.41;33.33;32.03;28.11;30.72;30.93;ACC;25.0;30.0;1;28.11;33.33;30.94;1.92;5.219999999999999;453236;JB2C117LA2;622.0;492.0;291.0;156.0;0.305/0.369;49.33;51.0;1.55;0.55;3992.0;2.818181818181818;306024.0;0.305;0.369;False;28.11;33.33;5.219999999999999;0.12439999999999998;3.1099999999999994;0.55
DCI-20250409349;ECI-20250408012;WOA250402032-00-001-001;J0600119A00.0;2#龙门图电线;喷锡;A板;正片;短边;;622.0;452.0;0.35mm;H0154;荣信;5;5;2.8;50.0;18.5;1.3;龙门;70;20;49.2;49.97;17.0;11.0;;;70.0;8;;是;;;孔铜;≥20平均25;33.33;29.41;35.95;33.99;26.8;36.6;32.68;ACC;20.0;25.0;0;26.8;36.6;32.68;3.83;9.8;447060;J0600119A00.0;622.0;452.0;299.0;209.0;0.203/0.218;49.2;49.97;2.0;0.35;11137.0;5.714285714285714;281144.0;0.203;0.218;False;26.8;36.6;9.8;0.34;6.800000000000001;0.35
DCI-20250409411;ECI-20250408009;WOA250405121-00-001-001;JB2C044LB2;2#龙门图电线;喷锡;A板;正片;短边;1.5;580.0;426.0;0.65;;东威;5;5;28;50.0;18.5;2.1;龙门;35;25;55.56;59.56;19.5;10.0;;;70.0;8;;否;;;孔铜;≥25;36.6;32.68;36.6;35.95;34.64;37.26;35.62;ACC;25.0;30.0;0;32.68;37.26;35.62;1.69;4.579999999999998;453419;JB2C044LB2;580.0;426.0;280.0;202.0;0.305/0.346;55.56;59.56;1.55;0.65;2450.0;2.384615384615385;247080.0;0.305;0.346;False;32.68;37.26;4.579999999999998;0.3072;7.68;0.65
DCI-20250409544;ECI-20250408007;WOA250403074-00-001-001;JP22005LB0;2#龙门图电线;喷锡;A板;正片;短边;1.5;622.0;500.0;0.95;;东威;5;5;28;50.0;18.5;2.1;龙门;38.4;25;25.02;22.06;18.0;10.0;;;70.0;8;;否;;;孔铜;≥25;35.95;33.33;34.64;34.64;30.72;35.3;34.09;ACC;25.0;30.0;0;30.72;35.95;34.1;1.87;5.230000000000004;437015;JP22005LB0;622.0;500.0;198.0;67.0;1.02/;25.02;22.06;1.6;0.95;13120.0;1.68421052631579;311000.0;1.02;;False;30.72;35.95;5.230000000000004;0.22879999999999995;5.719999999999999;0.95
DCI-20250409549;ECI-20250408008;WOA250401010-00-001-001;JP21813LA0;2#龙门图电线;喷锡;A板;正片;短边;1.5(含铜);596.0;430.0;0.8;;东威;5;5;28;50.0;18.5;2.1;龙门;35;25;68.0;61.0;17.0;10.0;;;70.0;8;;否;;;孔铜;≥25;32.68;29.41;33.99;32.68;28.11;33.99;31.81;ACC;25.0;30.0;1;28.11;33.99;31.81;2.47;5.880000000000003;32263;JP21813LA0;596.0;430.0;190.5;133.95;0.508/0.749;68.0;61.0;1.575;0.8;2232.0;1.96875;256280.0;0.508;0.749;False;28.11;33.99;5.880000000000003;0.12439999999999998;3.1099999999999994;0.8
DCI-20250409550;ECI-20250407010;WOA250327798-00-002-002;J0600027A00.1;2#龙门图电线;沉金;A板;正片;短边;;622.0;496.0;0.35;H0080;东威;5;5;28;50.0;18.5;2.1;龙门;42;18;60.0;63.0;16.0;11.0;;;70.0;8;;是;;;孔铜;≥18平均20;30.07;20.92;30.72;31.37;20.26;30.07;27.23;ACC;18.0;23.0;1;20.26;31.37;27.24;5.17;11.11;342760;J0600027A00.1;622.0;496.0;272.0;194.0;0.25/0.2;60.0;63.0;2.2;0.35;8310.0;6.285714285714286;308512.0;0.25;0.2;False;20.26;31.37;11.11;0.12555555555555564;2.2600000000000016;0.35
DCI-20250409551;ECI-20250409003;WOA250331896-00-001-003;JB2C615TA1;2#东威板电VCP线;沉锡;A板;负片;短边;1.0(不含铜);600.0;436.0;0.35;H0080;东威;52.9;25;32;45.0;48.8;0.8;;;;;;;;;;;;;是;;;孔铜;≥25;33.99;28.11;34.64;36.6;29.41;32.68;32.57;ACC;25.0;30.0;1;28.11;36.6;32.57;3.24;8.490000000000002;76021;JB2C615TA1;600.0;436.0;372.0;207.0;;;;1.15;0.35;10640.0;3.285714285714286;261600.0;;;True;28.11;36.6;8.490000000000002;0.12439999999999998;3.1099999999999994;0.35
DCI-20250409552;ECI-20250408010;WOA250401016-00-001-001;JP21814LA0;2#龙门图电线;喷锡;A板;正片;短边;1.5(含铜);600.0;428.0;0.8;;东威;5;5;28;50.0;18.5;2.1;龙门;90;25;68.0;61.0;19.0;10.0;;;70.0;8;;否;;;孔铜;≥25;39.22;33.99;38.56;38.56;32.68;38.56;36.92;ACC;25.0;30.0;0;32.68;39.22;36.93;2.83;6.539999999999999;32367;JP21814LA0;600.0;428.0;190.5;133.95;0.508/0.749;68.0;61.0;1.575;0.8;2232.0;1.96875;256800.0;0.508;0.749;False;32.68;39.22;6.539999999999999;0.3072;7.68;0.8
DCI-20250409556;ECI-20250402001;WOA250320598-00-001-001;J0400008B00.0;2#龙门图电线;沉锡;A板;正片;短边;1.2;580.0;510.0;0.4;;东威;5;5;28;50.0;18.5;2.1;龙门;35;25;56.0;58.0;18.0;10.0;;;70.0;8;;是;;;孔铜;≥25;36.92;32.0;35.69;36.31;30.15;36.31;34.56;ACC;25.0;30.0;0;30.15;36.92;34.56;2.79;6.770000000000003;306382;J0400008B00.0;580.0;510.0;210.5;120.0;0.15/0.15;56.0;58.0;1.55;0.4;13117.0;3.875;295800.0;0.15;0.15;False;30.15;36.92;6.770000000000003;0.20599999999999993;5.149999999999999;0.4
DCI-20250409580;ECI-20250409012;WOA250325718-00-001-001;J0400469A00.0;2#龙门图电线;喷锡;A板;正片;短边;1.1;622.0;470.0;0.4;H0144;东威;5;5;28;50.0;18.5;2.1;龙门;35;18;34.0;43.0;16.0;10.0;;;60.0;8;;是;;;孔铜;≥18平均20;32.03;24.84;30.72;31.37;22.88;30.72;28.76;ACC;18.0;23.0;0;22.88;32.03;28.76;3.88;9.150000000000002;411045;J0400469A00.0;622.0;470.0;147.56;117.22;0.152/0.203;34.0;43.0;1.6;0.4;17594.0;4.0;292340.0;0.152;0.203;False;22.88;32.03;9.150000000000002;0.2711111111111111;4.879999999999999;0.4
DCI-20250409613;ECI-20250409001;WOA250327783-00-001-001;JB6C025LB1;2#东威板电VCP线;喷锡;A板;负片;短边;;600.0;518.5;0.3;H0001;东威;35;20;31;50.0;55.7;0.7;;;;;;;;;;;;;是;;;孔铜;≥20平均≥25;33.33;26.8;32.68;33.99;26.14;33.99;31.15;ACC;20.0;25.0;0;26.14;33.99;31.16;3.67;7.850000000000001;75314;JB6C025LB1;600.0;518.5;189.0;159.0;;;;1.6;0.3;62222.0;5.333333333333334;311100.0;;;True;26.14;33.99;7.850000000000001;0.30700000000000005;6.140000000000001;0.3
DCI-20250409634;ECI-20250409002;WOA250401030-00-001-001;J0600056B01.0;2#东威板电VCP线;沉锡;A板;负片;短边;;622.0;328.0;0.45;H0001;东威;62.9-78;30;34;50.0;55.7;0.7;;;;;;;;;;;;;是;;;孔铜;≥25;37.26;30.72;38.57;37.26;30.72;39.39;35.65;ACC;25.0;30.0;0;30.72;39.39;35.65;3.91;8.670000000000002;451484;J0600056B01.0;622.0;328.0;300.0;196.0;;;;1.77;0.45;17895.0;3.933333333333333;204016.0;;;True;30.72;39.39;8.670000000000002;0.22879999999999995;5.719999999999999;0.45
DCI-20250410025;ECI-20250408002;WOA250403089-00-002-008;J0200565A00.0;2#龙门图电线;沉锡;A板;正片;短边;1.5;546.0;502.0;0.6mm;H0080;东威;5;5;28;50.0;18.5;2.1;龙门;35-70;20;52.5;55.34;16.0;11.0;;;60.0;8;;否;;;孔铜;≥20平均25;30.72;26.14;31.37;30.72;25.49;32.03;29.41;ACC;20.0;25.0;0;25.49;32.03;29.41;2.84;6.540000000000003;445750;J0200565A00.0;546.0;502.0;260.0;240.0;0.5/;52.5;55.34;1.66;0.6;6793.0;2.766666666666667;274092.0;0.5;;False;25.49;32.03;6.540000000000003;0.2744999999999999;5.489999999999998;0.6
DCI-20250410047;ECI-20250331008;WOA250328813-00-001-001;J0400312C00.0;1#东威图电VCP线;沉锡;A板;正片;短边;0.4;622.0;503.0;0.35;;东威;5;5;28;50.0;18.5;2.1;东威;35;18;44.57;44.79;25.0;15.0;35;30;36.0;6;1;是;;;孔铜;≥18平均20;33.33;24.18;33.99;32.03;25.49;33.99;30.5;ACC;18.0;23.0;0;24.18;33.99;30.5;4.47;9.810000000000002;439961;J0400312C00.0;622.0;503.0;238.2;118.2;0.152/0.203;44.57;44.79;1.0;0.35;24057.0;2.857142857142857;312866.0;0.152;0.203;True;24.18;33.99;9.810000000000002;0.3433333333333333;6.18;0.35
DCI-20250410062;ECI-20250327017;WOA250317489-00-002-009;J0400037B00.0;1#东威图电VCP线;喷锡;A板;正片;短边;0.53;580.0;442.0;0.4;H0080;荣信;5;5;2.8;40.0;18.5;1.3;东威;50;20;68.0;69.0;30.0;16.0;40;35;36.0;6;1;是;;;孔铜;≥20平均25;32.03;27.45;33.99;32.03;26.8;33.33;30.93;ACC;20.0;25.0;0;26.8;33.99;30.94;3.06;7.190000000000001;388908;J0400037B00.0;580.0;442.0;418.0;271.0;0.178/0.15;68.0;69.0;1.2;0.4;26343.0;3.0;256360.0;0.178;0.15;True;26.8;33.99;7.190000000000001;0.34;6.800000000000001;0.4
DCI-20250410252;ECI-20250410006;WOA250331893-00-003-005;J0400539A00.0;1#东威图电VCP线;喷锡;A板;正片;短边;0.2;600.0;531.0;0.4;;东威;5;5;28;50.0;18.5;2.1;东威;35;20;50.91;30.74;33.0;15.0;45;45;36.0;6;1;是;;;孔铜;≥20平均25;32.03;26.8;33.33;30.07;25.49;33.33;30.17;ACC;20.0;25.0;0;25.49;33.33;30.18;3.37;7.84;426669;J0400539A00.0;600.0;531.0;277.0;113.0;0.2/0.3;50.91;30.74;1.58;0.4;6741.0;3.95;318600.0;0.2;0.3;True;25.49;33.33;7.84;0.2744999999999999;5.489999999999998;0.4
DCI-20250410306;ECI-20250408001;WOA250331891-00-005-039;J0400057A00.2;2#龙门图电线;沉锡;A板;正片;短边;0.46;560.0;484.0;0.5;H0080;荣信;5;5;2.8;45.0;18.5;1.3;龙门;70+25/-10;20;67.78;70.89;18.0;12.0;;;60.0;8;;否;;;孔铜;≥20平均≥25;27.45;24.18;29.41;28.11;24.18;30.07;27.23;ACC;20.0;25.0;1;24.18;30.07;27.23;2.54;5.890000000000001;436113;J0400057A00.2;560.0;484.0;460.0;177.4;0.195/0.214;67.78;70.89;1.6;0.5;8367.0;3.2;271040.0;0.195;0.214;False;24.18;30.07;5.890000000000001;0.209;4.18;0.5
DCI-20250410307;ECI-20250409011;WOA250407141-00-001-001;J0600118A00.0;2#龙门图电线;沉金;A板;正片;短边;;580.0;527.0;0.25;H0154;荣信;5;5;2.8;45.0;18.5;1.3;龙门;35;20;36.9;39.8;14.0;12.0;;;90.0;8;;是;;;孔铜;≥20平均≥25;29.54;23.53;30.72;32.03;26.14;30.07;28.67;ACC;20.0;25.0;0;23.53;32.03;28.67;3.19;8.5;447524;J0600118A00.0;580.0;527.0;177.4;165.0;0.127/0.126;36.9;39.8;1.6;0.25;16684.0;6.4;305660.0;0.127;0.126;False;23.53;32.03;8.5;0.17650000000000005;3.530000000000001;0.25
DCI-20250410323;ECI-20250409005;WOA250407143-00-001-003;JB20055EC2;2#龙门图电线;沉金;A板;正片;短边;1.5(含铜);580.0;466.0;0.6;;东威;5;5;28;50.0;18.5;2.1;龙门;35;20;65.0;59.0;18.0;10.0;;;60.0;8;;否;;;孔铜;≥20平均≥25;28.76;24.84;33.33;26.8;24.18;30.72;28.1;ACC;20.0;25.0;1;24.18;33.33;28.1;3.53;9.149999999999999;447704;JB20055EC2;580.0;466.0;330.25;221.6;0.25/0.35;65.0;59.0;1.6;0.6;2045.0;2.666666666666667;270280.0;0.25;0.35;False;24.18;33.33;9.149999999999999;0.209;4.18;0.6
DCI-20250410346;ECI-20250408013;WOA250407145-00-001-003;JB20056EC2;1#东威图电VCP线;沉金;A板;正片;短边;1.5(含铜);580.0;466.0;0.6;H0085;东威;5;5;28;50.0;18.5;2.1;东威;35;20;66.77;58.68;32.0;15.0;45;45;36.0;6;1;是;;;孔铜;≥20平均25;31.37;26.14;32.68;31.37;25.49;33.33;30.06;ACC;20.0;25.0;0;25.49;33.33;30.06;3.38;7.84;447741;JB20056EC2;580.0;466.0;330.26;221.6;0.25/0.31;66.77;58.68;1.6;0.6;2421.0;2.666666666666667;270280.0;0.25;0.31;True;25.49;33.33;7.84;0.2744999999999999;5.489999999999998;0.6
DCI-20250410528;ECI-20250409010;WOA250401017-00-001-002;J0400357A00.0;2#龙门图电线;沉锡;A板;正片;短边;1;600.0;457.0;0.4;H0001;东威;5;5;28;50.0;18.5;2.1;龙门;52.9;20;55.08;60.5;17.0;11.0;;;60.0;8;;是;;;孔铜;≥20平均25;30.72;24.84;30.72;31.37;26.14;30.72;29.08;ACC;20.0;25.0;0;24.84;31.37;29.09;2.83;6.530000000000001;372441;J0400357A00.0;600.0;457.0;282.0;143.0;0.2/0.2;55.08;60.5;1.6;0.4;27642.0;4.0;274200.0;0.2;0.2;False;24.84;31.37;6.530000000000001;0.242;4.84;0.4
DCI-20250411328;ECI-20250410008;WOA250407147-00-001-001;J0400615A00.0;2#东威板电VCP线;沉金;A板;负片;短边;0.4;622.0;313.33;0.25mm;;东威;30;18;28;30.0;43.3;0.9;;;;;;;;;;;;;;;;孔铜;≥18平均≥20;28.76;26.8;28.11;32.03;27.45;28.76;28.65;ACC;18.0;23.0;0;26.8;32.03;28.65;1.82;5.23;454371;J0400615A00.0;622.0;313.33;117.5;96.3;;;;1.0;0.25;66266.0;4.0;194891.26;;;True;26.8;32.03;5.23;0.48888888888888893;8.8;0.25
DCI-20250411458;ECI-20250411010;WOA250407170-00-001-001;JS21789LB0;2#东威板电VCP线;喷锡;A板;负片;短边;1.5(含铜);622.0;520.5;0.5;;东威;35;25;31;50.0;55.7;0.7;;;;;;;;;;;;;;;;孔铜;≥25;36.31;29.04;37.54;36.31;30.77;35.69;34.27;ACC;25.0;30.0;0;29.04;37.54;34.28;3.48;8.5;63612;JS21789LB0;622.0;520.5;300.0;125.0;;;;1.6;0.5;1848.0;3.2;323751.0;;;True;29.04;37.54;8.5;0.16159999999999997;4.039999999999999;0.5
DCI-20250411524;ECI-20250410002;WOA250403081-00-001-001;J0600007A00.1;2#龙门图电线;沉金;A板;正片;短边;;546.0;380.0;0.4;;荣信;5;5;2.8ASD;40.0;18.0;1.3;龙门;50;20;70.0;71.0;17.0;11.0;;;60.0;8;;是;;;孔铜;≥20平均25;30.72;25.49;30.07;29.41;26.14;28.11;28.32;ACC;20.0;25.0;0;25.49;30.72;28.32;2.14;5.23;348579;J0600007A00.1;546.0;380.0;352.0;169.2;0.203/0.152;70.0;71.0;1.35;0.4;18473.0;3.375;207480.0;0.203;0.152;False;25.49;30.72;5.23;0.2744999999999999;5.489999999999998;0.4
DCI-20250411529;ECI-20250410010;WOA250408195-00-001-001;JB2C051LB1;2#龙门图电线;喷锡;A板;正片;短边;1.5;622.0;489.0;0.65;;东威;5;5;28;50.0;18.5;2.1;龙门;35;25;52.99;59.41;19.0;10.0;;;70.0;8;;否;;;孔铜;≥25;38.56;31.37;36.6;35.3;32.03;38.56;35.4;ACC;25.0;30.0;0;31.37;38.56;35.4;3.13;7.190000000000001;455434;JB2C051LB1;622.0;489.0;273.0;194.0;0.305/;52.99;59.41;1.55;0.65;8051.0;2.384615384615385;304158.0;0.305;;False;31.37;38.56;7.190000000000001;0.2548;6.370000000000001;0.65
DCI-20250411531;ECI-20250410001;WOA250408173-00-001-003;J0200461A01.0;2#龙门图电线;沉金;A板;正片;短边;1.5;560.0;470.0;0.325;;东威;5;5;28;50.0;18.5;2.1;龙门;35;20;42.46;61.49;18.0;10.0;;;60.0;8;;是;;;孔铜;≥20平均25;34.64;25.49;32.03;35.95;26.8;32.68;31.26;ACC;20.0;25.0;0;25.49;35.95;31.27;4.22;10.46;446178;J0200461A01.0;560.0;470.0;178.0;111.5;0.2/0.2;42.46;61.49;1.6;0.325;26356.0;4.923076923076923;263200.0;0.2;0.2;False;25.49;35.95;10.460000000000004;0.2744999999999999;5.489999999999998;0.325
DCI-20250411575;ECI-20250411018;WOA250331897-00-005-005;J0200440A00.0;2#龙门图电线;沉锡;A板;正片;短边;1.5;622.0;332.0;0.5;H0080;东威;5;5;28;50.0;18.5;2.1;龙门;83.7;25;67.08;73.52;19.0;12.0;;;80.0;8;;否;;;孔铜;≥25;36.6;31.37;37.26;36.6;31.37;35.3;34.75;ACC;25.0;30.0;0;31.37;37.26;34.75;2.69;5.889999999999997;406554;J0200440A00.0;622.0;332.0;311.5;200.0;0.3/0.3;67.08;73.52;1.6;0.5;13295.0;3.2;206504.0;0.3;0.3;False;31.37;37.26;5.889999999999997;0.2548;6.370000000000001;0.5
DCI-20250411625;ECI-20250410003;WOA250326772-00-001-001;J0400100B00.0;1#东威图电VCP线;沉金;A板;正片;短边;0.5;560.0;470.0;0.4;;东威;5;5;28;50.0;18.5;2.1;东威;35;20;36.72;34.65;32.0;15.0;35;35;36.0;6;1;是;;;孔铜;≥20平均25;36.07;30.07;37.57;35.3;28.11;34.64;33.62;ACC;20.0;25.0;0;28.11;37.57;33.63;3.7;9.46;444639;J0400100B00.0;560.0;470.0;265.4;225.0;0.3/0.2;36.72;34.65;1.0;0.4;4295.0;2.5;263200.0;0.3;0.2;True;28.11;37.57;9.46;0.40549999999999997;8.11;0.4
DCI-20250412019;ECI-20250410009;WOA250329856-00-002-011;J0600006G00.2;2#龙门图电线;喷锡;A板;正片;短边;;600.0;460.0;0.3mm;;荣信;2025-12-15 00:00:00;10;3.0ASD;40.0;24.0;1;龙门;82;25;62.0;58.0;15.0;13.0;;;80.0;8;;是;;;孔铜;≥25;37.91;28.23;37.91;37.26;28.11;37.91;34.55;ACC;25.0;30.0;1;28.11;37.91;34.56;4.95;9.799999999999997;453558;J0600006G00.2;600.0;460.0;283.5;215.0;0.2/0.2;62.0;58.0;2.0;0.3;19484.0;6.666666666666667;276000.0;0.2;0.2;False;28.11;37.91;9.799999999999997;0.12439999999999998;3.1099999999999994;0.3
DCI-20250412065;ECI-20250411004;WOA250410291-00-001-001;J0200149B00.0;2#龙门图电线;沉金;A板;正片;短边;1.5;622.0;514.0;0.35mm;;东威;5;5;28;50.0;18.5;2.1;龙门;33.4;18;38.0;43.0;17.5;10.0;;;60.0;8;;是;;;孔铜;≥18平均20;33.99;25.49;33.33;33.33;24.84;32.68;30.61;ACC;18.0;23.0;0;24.84;33.99;30.61;4.24;9.150000000000002;458541;J0200149B00.0;622.0;514.0;121.95;92.8;0.254/0.49;38.0;43.0;1.6;0.35;23893.0;4.571428571428572;319708.0;0.254;0.49;False;24.84;33.99;9.150000000000002;0.38;6.84;0.35
DCI-20250412068;ECI-20250411003;WOA250410289-00-001-001;J0200249B00.0;2#龙门图电线;喷锡;A板;正片;短边;1.5;622.0;511.5;0.8;;东威;5;5;28;50.0;18.5;2.1;龙门;33.4;18;31.0;28.0;16.0;10.0;;;60.0;8;;否;;;孔铜;≥18平均20;30.72;24.18;30.72;31.37;23.53;32.68;28.86;ACC;18.0;23.0;0;23.53;32.68;28.87;3.95;9.149999999999999;454772;J0200249B00.0;622.0;511.5;214.0;162.5;0.203/0.254;31.0;28.0;1.6;0.8;11751.0;2.0;318153.0;0.203;0.254;False;23.53;32.68;9.149999999999999;0.3072222222222223;5.530000000000001;0.8
DCI-20250412214;ECI-20250411016;WOA250409285-00-001-001;J0400526A00.0;2#龙门图电线;沉金;A板;正片;短边;0.9;622.0;478.0;0.325mm;H0080;东威;5;5;28;50.0;18.5;2.1;龙门;35;20;27.82;34.96;16.5;10.0;;;60.0;8;;是;;;孔铜;≥20平均≥25;29.41;25.49;30.07;31.37;25.49;33.33;29.19;ACC;20.0;25.0;0;25.49;33.33;29.19;3.17;7.84;452039;J0400526A00.0;622.0;478.0;300.0;150.0;0.2/0.15;27.82;34.96;1.55;0.325;6284.0;4.769230769230769;297316.0;0.2;0.15;False;25.49;33.33;7.84;0.2744999999999999;5.489999999999998;0.325
DCI-20250412223;ECI-20250411017;WOA250409235-00-001-001;J0400613A00.0;2#龙门图电线;沉锡;A板;正片;短边;1.1;500.0;414.66;0.3mm;H0080;东威;5;5;28;50.0;18.5;2.1;龙门;33.4;20;60.0;62.0;19.0;11.0;;;60.0;8;;是;;;孔铜;≥20平均≥25;34.64;28.76;35.3;32.03;26.8;33.99;31.92;ACC;20.0;25.0;0;26.8;35.3;31.92;3.44;8.499999999999996;454276;J0400613A00.0;500.0;414.66;395.0;230.0;0.2/0.2;60.0;62.0;1.6;0.3;11627.0;5.333333333333334;207330.0;0.2;0.2;False;26.8;35.3;8.499999999999996;0.34;6.800000000000001;0.3
DCI-20250412244;ECI-20250412003;WOA250403086-00-001-001;J0400016B00.0;2#龙门图电线;喷锡;A板;正片;短边;1.2;622.0;546.0;0.4;;东威;5;5;28;50.0;18.5;2.1;龙门;35;28;71.0;76.0;20.5;10.0;;;70.0;8;;是;;;孔铜;≥25;30.07;28.11;32.03;30.72;28.11;32.68;30.28;ACC;25.0;30.0;1;28.11;32.68;30.29;1.92;4.57;235640;J0400016B00.0;622.0;546.0;192.6;174.0;0.2/0.2;71.0;76.0;1.6;0.4;31197.0;4.0;339612.0;0.2;0.2;False;28.11;32.68;4.57;0.12439999999999998;3.1099999999999994;0.4
DCI-20250412245;ECI-20250411008;WOA250410290-00-001-001;J0200248B00.0;2#龙门图电线;喷锡;A板;正片;短边;1.5;580.0;510.0;0.4;;东威;5;5;28;50.0;18.5;2.1;龙门;33.4;18;15.9;17.1;15.0;10.0;;;60.0;8;;否;;;孔铜;≥18平均≥20;29.41;23.53;28.76;30.07;24.18;29.41;27.56;ACC;18.0;23.0;0;23.53;30.07;27.56;2.91;6.539999999999999;454747;J0200248B00.0;580.0;510.0;180.0;162.0;0.5/0.75;15.9;17.1;1.6;0.4;3296.0;4.0;295800.0;0.5;0.75;False;23.53;30.07;6.539999999999999;0.3072222222222223;5.530000000000001;0.4
DCI-20250412311;ECI-20250411015;WOA250410318-00-001-001;J0200583A00.0;2#龙门图电线;喷锡;A板;正片;短边;1.5;622.0;429.0;0.45mm;H0200;东威;5;5;28;50.0;18.5;2.1;龙门;33.4;18;76.0;83.0;17.0;10.0;;;60.0;8;;是;;;孔铜;≥18平均25;27.45;25.49;28.11;27.45;22.88;28.11;26.58;ACC;18.0;23.0;0;22.88;28.11;26.58;2.05;5.23;455909;J0200583A00.0;622.0;429.0;135.0;116.0;0.254/0.396;76.0;83.0;1.6;0.45;6620.0;3.555555555555556;266838.0;0.254;0.396;False;22.88;28.11;5.23;0.2711111111111111;4.879999999999999;0.45
DCI-20250412526;ECI-20250411007;WOA250408188-00-001-001;JP20432EC1;2#龙门图电线;沉金;A板;正片;短边;1.5(含铜);603.0;442.0;0.35;H0022;东威;5;5;28;50.0;18.5;2.1;龙门;33;25;43.0;54.0;18.5;10.0;;;60.0;8;;是;;;孔铜;≥25;34.64;27.8;32.03;32.68;27.8;33.33;31.38;ACC;25.0;30.0;1;27.8;34.64;31.38;2.9;6.84;764;JP20432EC1;603.0;442.0;207.65;288.29;0.15/0.15;43.0;54.0;1.57;0.35;6737.0;4.485714285714286;266526.0;0.15;0.15;False;27.8;34.64;6.84;0.11200000000000003;2.8000000000000007;0.35
DCI-20250412577;ECI-20250411006;WOA250407163-00-001-001;JB2C107XF1;2#龙门图电线;;A板;正片;短边;1.5(含铜);548.0;442.0;0.4;H0080;东威;5;5;28;50.0;18.5;2.1;龙门;35-52.5;25;68.0;72.0;18.0;10.0;;;70.0;8;;否;;;孔铜;≥25;31.37;28.11;31.37;31.37;28.76;32.68;30.61;ACC;25.0;30.0;1;28.11;32.68;30.61;1.77;4.57;19664;JB2C107XF1;548.0;442.0;263.0;210.0;0.203/0.15;68.0;72.0;1.66;0.4;15575.0;4.149999999999999;242216.0;0.203;0.15;False;28.11;32.68;4.57;0.12439999999999998;3.1099999999999994;0.4
DCI-20250412581;ECI-20250410012;WOA250408176-00-001-001;JB2C081TB3;2#龙门图电线;沉锡;A板;正片;短边;1.5;600.0;445.0;0.5;H0001;东威;5;5;28;50.0;18.5;2.1;龙门;52.9;25;67.0;67.0;19.0;11.0;;;70.0;8;;否;;;孔铜;≥25;39.87;30.07;38.56;38.56;28.76;38.56;35.73;ACC;25.0;30.0;0;28.76;39.87;35.73;4.94;11.11;398188;JB2C081TB3;600.0;445.0;284.0;208.8;0.3/0.3;67.0;67.0;1.6;0.5;40085.0;3.2;267000.0;0.3;0.3;False;28.76;39.87;11.109999999999996;0.15040000000000006;3.7600000000000016;0.5
DCI-20250413008;ECI-20250412005;WOA250411334-00-001-001;J0200252B00.0;2#龙门图电线;沉金;A板;正片;短边;1.5;622.0;514.0;0.35;;东威;5;5;28;50.0;18.5;2.1;龙门;33.4;18;38.05;43.3;16.5;10.0;;;60.0;8;;是;;;孔铜;≥18平均20;33.33;26.14;33.33;32.68;25.49;31.37;30.39;ACC;18.0;23.0;0;25.49;33.33;30.39;3.62;7.84;454716;J0200252B00.0;622.0;514.0;121.95;92.8;0.254/0.49;38.05;43.3;1.6;0.35;23900.0;4.571428571428572;319708.0;0.254;0.49;False;25.49;33.33;7.84;0.41611111111111104;7.489999999999998;0.35
DCI-20250413011;ECI-20250412007;WOA250409236-00-001-001;J0600120A00.0;2#龙门图电线;沉锡;A板;正片;短边;;450.0;375.0;0.3mm;;东威;5;5;28;50.0;18.5;2.1;龙门;52.9;20;42.93;32.25;19.0;10.0;;;60.0;8;;是;;;孔铜;≥20平均25;35.08;28.31;33.23;33.85;27.69;34.46;32.1;ACC;20.0;25.0;0;27.69;35.08;32.1;3.24;7.389999999999997;455148;J0600120A00.0;450.0;375.0;347.0;210.0;0.15/0.154;42.93;32.25;1.6;0.3;10023.0;5.333333333333334;168750.0;0.15;0.154;False;27.69;35.08;7.389999999999997;0.38450000000000006;7.690000000000001;0.3
DCI-20250413018;ECI-20250412006;WOA250410319-00-001-001;J0400620A00.0;2#龙门图电线;喷锡;A板;正片;短边;1;622.0;534.0;0.5mm;;东威;5;5;28;50.0;18.5;2.1;龙门;33;18;26.39;27.71;15.0;10.0;;;60.0;8;;是;;;孔铜;≥18平均20;32.68;26.8;33.33;33.33;24.84;32.03;30.5;ACC;18.0;23.0;0;24.84;33.33;30.5;3.71;8.489999999999998;454297;J0400620A00.0;622.0;534.0;176.0;146.0;0.3/0.3;26.39;27.71;1.6;0.5;2565.0;3.2;332148.0;0.3;0.3;False;24.84;33.33;8.489999999999998;0.38;6.84;0.5
DCI-20250413022;ECI-20250411012;WOA250410288-00-001-001;J0200250B00.0;2#龙门图电线;喷锡;A板;正片;短边;1.5;560.0;394.0;0.8;;东威;5;5;28;50.0;18.5;2.1;龙门;33.4;18;33.4;34.5;15.0;10.0;;;60.0;8;;否;;;孔铜;≥18平均20;29.41;26.8;30.72;29.41;24.18;29.41;28.32;ACC;18.0;23.0;0;24.18;30.72;28.32;2.4;6.539999999999999;454835;J0200250B00.0;560.0;394.0;186.0;178.0;0.254/0.203;33.4;34.5;1.6;0.8;8706.0;2.0;220640.0;0.254;0.203;False;24.18;30.72;6.539999999999999;0.3433333333333333;6.18;0.8
DCI-20250413124;ECI-20250410015;WOA250317504-00-001-004;J0600051C00.0;2#东威板电VCP线;沉金;A板;负片;短边;;622.0;461.0;0.2;H0080;东威;60;20;23;50.0;55.7;0.7;;;;;;;;;;;;;是;;;孔铜;≥20平均≥25;30.72;24.84;30.72;32.03;24.84;32.03;29.19;ACC;20.0;25.0;1;24.84;32.03;29.2;3.43;7.190000000000001;393736;J0600051C00.0;622.0;461.0;282.0;149.2;;;;1.5;0.2;106700.0;7.5;286742.0;;;True;24.84;32.03;7.190000000000001;0.242;4.84;0.2
DCI-20250413150;ECI-20250412012;WOA250407148-00-001-001;J0600113A00.0;2#东威板电VCP线;沉锡;A板;负片;短边;;600.0;528.0;0.25;H0080;东威;45;25;34;50.0;55.7;0.7;;;;;;;;;;;;;是;;;孔铜;≥25;41.18;30.72;40.0;40.52;31.37;39.22;37.16;ACC;25.0;30.0;0;30.72;41.18;37.17;4.79;10.46;452481;J0600113A00.0;600.0;528.0;286.0;249.0;;;;1.6;0.25;46053.0;6.4;316800.0;;;True;30.72;41.18;10.46;0.22879999999999995;5.719999999999999;0.25
DCI-20250413163;ECI-20250412013;WOA250407149-00-001-001;J0600108A00.0;2#东威板电VCP线;沉锡;A板;负片;短边;;580.0;528.0;0.25mm;H0080;东威;45;25;34;50.0;55.7;0.7;;;;;;;;;;;;;是;;;孔铜;≥25;41.83;32.68;38.56;40.52;32.03;41.18;37.8;ACC;25.0;30.0;0;32.03;41.83;37.8;4.36;9.799999999999997;452139;J0600108A00.0;580.0;528.0;268.2;249.0;;;;1.6;0.25;45308.0;6.4;306240.0;;;True;32.03;41.83;9.799999999999997;0.28120000000000006;7.030000000000001;0.25
DCI-20250413423;ECI-20250413021;woA250409237-00-001-001;J0600121A00.0;2#龙门图电线;沉金;A板;正片;短边;;520.5;406.0;0.275;;荣信;5;5;26;50.0;35.0;2.1;龙门;35;单点20，平均25;43.17;51.79;15.5;12.0;;;70.0;8;;;;;孔铜;≥20平均25;33.99;27.45;30.07;35.95;25.49;31.37;30.72;ACC;20.0;25.0;0;25.49;35.95;30.72;3.92;10.46;454440;J0600121A00.0;520.5;406.0;187.6;165.5;0.12/0.12;43.17;51.79;1.6;0.275;13684.0;5.818181818181818;211323.0;0.12;0.12;False;25.49;35.95;10.460000000000004;0.2744999999999999;5.489999999999998;0.275
DCI-20250413433;ECI-20250412011;WOA250409255-00-001-001;JB2C084LF2;2#东威板电VCP线;喷锡;A板;负片;短边;0.9;622.0;518.0;1.25;H0080;东威;35;20;21.5;45.0;55.7;0.7;;;;;;;;;;;;;否;;;孔铜;≥20平均≥25;30.72;28.76;32.03;31.37;28.11;29.41;30.06;ACC;20.0;25.0;0;28.11;32.03;30.07;1.55;3.920000000000002;313340;JB2C084LF2;622.0;518.0;69.4;33.55;;;;1.0;1.25;9813.0;0.8;322196.0;;;True;28.11;32.03;3.9200000000000017;0.40549999999999997;8.11;1.25
DCI-20250413442;ECI-20250413003;WOA250410328-00-001-001;J0400041B00.0;2#龙门图电线;喷锡;A板;正片;短边;0.5;580.0;436.8;0.35;;荣信;5;5;26;50.0;35.0;2.1;龙门;50;单点20，平均25;64.8;67.0;18.0;8.0;;;60.0;8;;;;;孔铜;≥20平均25;28.76;24.84;30.07;28.76;24.84;30.72;27.99;ACC;20.0;25.0;1;24.84;30.72;28.0;2.56;5.879999999999999;458054;J0400041B00.0;580.0;436.8;418.0;271.0;0.178/0.152;64.8;66.9;1.2;0.35;29861.0;3.428571428571429;253344.0;0.178;0.152;False;24.84;30.72;5.879999999999999;0.242;4.84;0.35
DCI-20250413533;ECI-20250412016;RPA1250308257-00-001-001;JB4C356TC1;2#龙门图电线;沉锡;A板;正片;短边;0.6(不含铜);600.0;520.0;0.4;H0080;东威;5;5;28;50.0;18.5;2.1;龙门;52.9;25;59.0;65.0;20.0;11.0;;;70.0;8;;否;;;孔铜;≥25;34.64;28.76;38.56;33.99;28.76;37.26;33.66;ACC;25.0;30.0;1;28.76;38.56;33.66;4.15;9.8;328036;JB4C356TC1;600.0;520.0;268.4;249.0;0.16/0.2;59.0;65.0;1.61;0.4;42948.0;4.025;312000.0;0.16;0.2;False;28.76;38.56;9.8;0.15040000000000006;3.7600000000000016;0.4
DCI-20250414053;ECI-20250409013;WOA250403076-00-001-005;JB2C333LB1;2#龙门图电线;喷锡;A板;正片;短边;1.5;622.0;546.0;0.45;H0080;东威;5;5;28;50.0;18.5;2.1;龙门;43;20;63.0;63.0;19.5;10.0;;;70.0;8;;是;;;孔铜;≥20平均25;32.68;25.49;31.37;31.37;23.53;29.41;28.97;ACC;20.0;25.0;0;23.53;32.68;28.98;3.67;9.149999999999999;228704;JB2C333LB1;622.0;546.0;262.0;196.21;0.3/0.3;63.0;63.0;1.6;0.45;37814.0;3.555555555555556;339612.0;0.3;0.3;False;23.53;32.68;9.149999999999999;0.17650000000000005;3.530000000000001;0.45
DCI-20250414072;ECI-20250413004;WOA250408199-00-001-002;JB2C443LA0;2#龙门图电线;喷锡;A板;正片;短边;1.50(含铜);620.0;546.0;0.4;;荣信;5;5;26;50.0;35.0;2.1;龙门;34;单点20，平均25;78.0;75.0;18.5;10.0;;;60.0;8;;;;;孔铜;≥20平均25;31.37;26.14;30.07;32.68;24.84;30.72;29.3;ACC;20.0;25.0;0;24.84;32.68;29.3;3.1;7.84;20365;JB2C443LA0;620.0;546.0;297.0;174.0;0.30/0.20;78.0;75.0;1.6;0.4;22185.0;4.0;338520.0;0.3;0.2;False;24.84;32.68;7.84;0.242;4.84;0.4
DCI-20250414101;ECI-20250413002;WOA250409232-00-001-001;J0400160C00.0;2#龙门图电线;喷锡;A板;正片;短边;1.1;580.0;546.0;0.3;H0200;东威;5;5;28;50.0;18.5;2.1;龙门;33.4;18;52.0;52.0;16.0;10.0;;;60.0;8;;是;;;孔铜;≥18平均20;32.03;22.88;30.72;31.37;24.18;32.03;28.86;ACC;18.0;23.0;0;22.88;32.03;28.87;4.18;9.150000000000002;454443;J0400160C00.0;580.0;546.0;184.0;107.0;0.203/0.203;52.0;52.0;1.6;0.3;18354.0;5.333333333333334;316680.0;0.203;0.203;False;22.88;32.03;9.150000000000002;0.2711111111111111;4.879999999999999;0.3
DCI-20250414159;ECI-20250413006;WOA250408190-00-001-001;J0400475A01.0;2#龙门图电线;沉锡;A板;正片;短边;0.9;626.0;450.0;0.35;;荣信;5;5;26;50.0;35.0;2.1;龙门;33.4;单点20，平均25;38.0;38.0;16.5;10.0;;;70.0;8;;;;;孔铜;≥20平均25;31.37;26.8;31.37;32.03;27.45;32.03;33.4;ACC;20.0;25.0;0;26.8;32.03;30.18;2.39;5.23;449576;J0400475A01.0;626.0;450.0;208.8;200.0;0.2/0.15;38.0;38.0;1.5;0.35;16469.0;4.285714285714286;281700.0;0.2;0.15;False;26.8;32.03;5.23;0.34;6.800000000000001;0.35
DCI-20250414217;ECI-20250413008;WOA250411376-00-001-001;J0400624A00.0;2#龙门图电线;喷锡;A板;正片;短边;1;580.0;542.0;1.15;;荣信;5;5;26;50.0;35.0;2.1;龙门;70;25;63.0;63.0;19.0;12.0;;;60.0;8;;;;;孔铜;≥25;35.3;30.07;35.3;35.3;32.68;33.99;33.77;ACC;25.0;30.0;0;30.07;35.3;33.77;2.1;5.229999999999997;458502;J0400624A00.0;580.0;542.0;183.0;128.0;2.0/;63.01;63.01;2.0;1.15;8147.0;1.739130434782609;314360.0;2.0;;False;30.07;35.3;5.229999999999997;0.2028;5.07;1.15
DCI-20250414218;ECI-20250413009;WOA250411373-00-001-001;J0200582A00.0;2#龙门图电线;沉金;A板;正片;短边;1.5;580.0;546.0;0.4mm;;荣信;5;5;26;50.0;35.0;2.1;龙门;35;单点18，平均20;33.4;43.7;18.0;8.0;;;60.0;8;;;;;孔铜;≥18平均≥20;26.8;19.61;26.8;26.14;20.92;26.8;24.51;ACC;18.0;23.0;1;19.61;26.8;24.51;3.33;7.190000000000001;457020;J0200582A00.0;580.0;546.0;183.0;86.5;0.254/0.57;43.7;49.0;1.6;0.4;7294.0;4.0;316680.0;0.254;0.57;False;19.61;26.8;7.190000000000001;0.08944444444444441;1.6099999999999994;0.4
DCI-20250414349;ECI-20250413001;WOA250407154-00-001-001;J0400595A00.0;2#龙门图电线;沉金;A板;正片;短边;1.2;622.0;496.0;0.325mm;H0080;东威;5;5;28;50.0;18.5;2.1;龙门;35;20;35.3;37.8;17.5;10.0;;;60.0;8;;是;;;孔铜;≥20平均25;27.08;23.38;28.92;27.68;22.77;28.31;26.35;ACC;20.0;25.0;1;22.77;28.92;26.36;2.62;6.150000000000002;452285;J0400595A00.0;622.0;496.0;235.0;193.0;0.17/0.2;35.3;37.8;1.6;0.325;26996.0;4.923076923076923;308512.0;0.17;0.2;False;22.77;28.92;6.150000000000002;0.13849999999999998;2.7699999999999996;0.325
DCI-20250414517;ECI-20250401017;WOA250324679-00-001-001;JB40450EB0;2#龙门图电线;沉金;A板;正片;短边;1.1;622.0;546.0;0.3mm;;东威;5;5;28;50.0;18.5;2.1;龙门;38.4;20;59.0;62.0;20.0;10.0;;;60.0;8;;是;;;孔铜;≥20平均25;30.07;23.53;29.41;29.41;23.53;30.07;27.67;ACC;20.0;25.0;1;23.53;30.07;27.67;3.22;6.539999999999999;230302;JB40450EB0;622.0;546.0;127.3;88.7;0.102/0.154;59.0;62.0;1.6;0.3;68266.0;5.333333333333334;339612.0;0.102;0.154;False;23.53;30.07;6.539999999999999;0.17650000000000005;3.530000000000001;0.3
DCI-20250414518;ECI-20250413022;WOA250411358-00-001-001;J0200294B00.0;2#龙门图电线;沉金;A板;正片;短边;1.5;622.0;514.0;0.35;;;5;5;26;50.0;35.0;2.1;龙门;33.4;单点18，平均20;37.83;42.99;18.5;10.0;;;60.0;8;;;;;孔铜;≥18平均20;28.76;25.49;26.14;29.41;23.53;26.8;26.68;ACC;18.0;23.0;0;23.53;29.41;26.69;2.16;5.879999999999999;454666;J0200294B00.0;622.0;514.0;121.95;92.8;0.254/0.49;37.83;42.99;1.6;0.35;23888.0;4.571428571428572;319708.0;0.254;0.49;False;23.53;29.41;5.879999999999999;0.3072222222222223;5.530000000000001;0.35
DCI-20250414642;ECI-20250414001;WOA250409256-00-001-001;J0200091A00.1;2#龙门图电线;喷锡;A板;正片;短边;1.5;580.0;546.0;0.35;;东威;5;5;28;50.0;18.5;2.1;龙门;34;25;67.7;69.5;21.0;10.0;;;70.0;8;;是;;;孔铜;≥25;37.91;30.07;37.26;37.26;28.76;37.26;34.75;ACC;25.0;30.0;0;28.76;37.91;34.75;4.16;9.149999999999995;342514;J0200091A00.1;580.0;546.0;353.5;175.0;0.4/0.2;67.7;69.5;1.6;0.35;10618.0;4.571428571428572;316680.0;0.4;0.2;False;28.76;37.91;9.149999999999995;0.15040000000000006;3.7600000000000016;0.35
