Repository: BecaLiang/copper-thickness-consumption-tool

# Copper Usage

This projects provides a tool to calculate machine parameters for the pattern plating step at JST. Customer provided inputs like the desired thickness are combined with a safety margin to answer the question "What are my machine settings so I fulfill the customer required minimal thickness with a probability of 1 - margin?". To achieve this, a layer modelling the effect of our process on the minimal copper thickness is also contained.

## 1. Working Principles

The copper thickness tool is based on two functional entities. Firstly a tool to calculate the minimum thickness among all 6 measured points from all relevant inputs, implemented as an inheritance from _ThicknessCalcul

File: train_data.csv (part 18 of 37)
;Minimum Hole Diameter (mm);Customer Number;Full Board Plating_Production Line Equipment Name;Full Board Plating_Copper Surface Requirement (um);Full Board Plating_Hole Copper Requirement (um);Full Board Plating_Copper Current Density;Full Board Plating_Spray Frequency (HZ);Full Board Plating_Copper Plating Time (min);Full Board Plating_Board Speed (m/min);Pattern Plating_Production;Pattern Plating_Copper Surface Requirement (um);Pattern Plating_Hole Copper Requirement (um);Pattern Plating_Plated Area (GTL);Pattern Plating_Plated Area (GBL);Pattern Plating_Copper Current Density;Pattern Plating_Tin Plating Current Density;Pattern Plating_Spray Frequency|Copper (HZ);Pattern Plating_Spray Frequency|Tin (HZ);Pattern Plating_Copper Plating Time (min);Pattern Plating_Tin Plating Time (min);Pattern Plating_Board Speed (m/min);Is Hole Plugged;Not Plugged;Plugged;Inspection Item;Requirement;Measured Range 1;Measured Range 2;Measured Range 3;Measured Range 4;Measured Range 5;Measured Range 6;Average Value;Judgment;min_requirement;judgement_criteria;label;thickness_min;thickness_max;thickness_mean;thickness_std;thickness_range;mfgpartId;Part Number;Panel Length;Panel Width;Part Length;Part Width;Line width/spacing (mm);Graphic Area C Side %;Graphic Area S Side %;Board Thickness (mm);Min. hole size;Total Hole Quantity;Ratio;Panel Size;Line Width (mm);Line Spacing (mm);is_vcp;minimal_thickness;maximal_thickness;thickness_asymmetry;thickness_req_ratio;thickness_delta;minimum_hole_diameter
DCI-20250415024;ECI-20250413005;WOA250408208-00-001-004;JB4C073TA1;2#龙门图电线;沉锡;A板;正片;短边;0.36(不含铜);590.0;490.0;0.3;;荣信;5;5;26;50.0;35.0;2.1;龙门;70;单点20，平均25;33.0;39.0;18.0;12.0;;;60.0;8;;;;;孔铜;≥20平均25;32.03;26.8;31.37;33.99;28.11;32.03;30.72;ACC;20.0;25.0;0;26.8;33.99;30.72;2.71;7.190000000000001;64638;JB4C073TA1;590.0;490.0;330.0;230.0;0.20/0.20;33.0;39.0;1.0;0.3;10604.0;3.333333333333333;289100.0;0.2;0.2;False;26.8;33.99;7.190000000000001;0.34;6.800000000000001;0.3
DCI-20250415068;ECI-20250413018;WOA250409249-00-001-001;JP21295EA1;2#龙门图电线;沉金;A板;正片;短边;1.5;538.0;414.8;0.5;;;5;5;26;50.0;35.0;2.1;龙门;35;单点18，平均20;47.0;47.0;18.0;10.0;;;60.0;8;;;;;孔铜;≥18平均20;30.72;26.8;35.95;32.68;24.84;33.99;30.83;ACC;18.0;23.0;0;24.84;35.95;30.83;4.28;11.11;2738;JP21295EA1;538.0;414.8;97.4;72.26;0.254/0.229;47.0;47.0;1.6;0.5;3068.0;3.2;223162.4;0.254;0.229;False;24.84;35.95;11.110000000000003;0.38;6.84;0.5
DCI-20250415128;ECI-20250414007;WOA250412388-00-001-001;JS21981LA0;2#东威板电VCP线;喷锡;A板;负片;短边;1.5;608.5;484.0;0.95;H0053;东威;35;25;28;50.0;55.7;0.7;;;;;;;;;;;;;否;;;孔铜;≥25;34.64;28.76;32.68;35.95;28.11;33.03;32.19;ACC;25.0;30.0;1;28.11;35.95;32.2;3.15;7.840000000000003;63527;JS21981LA0;608.5;484.0;153.0;96.0;;;;1.6;0.95;3022.0;1.68421052631579;294514.0;;;True;28.11;35.95;7.840000000000003;0.12439999999999998;3.1099999999999994;0.95
DCI-20250415167;ECI-20250412001;WOA250408181-00-001-003;JP21766LA0;2#龙门图电线;喷锡;A板;正片;短边;1.5(含铜);498.0;372.0;0.35;H0085;东威;5;5;28;50.0;18.5;2.1;龙门;58;18;51.0;53.0;16.0;11.0;;;60.0;8;;是;;;孔铜;≥18平均20;26.46;20.92;28.31;28.31;22.15;28.37;25.75;ACC;18.0;23.0;1;20.92;28.37;25.75;3.37;7.449999999999999;25328;JP21766LA0;498.0;372.0;352.0;158.0;0.25/0.2;51.0;53.0;1.6;0.35;12686.0;4.571428571428572;185256.0;0.25;0.2;False;20.92;28.37;7.449999999999999;0.16222222222222232;2.9200000000000017;0.35
DCI-20250415292;ECI-20250414004;WOA250409282-00-001-001;J0400004A00.1;2#龙门图电线;沉锡;A板;正片;短边;0.71;600.0;546.0;0.4;;东威;5;5;28;50.0;18.5;2.1;龙门;52.9;25;70.0;67.0;21.0;10.0;;;70.0;8;;是;;;孔铜;≥25;31.37;27.45;34.64;30.72;27.45;33.33;30.82;ACC;25.0;30.0;1;27.45;34.64;30.83;2.96;7.190000000000001;350765;J0400004A00.1;600.0;546.0;262.0;102.0;0.15/0.15;70.0;67.0;1.6;0.4;29785.0;4.0;327600.0;0.15;0.15;False;27.45;34.64;7.190000000000001;0.09799999999999998;2.4499999999999993;0.4
DCI-20250415403;ECI-20250415006;WOA250217390-00-008-010;J0200053A00.1;2#龙门图电线;喷锡;A板;正片;短边;1.4;580.0;514.0;0.4;;东威;5;5;28;50.0;18.5;2.1;龙门;52.9;25;54.0;56.0;20.0;10.0;;;70.0;8;;是;;;孔铜;≥25;30.72;26.14;33.33;28.76;26.14;33.33;29.73;ACC;25.0;30.0;1;26.14;33.33;29.74;3.27;7.189999999999998;278527;J0200053A00.1;580.0;514.0;272.0;109.0;0.381/;54.0;56.0;1.55;0.4;33850.0;3.875;298120.0;0.381;;False;26.14;33.33;7.189999999999998;0.04560000000000002;1.1400000000000006;0.4
DCI-20250415456;ECI-20250415003;WOA250412399-00-001-001;JB4C588TC0;2#龙门图电线;沉锡;A板;正片;短边;1.2;520.5;380.0;0.35;;荣信;5;5;2.9ASD;45.0;18.0;1.3;龙门;33.4;25;49.0;48.0;20.5;11.0;;;70.0;8;是;;;;孔铜;≥25;39.22;32.03;39.87;37.91;30.07;37.26;36.06;ACC;25.0;30.0;0;30.07;39.87;36.06;4.04;9.799999999999997;457436;JB4C588TC0;520.5;380.0;355.7;163.0;0.2/0.2;49.0;48.0;1.66;0.35;10212.0;4.742857142857143;197790.0;0.2;0.2;False;30.07;39.87;9.799999999999997;0.2028;5.07;0.35
DCI-20250415570;ECI-20250415009;WOA250402055-00-004-005;J0400211A00.0;2#龙门图电线;喷锡;A板;正片;短边;1;622.0;456.0;0.7;H0080;东威;5;5;28;50.0;18.5;2.1;龙门;38.4;25;36.6;39.0;15.0;10.0;;;70.0;8;;否;;;孔铜;≥25;35.69;30.77;37.54;35.69;30.77;37.54;34.66;ACC;25.0;30.0;0;30.77;37.54;34.67;3.13;6.77;297362;J0400211A00.0;622.0;456.0;214.8;198.6;0.249/0.242;36.6;39.0;1.55;0.7;7308.0;2.214285714285714;283632.0;0.249;0.242;False;30.77;37.54;6.77;0.23079999999999998;5.77;0.7
DCI-20250415577;ECI-20250414003;WOA250402053-00-001-003;JB4C687TA2;2#龙门图电线;沉锡;A板;正片;短边;1;580.0;549.5;0.4;;东威;5;5;28;50.0;18.5;2.1;龙门;52.9;25;66.0;68.0;21.0;10.0;;;70.0;8;;否;;;孔铜;≥25;39.22;32.68;39.87;40.0;32.68;37.91;37.06;ACC;25.0;30.0;0;32.68;40.0;37.06;3.47;7.32;415063;JB4C687TA2;580.0;549.5;267.0;267.0;0.25/0.2;66.0;68.0;1.55;0.4;33380.0;3.875;318710.0;0.25;0.2;False;32.68;40.0;7.32;0.3072;7.68;0.4
DCI-20250415586;ECI-20250415005;WOA250409269-00-001-003;J0200430A00.0;2#东威板电VCP线;喷锡;A板;负片;短边;1.5;500.0;442.0;0.45;;东威;35;20;30;50.0;0.8;48.8;;;;;;;;;;;;;;;;孔铜;≥20平均25;33.33;25.49;32.68;32.03;26.8;32.68;30.5;ACC;20.0;25.0;0;25.49;33.33;30.5;3.42;7.84;396205;J0200430A00.0;500.0;442.0;235.0;209.8;;;;1.6;0.45;4387.0;3.555555555555556;221000.0;;;True;25.49;33.33;7.84;0.2744999999999999;5.489999999999998;0.45
DCI-20250416135;ECI-20250414002;WOA250407158-00-002-003;JB4C037TA1;1#东威图电VCP线;沉锡;A板;正片;短边;0.6(含铜);505.0;478.0;0.4;;东威;5;5;28;50.0;18.5;2.1;东威;70;20;44.0;53.0;29.0;16.0;40;35;36.0;6;1;是;;;孔铜;≥20平均25;32.03;25.49;34.64;32.68;26.8;35.95;31.26;ACC;20.0;25.0;0;25.49;35.95;31.27;4.22;10.46;10673;JB4C037TA1;505.0;478.0;237.04;223.99;0.152/0.152;44.0;53.0;1.2;0.4;13372.0;3.0;241390.0;0.152;0.152;True;25.49;35.95;10.460000000000004;0.2744999999999999;5.489999999999998;0.4
DCI-20250416397;ECI-20250416005;WOA250410326-00-001-001;J0600085A00.0;2#龙门图电线;沉金;A板;正片;短边;;546.0;414.66;0.25;;荣信;5;5;2.9ASD;45.0;18.0;1.3;龙门;30;20;57.1;55.3;15.0;10.0;;;90.0;8;;是;;;孔铜;≥20平均25;31.37;26.14;30.07;31.17;25.49;28.76;28.83;ACC;20.0;25.0;0;25.49;31.37;28.83;2.52;5.880000000000003;375844;J0600085A00.0;546.0;414.66;139.7;100.5;0.101/0.102(最小线宽为阻抗线);57.1;55.3;1.6;0.25;33404.0;6.4;226404.36;0.101;0.102;False;25.49;31.37;5.880000000000003;0.2744999999999999;5.489999999999998;0.25
DCI-20250416575;ECI-20250415007;WOA250409243-00-006-009;J0400096C00.0;2#龙门图电线;沉锡;A板;正片;短边;1.2;520.0;385.0;0.35;;荣信;5;5;2.9ASD;45.0;18.0;1.3;龙门;40;25;48.3;47.5;20.0;10.0;;;70.0;8;;是;;;孔铜;≥25;32.68;28.76;34.64;33.33;28.11;33.99;31.91;ACC;25.0;30.0;1;28.11;34.64;31.92;2.78;6.530000000000001;388070;J0400096C00.0;520.0;385.0;355.7;163.0;0.2/0.2;48.3;47.5;1.66;0.35;10153.0;4.742857142857143;200200.0;0.2;0.2;False;28.11;34.64;6.530000000000001;0.12439999999999998;3.1099999999999994;0.35
DCI-20250416634;ECI-20250413007;WOA250408184-00-002-002;JP22043LA1;2#龙门图电线;喷锡;A板;正片;短边;1.5;626.0;344.0;1.55;;荣信;5;5;26;50.0;35.0;2.1;龙门;58;单点20，平均25;67.0;63.0;18.5;11.0;;;60.0;8;;;;;孔铜;≥20平均25;37.41;26.72;38.74;36.07;29.31;38.74;34.49;ACC;20.0;25.0;0;26.72;38.74;34.5;5.18;12.02;75897;JP22043LA1;626.0;344.0;316.87;202.006;0.381/0.23;67.0;63.0;1.575;1.55;493.0;1.016129032258065;215344.0;0.381;0.23;False;26.72;38.74;12.020000000000003;0.33599999999999997;6.719999999999999;1.55
DCI-20250417016;ECI-20250416004;WOA250414443-00-001-001;J0600122A00.0;2#龙门图电线;;A板;正片;短边;;546.0;373.0;0.3mm;;东威;5;5;28;50.0;18.5;2.1;龙门;35;20;41.4;40.9;19.0;10.0;;;60.0;8;;是;;;孔铜;≥20平均25;35.95;27.45;34.64;35.95;28.76;36.6;33.22;ACC;20.0;25.0;0;27.45;36.6;33.22;4.04;9.150000000000002;458861;J0600122A00.0;546.0;373.0;345.0;166.0;0.13/0.13;41.4;40.9;1.6;0.3;10849.0;5.333333333333334;203658.0;0.13;0.13;False;27.45;36.6;9.150000000000002;0.37249999999999994;7.449999999999999;0.3
DCI-20250417044;ECI-20250406002;WOA250329860-00-001-008;J0400055A00.3;2#龙门图电线;沉锡;A板;正片;短边;0.46;580.0;546.0;0.5;H0080;荣信;5;5;2.8;45.0;18.5;1.3;龙门;65;25;59.2;64.55;16.0;11.0;;;90.0;8;;否;;;孔铜;≥25;33.85;29.54;33.83;35.69;28.92;33.85;32.61;ACC;25.0;30.0;1;28.92;35.69;32.61;2.72;6.769999999999996;450710;J0400055A00.3;580.0;546.0;268.0;129.0;0.2/0.25;59.2;64.55;1.6;0.5;6878.0;3.2;316680.0;0.2;0.25;False;28.92;35.69;6.769999999999996;0.15680000000000008;3.9200000000000017;0.5
DCI-20250417322;ECI-20250416003;WOA250411335-00-002-002;J0400466C00.0;2#龙门图电线;喷锡;A板;正片;短边;1;622.0;445.0;0.35;;东威;5;5;28;50.0;18.5;2.1;龙门;35;18;55.0;62.0;18.0;10.0;;;60.0;8;;是;;;孔铜;≥18平均20;30.15;23.38;28.92;27.69;26.46;31.38;27.99;ACC;18.0;23.0;0;23.38;31.38;28.0;2.85;8.0;450219;J0400466C00.0;622.0;445.0;209.2;149.7;0.203/0.254;55.0;62.0;1.6;0.35;13850.0;4.571428571428572;276790.0;0.203;0.254;False;23.38;31.38;8.0;0.2988888888888888;5.379999999999999;0.35
DCI-20250417524;ECI-20250406001;WOA250331884-00-001-001;JB21372LA0;2#龙门图电线;喷锡;A板;正片;短边;1.1;622.0;546.0;0.7;H0120;东威;5;5;28;40.0;18.5;2.1;龙门;35;单点≥18，平均≥20;55.0;61.0;14.0;11.0;;;60.0;8;;否;;;孔铜;≥18平均20;30.15;26.46;27.69;29.54;24.0;29.41;27.87;ACC;18.0;23.0;0;24.0;30.15;27.88;2.34;6.149999999999999;150114;JB21372LA0;622.0;546.0;117.5;104.8;/;55.0;61.0;1.2;0.7;12937.0;1.714285714285714;339612.0;;;False;24.0;30.15;6.149999999999999;0.3333333333333333;6.0;0.7
DCI-20250417557;ECI-20250417013;WOA250411338-00-001-001;JB21337LA0;2#龙门图电线;喷锡;A板;正片;短边;1.5(含铜);612.0;546.0;0.4;H0116;东威;5;5;28;50.0;18.5;2.1;龙门;33.4;18;72.0;77.0;16.5;12.0;;;60.0;8;;是;;;孔铜;≥18平均20;26.46;20.31;28.31;27.69;22.15;28.92;25.64;ACC;18.0;23.0;1;20.31;28.92;25.64;3.56;8.610000000000003;56173;JB21337LA0;612.0;546.0;166.3;86.7;0.25/0.17;72.0;77.0;1.6;0.4;55272.0;4.0;334152.0;0.25;0.17;False;20.31;28.92;8.610000000000003;0.12833333333333327;2.3099999999999987;0.4
DCI-20250417616;ECI-20250417002;WOA250414439-00-001-009;J0600006H00.0;2#龙门图电线;喷锡;A板;正片;短边;;600.0;460.0;0.3mm;H0001;荣信;5;5;2.8;45.0;18.5;1.3;龙门;82;25;61.95;58.69;15.0;12.0;;;80.0;8;;是;;;孔铜;≥25;38.56;27.45;37.26;38.56;27.45;36.6;34.31;ACC;25.0;30.0;1;27.45;38.56;34.31;5.37;11.11;459943;J0600006H00.0;600.0;460.0;283.5;215.0;0.2/0.2;61.95;58.69;2.0;0.3;19484.0;6.666666666666667;276000.0;0.2;0.2;False;27.45;38.56;11.110000000000003;0.09799999999999998;2.4499999999999993;0.3
DCI-20250417628;ECI-20250417001;WOA250415454-00-001-001;J0200572A00.0;2#龙门图电线;沉金;A板;正片;短边;1.5;622.0;538.0;0.4;H0085;东威;5;5;28;50.0;18.5;2.1;龙门;70;20;30.7;40.3;17.0;11.0;;;60.0;8;;是;;;孔铜;≥20平均25;32.03;24.18;30.07;31.37;23.53;32.68;28.97;ACC;20.0;25.0;1;23.53;32.68;28.98;4.07;9.149999999999999;453083;J0200572A00.0;622.0;538.0;257.99;169.98;0.152/0.2;30.7;40.3;1.6;0.4;4846.0;4.0;334636.0;0.152;0.2;False;23.53;32.68;9.149999999999999;0.17650000000000005;3.530000000000001;0.4
DCI-20250418065;ECI-20250416001;WOA250405119-00-001-004;JB2C223TC1;2#龙门图电线;沉锡;A板;正片;短边;1.5;622.0;454.0;0.45;H0080;东威;5;5;28;50.0;18.5;2.1;龙门;61.5;20;64.0;69.0;20.0;11.0;;;60.0;8;;是;;;孔铜;≥20平均25;33.99;28.76;35.3;34.64;26.8;34.64;32.35;ACC;20.0;25.0;0;26.8;35.3;32.35;3.62;8.499999999999996;452937;JB2C223TC1;622.0;454.0;215.8;198.0;0.2/0.25;64.0;69.0;1.6;0.45;14581.0;3.555555555555556;282388.0;0.2;0.25;False;26.8;35.3;8.499999999999996;0.34;6.800000000000001;0.45
DCI-20250418275;ECI-20250417009;WOA250415455-00-001-001;J0400608A00.0;2#龙门图电线;沉金;A板;正片;短边;0.36;470.0;443.0;0.35mm;H0080;荣信;5;5;2.8;40.0;18.5;1.3;龙门;60;18;48.13;48.67;18.0;11.0;;;60.0;8;;是;;;孔铜;≥18平均20;30.72;22.88;30.72;31.37;22.88;30.07;28.1;ACC;18.0;23.0;1;22.88;31.37;28.11;4.07;8.490000000000002;457040;J0400608A00.0;470.0;443.0;217.0;208.5;0.15/0.2;48.13;48.67;1.03;0.35;29248.0;2.942857142857143;208210.0;0.15;0.2;False;22.88;31.37;8.490000000000002;0.2711111111111111;4.879999999999999;0.35
DCI-20250418277;ECI-20250417008;WOA250415456-00-001-001;J0400609A00.0;2#龙门图电线;沉锡;A板;正片;短边;1;546.0;388.0;0.5;H0080;东威;5;5;28;50.0;18.5;2.1;龙门;60;18;40.59;38.71;18.0;11.0;;;60.0;8;;是;;;孔铜;≥18平均20;32.68;25.49;31.37;33.33;25.49;32.03;30.06;ACC;18.0;23.0;0;25.49;33.33;30.06;3.6;7.84;458622;J0400609A00.0;546.0;388.0;259.0;120.0;0.5/0.522;40.59;38.71;1.6;0.5;3962.0;3.2;211848.0;0.5;0.522;False;25.49;33.33;7.84;0.41611111111111104;7.489999999999998;0.5
DCI-20250419124;ECI-20250417012;WOA250416512-00-001-002;JB2C485TA0;2#龙门图电线;沉锡;A板;正片;短边;1.4(含铜);576.0;537.0;0.5;H0080;东威;5;5;28;50.0;18.5;2.1;龙门;52.9;25;63.0;60.0;17.5;10.0;;;70.0;8;;是;;;孔铜;≥25;29.41;28.76;33.99;30.07;27.45;33.33;30.5;ACC;25.0;30.0;1;27.45;33.99;30.5;2.6;6.540000000000003;39031;JB2C485TA0;576.0;537.0;257.2;182.8;0.30/0.30;63.0;60.0;1.55;0.5;4608.0;3.1;309312.0;0.3;0.3;False;27.45;33.99;6.540000000000003;0.09799999999999998;2.4499999999999993;0.5
DCI-20250419174;ECI-20250417004;WOA250414446-00-001-001;J0200569A00.0;2#龙门图电线;沉锡;A板;正片;短边;1.5;560.0;507.0;0.5mm;H0080;东威;5;5;28;50.0;18.5;2.1;龙门;35-55;25;51.14;58.74;18.0;10.0;;;70.0;8;;否;;;孔铜;≥25;32.0;28.31;34.46;34.46;28.31;32.0;31.59;ACC;25.0;30.0;1;28.31;34.46;31.59;2.77;6.150000000000002;449629;J0200569A00.0;560.0;507.0;269.0;242.5;0.3/0.334;51.14;58.74;1.6;0.5;17495.0;3.2;283920.0;0.3;0.334;False;28.31;34.46;6.150000000000002;0.13239999999999996;3.3099999999999987;0.5
DCI-20250419305;ECI-20250417007;WOA250414445-00-001-001;J0200581A00.0;2#龙门图电线;沉金;A板;正片;短边;1.1;622.0;531.0;0.35mm;H0080;东威;5;5;28;45.0;18.5;2.1;龙门;35;18;39.55;48.11;16.0;10.0;;;60.0;8;;是;;;孔铜;≥18平均20;27.45;24.18;29.41;30.72;24.84;26.8;27.23;ACC;18.0;23.0;0;24.18;30.72;27.23;2.54;6.539999999999999;459048;J0200581A00.0;622.0;531.0;168.91;119.38;0.127/0.127;39.55;48.11;1.2;0.35;24135.0;3.428571428571429;330282.0;0.127;0.127;False;24.18;30.72;6.539999999999999;0.3433333333333333;6.18;0.35
DCI-20250420050;ECI-20250419012;WOA250417564-00-001-001;J0400628A00.0;2#龙门图电线;沉锡;A板;正片;短边;1;600.0;457.0;0.35;H0001;东威;5;5;28;50.0;18.5;2.1;龙门;52.9;20;47.95;52.27;17.5;11.0;;;60.0;8;;是;;;孔铜;≥20平均25;29.41;22.22;29.41;30.07;22.88;30.72;27.45;ACC;20.0;25.0;1;22.22;30.72;27.45;3.83;8.5;463034;J0400628A00.0;600.0;457.0;282.0;143.0;0.25/0.2;47.95;52.27;1.6;0.35;26138.0;4.571428571428572;274200.0;0.25;0.2;False;22.22;30.72;8.5;0.11099999999999995;2.219999999999999;0.35
DCI-20250420058;ECI-20250331009;WOA250326771-00-001-003;JB4C231LB1;2#龙门图电线;喷锡;A板;正片;短边;0.20(不含铜);604.0;520.0;0.4;;东威;5;5;28;50.0;18.5;2.1;龙门;35;20;52.0;37.0;16.0;10.0;;;60.0;8;;是;;;孔铜;≥20平均25;31.37;28.76;32.03;31.37;26.8;32.68;30.5;ACC;20.0;25.0;0;26.8;32.68;30.5;2.25;5.879999999999999;59674;JB4C231LB1;604.0;520.0;244.0;142.0;0.2/0.30;52.0;37.0;1.58;0.4;4157.0;3.95;314080.0;0.2;0.3;False;26.8;32.68;5.879999999999999;0.34;6.800000000000001;0.4
DCI-20250420218;ECI-20250417010;WOA250415497-00-001-001S1;J02T0025A00.0;2#龙门图电线;沉锡;A板;正片;短边;1.5;560.0;516.0;0.45;H0125;东威;5;5;28;50.0;18.5;2.1;龙门;35-55;25;43.0;53.0;19.0;10.0;;;70.0;8;;否;;;孔铜;≥25;36.6;30.07;34.64;35.3;30.72;35.3;33.77;ACC;25.0;30.0;0;30.07;36.6;33.77;2.7;6.530000000000001;461759;J02T0025A00.0;560.0;516.0;270.2;246.8;0.4/0.353;43.0;53.0;1.6;0.45;15970.0;3.555555555555556;288960.0;0.4;0.353;False;30.07;36.6;6.530000000000001;0.2028;5.07;0.45
DCI-20250420388;ECI-20250419023;WOA250418609-00-001-001;J0200594A00.0;2#龙门图电线;沉金;A板;正片;短边;1.9;580.0;410.0;0.4mm;H0165;东威;5;5;28;50.0;18.5;2.1;龙门;35;18;48.9;55.5;18.0;10.0;;;60.0;8;;是;;;孔铜;≥18平均20;29.41;24.84;28.11;29.41;24.84;28.11;27.45;ACC;18.0;23.0;0;24.84;29.41;27.45;2.11;4.57;463583;J0200594A00.0;580.0;410.0;194.7;186.77;0.254/0.33;48.9;55.5;2.0;0.4;6107.0;5.0;237800.0;0.254;0.33;False;24.84;29.41;4.57;0.38;6.84;0.4
DCI-20250420531;ECI-20250419011;WOA250410322-00-001-001;JA40446LA1;2#龙门图电线;喷锡;A板;正片;短边;0.6;622.0;364.0;0.3;;荣信;5;5;2.9ASD;45.0;18.0;1.3;龙门;35;20;55.0;63.0;19.0;10.0;;;60.0;8;;是;;;孔铜;≥20平均25;32.68;28.76;32.03;32.03;27.45;32.68;30.93;ACC;20.0;25.0;0;27.45;32.68;30.94;2.25;5.23;165964;JA40446LA1;622.0;364.0;146.5;109.0;0.2/0.2;55.0;63.0;1.2;0.3;26577.0;4.0;226408.0;0.2;0.2;False;27.45;32.68;5.23;0.37249999999999994;7.449999999999999;0.3
DCI-20250420533;ECI-20250419014;WOA250410294-00-001-001;JA40441LA0;2#龙门图电线;喷锡;A板;正片;短边;0.6(不含铜);624.0;480.0;0.3;H0116;荣信;5;5;2.8;40.0;18.5;1.3;龙门;38.4;20;62.0;56.0;17.0;10.0;;;60.0;8;;是;;;孔铜;≥20平均25;30.72;24.18;30.72;29.41;23.53;31.37;28.32;ACC;20.0;25.0;1;23.53;31.37;28.32;3.52;7.84;81633;JA40441LA0;624.0;480.0;151.9;88.7;0.25/0.213;62.0;56.0;1.2;0.3;51034.0;4.0;299520.0;0.25;0.213;False;23.53;31.37;7.84;0.17650000000000005;3.530000000000001;0.3
DCI-20250420535;ECI-20250419010;WOA250416530-00-001-001;JS22004LA0;2#龙门图电线;喷锡;A板;正片;短边;1.5;622.0;511.0;0.35;;东威;5;5;28;50.0;18.5;2.1;龙门;35;25;69.0;70.0;21.0;10.0;;;70.0;8;;是;;;孔铜;≥25;37.26;28.11;35.3;36.6;30.07;35.95;33.88;ACC;25.0;30.0;0;28.11;37.26;33.88;3.82;9.149999999999999;67839;JS22004LA0;622.0;511.0;200.25;162.4;0.178/0.178;69.0;70.0;1.6;0.35;6831.0;4.571428571428572;317842.0;0.178;0.178;False;28.11;37.26;9.149999999999999;0.12439999999999998;3.1099999999999994;0.35
DCI-20250420565;ECI-20250419019;WOA250407168-00-001-001;J0400234A00.0;2#龙门图电线;喷锡;A板;正片;短边;0.71;600.0;424.0;0.45;H0053;东威;5;5;28;50.0;18.5;2.1;龙门;83.7;25;46.5;47.92;19.0;11.0;;;70.0;8;;是;;;孔铜;≥25;39.22;31.37;37.91;39.87;32.03;36.6;36.16;ACC;25.0;30.0;0;31.37;39.87;36.17;3.64;8.499999999999996;311011;J0400234A00.0;600.0;424.0;400.0;282.0;0.5/0.254;46.5;47.92;2.0;0.45;8879.0;4.444444444444445;254400.0;0.5;0.254;False;31.37;39.87;8.499999999999996;0.2548;6.370000000000001;0.45
DCI-20250420569;ECI-20250419003;RPA1250322635-00-001-001;JB40469LA0;2#龙门图电线;喷锡;A板;正片;短边;1.5;520.5;347.0;0.3;H0053;东威;5;5;28;50.0;18.5;2.1;龙门;35;20;53.0;56.0;18.5;10.0;;;60.0;8;;是;;;孔铜;≥20平均25;33.33;23.53;31.37;34.64;25.49;32.03;30.06;ACC;20.0;25.0;0;23.53;34.64;30.06;4.49;11.11;171075;JB40469LA0;520.5;347.0;322.0;234.0;0.2/0.18;53.0;56.0;2.0;0.3;9601.0;6.666666666666667;180613.5;0.2;0.18;False;23.53;34.64;11.11;0.17650000000000005;3.530000000000001;0.3
DCI-20250420605;ECI-20250419006;WOA250401019-00-001-004;J0400021D00.0;2#龙门图电线;喷锡;A板;正片;短边;0.5;560.0;536.0;0.4;;东威;5;5;28;50.0;18.5;2.1;龙门;83.7;25;55.4;56.1;20.0;12.0;;;70.0;8;;是;;;孔铜;≥25;35.3;30.72;35.3;35.95;31.37;35.3;33.99;ACC;25.0;30.0;0;30.72;35.95;33.99;2.3;5.230000000000004;314773;J0400021D00.0;560.0;536.0;265.0;255.0;/;55.4;56.1;1.6;0.4;38691.0;4.0;300160.0;;;False;30.72;35.95;5.230000000000004;0.22879999999999995;5.719999999999999;0.4
DCI-20250421244;ECI-20250420010;WOA250419625-00-001-001;J0200584A00.0;2#龙门图电线;喷锡;A板;正片;短边;1.5;500.0;326.0;0.5mm;;东威;5;5;28;50.0;18.5;2.1;龙门;38;20;66.0;58.0;20.0;10.0;;;60.0;8;;是;;;孔铜;≥20平均≥25;35.3;29.41;35.3;37.26;28.76;33.99;33.33;ACC;20.0;25.0;0;28.76;37.26;33.34;3.46;8.499999999999996;464299;J0200584A00.0;500.0;326.0;306.0;152.0;0.15/0.15;66.0;58.0;1.6;0.5;10262.0;3.2;163000.0;0.15;0.15;False;28.76;37.26;8.499999999999996;0.43800000000000006;8.760000000000002;0.5
DCI-20250421246;ECI-20250421001;WOA250416516-00-002-003;J0200033A00.1;2#龙门图电线;喷锡;A板;正片;短边;1.6;580.0;491.0;0.7;;东威;5;5;28;50.0;18.5;2.1;龙门;47.9;18;79.8;75.8;17.0;10.0;;;60.0;8;;否;;;孔铜;≥18平均≥20;29.41;24.84;29.41;32.03;25.49;28.11;28.21;ACC;18.0;23.0;0;24.84;32.03;28.22;2.69;7.190000000000001;290347;J0200033A00.1;580.0;491.0;185.0;155.5;0.3/;79.8;75.8;1.7;0.7;11989.0;2.428571428571429;284780.0;0.3;;False;24.84;32.03;7.190000000000001;0.38;6.84;0.7
DCI-20250421247;ECI-20250419018;WOA250414429-00-001-001;JB2C519TA0;2#龙门图电线;沉锡;A板;正片;短边;1.5(含铜);570.0;468.0;0.4;H0080;东威;5;5;28;50.0;18.5;2.1;龙门;35;25;53.0;52.0;19.5;12.0;;;70.0;8;;否;;;孔铜;≥25;32.68;28.76;34.64;30.07;29.41;33.33;31.48;ACC;25.0;30.0;1;28.76;34.64;31.48;2.39;5.879999999999999;62662;JB2C519TA0;570.0;468.0;324.0;223.9;0.25/0.304;53.0;52.0;1.6;0.4;8400.0;4.0;266760.0;0.25;0.304;False;28.76;34.64;5.879999999999999;0.15040000000000006;3.7600000000000016;0.4
DCI-20250421322;ECI-20250419002;WOA250417545-00-002-002;JP2C052EC0;1#东威图电VCP线;;A板;正片;短边;1;556.0;400.0;0.35;H0080;东威;5;5;28;40.0;18.5;2.1;东威;35;20;46.0;45.0;33.0;15.0;40;40;36.0;6;1;是;;;孔铜;≥20平均≥25;30.07;28.11;30.72;31.37;28.11;31.37;29.95;ACC;20.0;25.0;0;28.11;31.37;29.96;1.51;3.260000000000002;4340;JP2C052EC0;556.0;400.0;266.5;188.0;0.2/0.35;46.0;45.0;1.09;0.35;6993.0;3.114285714285715;222400.0;0.2;0.35;True;28.11;31.37;3.2600000000000016;0.40549999999999997;8.11;0.35
DCI-20250421323;ECI-20250419001;WOA250408214-00-002-008;J0400306A00.1;1#东威图电VCP线;沉锡;A板;正片;短边;0.6;546.0;414.67;0.45;H0080;东威;5;5;28;50.0;18.5;2.1;东威;35;20;67.0;74.0;34.0;15.0;45;45;36.0;6;1;是;;;孔铜;≥20平均25;30.72;24.85;32.68;28.11;26.14;31.37;28.97;ACC;20.0;25.0;0;24.85;32.68;28.98;3.11;7.829999999999998;390713;J0400306A00.1;546.0;414.6667;382.0;252.0;0.15/0.18;67.0;74.0;1.6;0.45;10066.0;3.555555555555556;226408.0182;0.15;0.18;True;24.85;32.68;7.829999999999998;0.24250000000000008;4.850000000000001;0.45
DCI-20250421425;ECI-20250421004;WOA250416518-00-001-004;JB2C572LC1;1#东威图电VCP线;喷锡;A板;正片;短边;1.5;546.0;513.0;0.45;H0080;东威;5;5;28;45.0;19.5;2.1;东威;35;25;63.13;60.01;37.0;15.0;45;30;36.0;6;1;是;;;孔铜;≥25;30.72;29.41;33.33;34.64;28.76;33.99;31.8;ACC;25.0;30.0;1;28.76;34.64;31.81;2.5;5.879999999999999;428079;JB2C572LC1;546.0;513.0;260.4;245.4;0.5/;63.13;60.01;1.6;0.45;21227.0;3.555555555555556;280098.0;0.5;;True;28.76;34.64;5.879999999999999;0.15040000000000006;3.7600000000000016;0.45
DCI-20250421539;ECI-20250420012;WOA250418580-00-001-001;JS21816LA0;2#龙门图电线;喷锡;A板;正片;短边;1.5(含铜);618.0;546.0;0.7;;东威;5;5;28;50.0;18.5;2.1;龙门;35;25;42.0;66.0;19.0;10.0;;;70.0;8;;否;;;孔铜;≥25;38.56;33.33;37.91;39.22;32.03;40.52;36.92;ACC;25.0;30.0;0;32.03;40.52;36.93;3.43;8.490000000000002;32216;JS21816LA0;618.0;546.0;148.0;86.0;0.5/0.615;42.0;66.0;1.575;0.7;9482.0;2.25;337428.0;0.5;0.615;False;32.03;40.52;8.490000000000002;0.28120000000000006;7.030000000000001;0.7
DCI-20250421550;ECI-20250413011;WOA250408189-00-001-001;J0200178A01.1;2#龙门图电线;喷锡;A板;正片;短边;1.1;600.0;448.0;0.4;;;荣信;5;5;50.0;35.0;2.1;龙门;35um;单点20，平均25um;69.0;68.0;17.5;8.0;0;0;60.0;8;0;;;;孔铜;≥20平均25;33.33;28.11;33.99;32.68;28.76;35.3;32.02;ACC;20.0;25.0;0;28.11;35.3;32.03;2.92;7.189999999999998;341645;J0200178A01.1;600.0;448.0;213.97;112.54;0.254/;69.0;68.0;1.2;0.4;39836.0;3.0;268800.0;0.254;;False;28.11;35.3;7.189999999999998;0.40549999999999997;8.11;0.4
DCI-20250421553;ECI-20250420008;WOA250417537-00-002-002;JB2C106XD1;2#龙门图电线;;A板;正片;短边;1.50(含铜);548.0;442.0;0.4;;东威;5;5;28;50.0;18.5;2.1;龙门;35-52.5;25;70.0;72.0;21.0;10.0;;;70.0;8;;否;;;孔铜;≥25;36.6;28.76;36.6;35.3;28.11;32.05;32.9;ACC;25.0;30.0;1;28.11;36.6;32.9;3.85;8.490000000000002;12275;JB2C106XD1;548.0;442.0;263.0;210.0;0.203/0.152;70.0;72.0;1.66;0.4;16325.0;4.149999999999999;242216.0;0.203;0.152;False;28.11;36.6;8.490000000000002;0.12439999999999998;3.1099999999999994;0.4
DCI-20250421590;ECI-20250421009;WOA250411360-00-001-001;J0600109A00.0;2#东威板电VCP线;喷锡;A板;负片;短边;;600.0;358.0;0.4mm;H0080;东威;50;20;24;45.0;43.3;0.9;;;;;;;;;;;;;是;;;孔铜;≥20平均25;33.33;26.8;34.64;35.7;28.11;35.3;32.31;ACC;20.0;25.0;0;26.8;35.7;32.31;3.87;8.900000000000002;436492;J0600109A00.0;600.0;358.0;330.0;286.0;0.152/0.16;64.2;60.4;1.35;0.4;23120.0;3.375;214800.0;0.152;0.16;True;26.8;35.7;8.900000000000002;0.34;6.800000000000001;0.4
DCI-20250421614;ECI-20250420013;WOA250411342-00-001-001;JB40513LB2;2#龙门图电线;喷锡;A板;正片;短边;0.60（不含铜）;546.0;417.33;0.3;;东威;5;5;28;50.0;18.5;2.1;龙门;33.4;18;54.0;62.0;15.0;10.0;;;60.0;8;;是;;;孔铜;≥18平均20;30.72;24.84;29.41;29.41;26.14;30.07;28.43;ACC;18.0;23.0;0;24.84;30.72;28.43;2.37;5.879999999999999;87605;JB40513LB2;546.0;417.33;131.5;104.0;0.2/0.35;54.0;62.0;1.2;0.3;40992.0;4.0;227862.18;0.2;0.35;False;24.84;30.72;5.879999999999999;0.38;6.84;0.3
DCI-20250422167;ECI-20250419005;WOA250415485-00-001-002;JB2C357TA1;2#龙门图电线;沉锡;A板;正片;长边;1.5(含铜);626.0;518.5;0.5;;东威;5;5;28;50.0;18.5;2.1;龙门;52.9;25;50.0;47.0;19.5;10.0;;;70.0;8;;否;;;孔铜;≥25;35.95;29.41;32.68;37.26;30.72;31.37;32.89;ACC;25.0;30.0;0;29.41;37.26;32.9;3.09;7.849999999999998;75525;JB2C357TA1;626.0;518.5;288.0;202.8;0.305/;50.0;47.0;1.55;0.5;8835.0;3.1;324581.0;0.305;;False;29.41;37.26;7.849999999999998;0.1764;4.41;0.5
DCI-20250422237;ECI-20250421010;WOA250419624-00-001-001;J0400637A00.0;2#龙门图电线;喷锡;A板;正片;短边;1.1;600.0;537.0;0.35;H0168;东威;5;5;28;50.0;18.5;2.1;龙门;38.4;25;66.11;67.3;19.0;10.0;;;70.0;8;;是;;;孔铜;≥25;30.72;27.45;30.07;34.84;30.07;32.68;30.97;ACC;25.0;30.0;0;27.45;34.84;30.97;2.53;7.390000000000004;463781;J0400637A00.0;600.0;537.0;186.0;137.02;0.152/0.152;66.11;67.3;1.6;0.35;30552.0;4.571428571428572;322200.0;0.152;0.152;False;27.45;34.84;7.390000000000004;0.09799999999999998;2.4499999999999993;0.35
DCI-20250422274;ECI-20250417015;WOA250415483-00-001-002;JB2C513TA1;2#龙门图电线;沉锡;A板;正片;短边;1.4(含铜);626.0;518.5;0.6;H0080;东威;5;5;28;50.0;18.5;2.1;龙门;52.9;25;64.0;68.0;17.0;10.0;;;70.0;8;;否;;;孔铜;≥25;32.68;30.72;34.64;33.3;32.68;35.3;33.22;ACC;25.0;30.0;0;30.72;35.3;33.22;1.62;4.579999999999998;75258;JB2C513TA1;626.0;518.5;362.0;248.0;0.3048/;64.0;68.0;1.55;0.6;15617.0;2.583333333333333;324581.0;0.3048;;False;30.72;35.3;4.579999999999998;0.22879999999999995;5.719999999999999;0.6
DCI-20250422483;ECI-20250421006;WOA250418576-00-001-001;J0400622A00.0;2#龙门图电线;OSP;A板;正片;短边;0.7;600.0;513.0;0.45;H0080;东威;5;5;28;50.0;18.5;2.1;龙门;35;20;54.1;57.8;17.0;10.0;;;60.0;8;;是;;;孔铜;≥20平均25;30.07;26.14;31.37;31.37;26.8;29.41;29.19;ACC;20.0;25.0;0;26.14;31.37;29.19;2.25;5.23;462850;J0400622A00.0;600.0;513.0;405.0;161.4;0.152/0.127;54.1;57.8;1.6;0.45;11220.0;3.555555555555556;307800.0;0.152;0.127;False;26.14;31.37;5.23;0.30700000000000005;6.140000000000001;0.45
DCI-20250422491;ECI-20250420015;WOA250418582-00-001-001;JP21834LA0;2#龙门图电线;喷锡;A板;正片;短边;1.5(含铜);602.0;505.0;0.9;;东威;5;5;28;50.0;18.5;2.1;龙门;35;25;30.0;31.0;17.0;10.0;;;70.0;8;;否;;;孔铜;≥25;35.3;30.72;35.95;33.99;29.41;33.33;33.11;ACC;25.0;30.0;0;29.41;35.95;33.12;2.57;6.540000000000003;34470;JP21834LA0;602.0;505.0;160.0;95.25;1.27/1.02;30.0;31.0;1.575;0.9;3078.0;1.75;304010.0;1.27;1.02;False;29.41;35.95;6.540000000000003;0.1764;4.41;0.9
DCI-20250422575;ECI-20250402016;WOA250322647-00-002-004;JB4C325PA1;2#龙门图电线;OSP;A板;正片;短边;0.61;520.5;406.0;0.3;;东威;5;5;28;50.0;18.5;2.1;龙门;52.9;25;71.0;72.0;16.5;11.0;;;70.0;8;;否;;;孔铜;≥25;33.33;28.76;31.37;32.03;28.11;32.68;31.04;ACC;25.0;30.0;1;28.11;33.33;31.05;2.14;5.219999999999999;342818;JB4C325PA1;520.5;406.0;378.0;249.0;0.18/0.2;71.0;72.0;1.62;0.3;22568.0;5.4;211323.0;0.18;0.2;False;28.11;33.33;5.219999999999999;0.12439999999999998;3.1099999999999994;0.3
DCI-20250422627;ECI-20250420006;WOA250409278-00-002-003;J0400005A00.0;2#东威板电VCP线;沉锡;A板;负片;短边;1;622.0;546.0;0.35;;东威;88.7;25;27;50.0;55.7;0.7;;;;;;;;;;;;;;;;孔铜;≥25;37.26;30.72;39.87;38.56;31.37;39.22;36.16;ACC;25.0;30.0;0;30.72;39.87;36.17;4.07;9.149999999999999;214081;J0400005A00.0;622.0;546.0;253.0;126.0;;;;1.6;0.35;34173.0;4.571428571428572;339612.0;;;True;30.72;39.87;9.149999999999999;0.22879999999999995;5.719999999999999;0.35
DCI-20250423141;ECI-20250422003;WOA250417565-00-001-001;J0400448B00.0;2#东威板电VCP线;喷锡;A板;负片;短边;0.9;560.0;304.0;0.35;;东威;40;20;27;50.0;0.8;48.8;;;;;;;;;;;;;;;;孔铜;≥20平均25;31.37;24.18;30.72;30.72;24.84;31.49;28.88;ACC;20.0;25.0;1;24.18;31.49;28.89;3.41;7.309999999999999;460153;J0400448B00.0;560.0;304.0;278.2;268.0;;;;1.6;0.35;15143.0;4.571428571428572;170240.0;;;True;24.18;31.49;7.309999999999999;0.209;4.18;0.35
DCI-20250423148;ECI-20250422002;WOA250418575-00-001-001;J0600063A00.1;2#东威板电VCP线;沉金;A板;负片;短边;;580.0;490.0;0.25;;东威;35;18;35;50.0;43.3;0.9;;;;;;;;;;;;;;;;孔铜;≥18平均20;30.07;22.88;29.41;28.11;21.57;29.41;26.9;ACC;18.0;23.0;1;21.57;30.07;26.91;3.71;8.5;461807;J0600063A00.1;580.0;490.0;267.0;114.0;;;;1.57;0.25;31126.0;6.28;284200.0;;;True;21.57;30.07;8.5;0.19833333333333336;3.5700000000000003;0.25
DCI-20250423148;ECI-20250422002;WOA250418575-00-001-001;J0600063A00.1;2#东威板电VCP线;沉金;A板;负片;短边;;580.0;490.0;0.25;;东威;35;18;35;50.0;43.3;0.9;;;;;;;;;;;;;;;;孔铜;≥18平均20;30.07;22.88;29.41;28.11;21.57;29.41;26.9;ACC;18.0;23.0;1;21.57;30.07;26.91;3.71;8.5;461810;J0600063A00.1;580.0;490.0;267.0;114.0;;;;;;;;284200.0;;;True;21.57;30.07;8.5;0.19833333333333336;3.5700000000000003;0.25
DCI-20250423209;ECI-20250421003;WOA250418590-00-002-002;J0200487A00.0;2#龙门图电线;喷锡;A板;正片;短边;1.5;546.0;414.6;0.65;H0080;东威;5;5;28;50.0;18.5;2.1;龙门;35;20;36.0;50.0;16.0;10.0;;;60.0;8;;否;;;孔铜;≥20平均25;31.37;26.14;31.37;32.03;27.45;30.72;29.84;ACC;20.0;25.0;0;26.14;32.03;29.85;2.44;5.890000000000001;440186;J0200487A00.0;546.0;414.6;256.0;131.0;0.25/0.25;36.0;50.0;1.6;0.65;5374.0;2.461538461538462;226371.6;0.25;0.25;False;26.14;32.03;5.890000000000001;0.30700000000000005;6.140000000000001;0.65
DCI-20250424077;ECI-20250422001;WOA250411362-00-005-037;JB4C259XC1;2#龙门图电线;;A板;正片;短边;1;450.0;361.0;0.325;H0080;东威;5;5;28;50.0;18.5;2.1;龙门;35;25;62.0;60.0;14.5;10.0;;;80.0;8;;否;;;孔铜;≥25;35.95;28.11;34.64;33.99;28.11;35.3;32.68;ACC;25.0;30.0;1;28.11;35.95;32.68;3.6;7.840000000000003;81380;JB4C259XC1;450.0;361.0;329.5;210.0;0.1524/0.133;62.0;60.0;1.55;0.325;11814.0;4.769230769230769;162450.0;0.1524;0.133;False;28.11;35.95;7.840000000000003;0.12439999999999998;3.1099999999999994;0.325
DCI-20250424090;ECI-20250423004;WOA250403093-00-001-003;J0800009A00.0;2#东威板电VCP线;沉金;A板;负片;短边;;520.0;470.0;0.45;;东威;52.9;20;33;50.0;43.3;0.9;;;;;;;;;;;;;;;;孔铜;≥20平均25;30.72;27.45;32.68;30.72;28.11;31.37;30.17;ACC;20.0;25.0;0;27.45;32.68;30.18;2.0;5.23;264275;J0800009A00.0;520.0;470.0;225.0;210.0;;;;2.8;0.45;4772.0;6.222222222222221;244400.0;;;True;27.45;32.68;5.23;0.37249999999999994;7.449999999999999;0.45
DCI-20250424260;ECI-20250423007;RPA1250320570-00-001-001;JB2C366LC1;2#龙门图电线;喷锡;A板;正片;短边;1.5(含铜);592.0;445.0;0.3;;东威;5;5;28;50.0;18.5;2.1;龙门;70;20;71.0;71.0;20.0;12.0;;;60.0;8;;是;;;孔铜;≥20平均25;26.14;24.84;26.8;28.76;22.88;28.11;26.25;ACC;20.0;25.0;1;22.88;28.76;26.26;2.16;5.880000000000003;457662;JB2C366LC1;592.0;445.0;211.2;141.4;0.25/0.20;71.0;71.0;1.6;0.3;76969.0;5.333333333333334;263440.0;0.25;0.2;False;22.88;28.76;5.880000000000003;0.14399999999999996;2.879999999999999;0.3
DCI-20250424409;ECI-20250424007;WOA250415486-00-004-005;JB4C047TB1;2#龙门图电线;沉锡;A板;正片;短边;0.7100（不含铜）;622.0;449.0;0.4;;东威;5;5;28;50.0;18.5;2.1;龙门;38.4;20;54.0;53.0;19.5;10.0;;;60.0;8;;是;;;孔铜;≥20平均25;27.45;25.49;29.41;29.41;24.18;28.11;27.34;ACC;20.0;25.0;0;24.18;29.41;27.34;2.13;5.23;63960;JB4C047TB1;622.0;449.0;299.0;208.2;0.152/0.26;54.0;53.0;2.0;0.4;12791.0;5.0;279278.0;0.152;0.26;False;24.18;29.41;5.23;0.209;4.18;0.4
DCI-20250424414;ECI-20250424005;WOA250419623-00-001-001;J0400190B00.0;2#龙门图电线;喷锡;A板;正片;短边;0.4;622.0;502.0;0.35;;东威;5;5;28;50.0;18.5;2.1;龙门;35;18;52.2;53.5;16.0;10.0;;;60.0;8;;是;;;孔铜;≥18平均20;35.95;26.14;33.99;34.64;26.14;34.64;31.91;ACC;18.0;23.0;0;26.14;35.95;31.92;4.52;9.810000000000002;464644;J0400190B00.0;622.0;502.0;118.2;118.04;0.152/0.178;52.2;53.5;1.0;0.35;19123.0;2.857142857142857;312244.0;0.152;0.178;False;26.14;35.95;9.810000000000002;0.45222222222222225;8.14;0.35
DCI-20250424415;ECI-20250424001;WOA250421633-00-001-001;J0400623A00.0;2#龙门图电线;喷锡;A板;正片;短边;0.6;622.0;514.0;0.3;;东威;5;5;28;50.0;18.5;2.1;龙门;35;20;55.0;60.0;19.0;10.0;;;60.0;8;;是;;;孔铜;≥20平均25;33.33;24.84;30.72;32.68;23.53;31.37;29.41;ACC;20.0;25.0;1;23.53;33.33;29.41;4.17;9.799999999999997;457618;J0400623A00.0;622.0;514.0;161.8;116.2;0.201/0.149;55.0;60.0;1.2;0.3;66067.0;4.0;319708.0;0.201;0.149;False;23.53;33.33;9.799999999999997;0.17650000000000005;3.530000000000001;0.3
DCI-20250424452;ECI-20250424003;WOA250421673-00-001-002;J0200150B00.0;2#龙门图电线;喷锡;A板;正片;短边;1.5;600.0;434.0;0.5;;东威;5;5;28;50.0;18.5;2.1;龙门;33.4;18;52.0;55.0;16.0;10.0;;;60.0;8;;是;;;孔铜;≥18平均20;28.76;22.22;29.41;28.76;24.84;28.11;27.01;ACC;18.0;23.0;0;22.22;29.41;27.02;2.85;7.190000000000001;454589;J0200150B00.0;600.0;434.0;206.0;142.0;0.254/0.127;52.0;55.0;1.6;0.5;6189.0;3.2;260400.0;0.254;0.127;False;22.22;29.41;7.190000000000001;0.23444444444444437;4.219999999999999;0.5
DCI-20250424468;ECI-20250423003;WOA250415482-00-003-008;JP4C219LA1;2#龙门图电线;喷锡;A板;正片;短边;1.2(含铜);622.0;470.0;0.45;;东威;5;5;28;50.0;18.5;2.1;龙门;35;20;33.0;28.0;18.0;10.0;;;60.0;8;;是;;;孔铜;≥20平均25;30.72;26.14;33.99;30.07;26.14;32.68;29.95;ACC;20.0;25.0;0;26.14;33.99;29.96;3.27;7.850000000000001;91252;JP4C219LA1;622.0;470.0;139.0;116.0;0.178/;33.0;28.0;1.5;0.45;15339.0;3.333333333333333;292340.0;0.178;;False;26.14;33.99;7.850000000000001;0.30700000000000005;6.140000000000001;0.45
DCI-20250424539;ECI-20250424004;WOA250422696-00-001-001;J0600123A00.0;2#龙门图电线;OSP;A板;正片;短边;;546.0;406.0;0.5mm;;东威;5;5;28;50.0;18.5;2.1;龙门;35;18;33.0;30.0;15.5;10.0;;;60.0;8;;是;;;孔铜;≥18平均20;26.14;20.92;25.49;26.14;20.62;26.58;24.31;ACC;18.0;23.0;1;20.62;26.58;24.32;2.77;5.959999999999997;464745;J0600123A00.0;546.0;406.0;378.0;99.0;0.2/0.2;33.0;30.0;1.6;0.5;6338.0;3.2;221676.0;0.2;0.2;False;20.62;26.58;5.959999999999997;0.1455555555555556;2.620000000000001;0.5
DCI-20250425035;ECI-20250422006;WOA250416513-00-001-003;JB2C539LA0;1#东威图电VCP线;喷锡;A板;正片;短边;0.9(含铜);609.0;479.0;0.4;H0080;东威;5;5;28;40.0;18.5;2.1;东威;35;25;44.0;49.0;29.0;15.0;40;35;36.0;6;1;是;;;孔铜;≥25;37.26;30.07;35.3;34.64;30.72;35.95;33.99;ACC;25.0;30.0;0;30.07;37.26;33.99;2.92;7.189999999999998;43496;JB2C539LA0;609.0;479.0;293.46;228.2;0.4;44.0;49.0;1.0;0.4;7920.0;2.5;291711.0;0.4;;True;30.07;37.26;7.189999999999998;0.2028;5.07;0.4
DCI-20250425045;ECI-20250411009;WOA250408200-00-004-004;JB2C280LA4;2#龙门图电线;喷锡;A板;正片;短边;1.4(含铜);622.0;468.0;0.55;H0080;东威;5;5;28;50.0;18.5;2.1;龙门;38.4;25;42.0;53.0;19.5;10.0;;;60.0;8;;否;;;孔铜;≥25;39.87;32.68;38.56;39.22;30.72;38.56;36.6;ACC;25.0;30.0;0;30.72;39.87;36.6;3.88;9.149999999999999;75367;JB2C280LA4;622.0;468.0;216.0;128.0;0.203/0.203;42.0;53.0;1.55;0.55;12607.0;2.818181818181818;291096.0;0.203;0.203;False;30.72;39.87;9.149999999999999;0.22879999999999995;5.719999999999999;0.55
DCI-20250425162;ECI-20250420002;WOA250411372-00-003-005;J0400295A01.0;2#龙门图电线;沉锡;A板;正片;短边;0.71;546.0;470.0;0.3;H0080;荣信;5;5;2.8;45.0;18.5;1.3;龙门;52.9;20;45.98;41.56;18.0;11.0;;;60.0;8;;是;;;孔铜;≥20平均25;30.72;24.84;30.72;30.07;25.49;29.41;28.54;ACC;20.0;25.0;0;24.84;30.72;28.54;2.67;5.879999999999999;379186;J0400295A01.0;546.0;470.0;255.5;222.0;0.2/0.2;45.98;41.56;1.7;0.3;27529.0;5.666666666666667;256620.0;0.2;0.2;False;24.84;30.72;5.879999999999999;0.242;4.84;0.3
DCI-20250425164;ECI-20250421008;WOA250416514-00-001-009;JB2C678LA0;2#龙门图电线;喷锡;A板;正片;短边;1.5;620.0;518.5;0.4;H0080;东威;5;5;28;50.0;18.5;2.1;龙门;52.9;20;75.0;72.0;17.0;11.0;;;60.0;8;;是;;;孔铜;≥20平均25;32.03;25.49;32.03;32.68;23.53;32.03;29.63;ACC;20.0;25.0;0;23.53;32.68;29.63;4.02;9.149999999999999;78814;JB2C678LA0;620.0;518.5;293.0;245.0;0.3/0.242;75.0;72.0;1.6;0.4;21165.0;4.0;321470.0;0.3;0.242;False;23.53;32.68;9.149999999999999;0.17650000000000005;3.530000000000001;0.4
DCI-20250425169;ECI-20250424002;WOA250412392-00-001-013;J0400052A02.0;2#龙门图电线;沉锡;A板;正片;短边;0.8;470.0;362.0;0.4;;荣信;5;5;2.9ASD;45.0;18.0;1.3;龙门;52.9;25-50;65.6;65.4;20.5;11.0;;;70.0;8;;是;;;孔铜;25-50;31.77;30.15;33.85;34.46;30.15;35.18;32.59;ACC;25.0;30.0;0;30.15;35.18;32.59;2.21;5.030000000000001;442934;J0400052A02.0;470.0;362.0;332.0;210.0;0.16/0.15;65.6;65.4;1.68;0.4;10173.0;4.199999999999999;170140.0;0.16;0.15;False;30.15;35.18;5.030000000000001;0.20599999999999993;5.149999999999999;0.4
DCI-20250425360;ECI-20250425002;WOA250422701-00-001-001;J0400334F00.0;2#龙门图电线;沉锡;A板;正片;短边;1;622.0;496.0;0.35;;东威;5;5;28;50.0;18.5;2.1;龙门;70;20;51.0;55.0;19.0;12.0;;;60.0;8;;是;;;孔铜;≥20平均25;30.07;26.14;28.76;28.76;24.18;28.76;27.77;ACC;20.0;25.0;0;24.18;30.07;27.78;2.18;5.890000000000001;466103;J0400334F00.0;622.0;496.0;198.5;134.5;0.203/0.254;51.0;55.0;1.6;0.35;21170.0;4.571428571428572;308512.0;0.203;0.254;False;24.18;30.07;5.890000000000001;0.209;4.18;0.35
DCI-20250425548;ECI-20250425003;WOA250424770-00-001-001;J0200607A00.0;2#龙门图电线;喷锡;A板;正片;短边;1.5;500.0;326.0;0.5mm;;东威;5;5;28;50.0;18.5;2.1;龙门;38.4;20;66.0;58.0;18.5;10.0;;;60.0;8;;是;;;孔铜;≥20平均25;32.03;25.49;31.37;32.03;24.18;30.72;29.3;ACC;20.0;25.0;0;24.18;32.03;29.3;3.52;7.850000000000001;468258;J0200607A00.0;500.0;326.0;306.0;152.0;0.15/0.15;66.0;58.0;1.6;0.5;10262.0;3.2;163000.0;0.15;0.15;False;24.18;32.03;7.850000000000001;0.209;4.18;0.5
DCI-20250426038;ECI-20250425005;RPA1250415498-00-001-001;J0400398A02.0;2#龙门图电线;沉锡;A板;正片;短边;1.2;600.0;462.0;0.7;;东威;5;5;28;50.0;18.5;2.1;龙门;83.7;20;51.6;55.6;18.0;12.0;;;60.0;8;;否;;;孔铜;≥20平均25;37.26;28.11;37.91;36.6;27.45;36.6;33.98;ACC;20.0;25.0;0;27.45;37.91;33.99;4.84;10.46;459864;J0400398A02.0;600.0;462.0;284.8;218.0;/;51.6;55.6;2.4;0.7;2840.0;3.428571428571429;277200.0;;;False;27.45;37.91;10.459999999999997;0.37249999999999994;7.449999999999999;0.7
DCI-20250426057;ECI-20250330004;WOA250314416-00-001-001;J0400059B00.0;2#东威板电VCP线;沉锡;A板;负片;短边;0.5;622.0;546.0;0.45;H0080;东威;139.5;25;34.5;50.0;55.7;0.7;;;;;;;;;;;;;是;;;孔铜;≥25;35.3;29.41;35.95;34.64;28.11;34.64;33;ACC;25.0;30.0;1;28.11;35.95;33.01;3.35;7.840000000000003;359154;J0400059B00.0;622.0;546.0;294.5;174.0;;;;2.0;0.45;37133.0;4.444444444444445;339612.0;;;True;28.11;35.95;7.840000000000003;0.12439999999999998;3.1099999999999994;0.45
DCI-20250427153;ECI-20250425001;WOA250421663-00-001-003;J0200589A00.0;2#龙门图电线;喷锡;A板;正片;短边;1.5;414.6;356.0;0.6;;东威;5;5;28;50.0;18.5;2.1;龙门;35;25;48.7;44.5;18.5;10.0;;;70.0;8;;否;;;孔铜;≥25;36.6;31.37;34.64;36.6;32.03;35.3;34.42;ACC;25.0;30.0;0;31.37;36.6;34.42;2.25;5.23;461016;J0200589A00.0;414.6;356.0;394.03;335.92;0.33/0.432;48.7;44.5;1.6;0.6;4737.0;2.666666666666667;147597.6;0.33;0.432;False;31.37;36.6;5.23;0.2548;6.370000000000001;0.6
DCI-20250427373;ECI-20250426006;WOA250414433-00-002-002;J0400294A01.0;2#龙门图电线;沉锡;A板;正片;短边;0.36;600.0;470.0;0.325;;荣信;5;5;2.8;45.0;18.0;1.3;龙门;≥38.4um;单点≥20，平均≥25;37.8;39.6;16.0;10.0;;;70.0;8;;是;;;孔铜;≥20平均≥25;32.03;26.14;32.03;33.33;28.76;34.64;31.15;ACC;20.0;25.0;0;26.14;34.64;31.16;3.14;8.5;376912;J0400294A01.0;600.0;470.0;351.0;222.0;0.2/0.2;37.8;39.6;1.65;0.325;6408.0;5.076923076923077;282000.0;0.2;0.2;False;26.14;34.64;8.5;0.30700000000000005;6.140000000000001;0.325
DCI-20250427376;ECI-20250426002;WOA250422680-00-001-002;JP22080EA0;2#龙门图电线;沉金;A板;正片;短边;1.5(含铜);580.0;310.0;0.3;;荣信;5;5;2.8;45.0;18.0;1.3;龙门;≥35;单点≥18，平均≥20;47.0;65.0;16.0;10.0;;;60.0;8;;是;;;孔铜;≥18平均≥20;28.11;24.84;26.8;28.76;24.84;26.14;26.58;ACC;18.0;23.0;0;24.84;28.76;26.58;1.64;3.920000000000002;77954;JP22080EA0;580.0;310.0;280.162;279.4;0.203/0.152;47.0;65.0;1.575;0.3;9104.0;5.25;179800.0;0.203;0.152;False;24.84;28.76;3.9200000000000017;0.38;6.84;0.3
DCI-20250427378;ECI-20250427007;WOA250423737-00-001-001;J0200314D00.0;2#龙门图电线;沉锡;A板;正片;短边;1.5;600.0;491.0;0.5;;荣信;5;5;2.8;45.0;18.0;1.3;龙门;≥70;单点≥20，平均≥25;49.72;49.32;16.0;10.0;;;70.0;8;;是;;;孔铜;≥20平均≥25;25.49;25.49;28.76;28.76;26.14;27.45;27.01;ACC;20.0;25.0;0;25.49;28.76;27.01;1.53;3.270000000000003;466072;J0200314D00.0;600.0;491.0;155.5;143.64;/;49.72;49.32;1.6;0.5;17537.0;3.2;294600.0;;;False;25.49;28.76;3.270000000000003;0.2744999999999999;5.489999999999998;0.5
DCI-20250427394;ECI-20250426012;WOA250425777-00-001-001;J0200605A00.0;2#龙门图电线;喷锡;A板;正片;短边;1.5;622.0;512.0;0.4;;东威;5;5;28;45.0;18.5;2.1;龙门;≥35;单点≥18，平均≥20;79.78;78.64;16.0;10.0;;;60.0;8;;是;;;孔铜;≥18平均20;28.11;22.88;27.45;25.49;21.57;26.14;25.27;ACC;18.0;23.0;1;21.57;28.11;25.27;2.57;6.539999999999999;465606;J0200605A00.0;622.0;512.0;245.0;148.44;0.203/0.203;79.78;78.64;1.6;0.4;28441.0;4.0;318464.0;0.203;0.203;False;21.57;28.11;6.539999999999999;0.19833333333333336;3.5700000000000003;0.4
DCI-20250427395;ECI-20250427008;WOA250423710-00-001-002;JP20406EE2;2#龙门图电线;沉金;A板;正片;短边;1.5;626.0;347.0;0.3;;东威;5;5;28;45.0;18.5;2.1;龙门;≥33;单点≥18，平均≥20;39.0;80.0;16.0;10.0;;;60.0;8;;是;;;孔铜;≥18平均≥20;29.41;24.18;24.84;27.45;22.88;31.3;26.67;ACC;18.0;23.0;0;22.88;31.3;26.68;3.27;8.420000000000002;223813;JP20406EE2;626.0;347.0;311.81;304.8;0.203/0.203;39.0;80.0;1.57;0.3;3586.0;5.233333333333333;217222.0;0.203;0.203;False;22.88;31.3;8.420000000000002;0.2711111111111111;4.879999999999999;0.3
DCI-20250427460;ECI-20250427009;WOA250424752-00-001-002;J0200010A00.0;2#龙门图电线;沉锡;A板;正片;短边;1.5;622.0;520.5;0.4;;东威;5;5;28;45.0;18.5;2.1;龙门;≥38.4;单点≥25;33.0;35.0;19.0;10.0;;;70.0;8;;否;;;孔铜;≥25;34.46;28.76;32.68;32.03;28.11;32.03;31.34;ACC;25.0;30.0;1;28.11;34.46;31.35;2.43;6.350000000000001;216593;J0200010A00.0;622.0;520.5;238.0;134.0;0.25/0.25;33.0;35.0;1.6;0.4;6042.0;4.0;323751.0;0.25;0.25;False;28.11;34.46;6.350000000000001;0.12439999999999998;3.1099999999999994;0.4
DCI-20250428253;ECI-20250427003;WOA250425800-00-001-001;J0400625A00.0;2#龙门图电线;喷锡;A板;正片;短边;0.6;580.0;326.0;0.4mm;H0080;东威;5;5;28;45.0;19.0;2.1;龙门;35;单点≥20，平均≥25;30.0;31.0;18.0;10.0;;;60.0;8;;是;;;孔铜;≥20平均≥25;28.11;23.53;26.8;30.07;25.49;27.45;26.9;ACC;20.0;25.0;0;23.53;30.07;26.91;2.24;6.539999999999999;467994;J0400625A00.0;580.0;326.0;302.0;274.0;0.203/0.203;30.0;31.0;1.6;0.4;4659.0;4.0;189080.0;0.203;0.203;False;23.53;30.07;6.539999999999999;0.17650000000000005;3.530000000000001;0.4
DCI-20250428254;ECI-20250426013;WOA250421653-00-001-001;J0400617A00.0;2#龙门图电线;喷锡;A板;正片;短边;1;546.0;490.0;0.4;H0080;东威;5;5;28;45.0;19.0;2.1;龙门;70;单点≥20，平均≥25;28.52;39.49;19.0;12.0;;;60.0;8;;是;;;孔铜;≥20平均25;30.07;24.84;33.33;28.76;23.53;33.19;28.95;ACC;20.0;25.0;1;23.53;33.33;28.95;4.12;9.799999999999997;452336;J0400617A00.0;546.0;490.0;256.0;231.99;0.203/0.203;28.52;39.49;2.0;0.4;4851.0;5.0;267540.0;0.203;0.203;False;23.53;33.33;9.799999999999997;0.17650000000000005;3.530000000000001;0.4
