Repository: BecaLiang/copper-thickness-consumption-tool

# Copper Usage

This projects provides a tool to calculate machine parameters for the pattern plating step at JST. Customer provided inputs like the desired thickness are combined with a safety margin to answer the question "What are my machine settings so I fulfill the customer required minimal thickness with a probability of 1 - margin?". To achieve this, a layer modelling the effect of our process on the minimal copper thickness is also contained.

## 1. Working Principles

The copper thickness tool is based on two functional entities. Firstly a tool to calculate the minimum thickness among all 6 measured points from all relevant inputs, implemented as an inheritance from _ThicknessCalcul

File: train_data.csv (part 19 of 37)
;Minimum Hole Diameter (mm);Customer Number;Full Board Plating_Production Line Equipment Name;Full Board Plating_Copper Surface Requirement (um);Full Board Plating_Hole Copper Requirement (um);Full Board Plating_Copper Current Density;Full Board Plating_Spray Frequency (HZ);Full Board Plating_Copper Plating Time (min);Full Board Plating_Board Speed (m/min);Pattern Plating_Production;Pattern Plating_Copper Surface Requirement (um);Pattern Plating_Hole Copper Requirement (um);Pattern Plating_Plated Area (GTL);Pattern Plating_Plated Area (GBL);Pattern Plating_Copper Current Density;Pattern Plating_Tin Plating Current Density;Pattern Plating_Spray Frequency|Copper (HZ);Pattern Plating_Spray Frequency|Tin (HZ);Pattern Plating_Copper Plating Time (min);Pattern Plating_Tin Plating Time (min);Pattern Plating_Board Speed (m/min);Is Hole Plugged;Not Plugged;Plugged;Inspection Item;Requirement;Measured Range 1;Measured Range 2;Measured Range 3;Measured Range 4;Measured Range 5;Measured Range 6;Average Value;Judgment;min_requirement;judgement_criteria;label;thickness_min;thickness_max;thickness_mean;thickness_std;thickness_range;mfgpartId;Part Number;Panel Length;Panel Width;Part Length;Part Width;Line width/spacing (mm);Graphic Area C Side %;Graphic Area S Side %;Board Thickness (mm);Min. hole size;Total Hole Quantity;Ratio;Panel Size;Line Width (mm);Line Spacing (mm);is_vcp;minimal_thickness;maximal_thickness;thickness_asymmetry;thickness_req_ratio;thickness_delta;minimum_hole_diameter
DCI-20250428255;ECI-20250427005;WOA250423736-00-001-001;J0200308D00.0;2#龙门图电线;沉锡;A板;正片;短边;1.5;622.0;492.0;0.5;H0150;东威;5;5;28;45.0;19.0;2.1;龙门;70;单点≥20，平均≥25;45.0;44.0;18.0;12.0;;;60.0;8;;是;;;孔铜;≥20平均25;32.03;24.84;29.41;31.72;24.18;31.37;28.92;ACC;20.0;25.0;1;24.18;32.03;28.92;3.55;7.850000000000001;466174;J0200308D00.0;622.0;492.0;212.0;156.0;/;45.0;44.0;1.6;0.5;15986.0;3.2;306024.0;;;False;24.18;32.03;7.850000000000001;0.209;4.18;0.5
DCI-20250428257;ECI-20250427006;WOA250423709-00-001-001;JP21443LA0;2#东威板电VCP线;喷锡;A板;正片;短边;1.5(含铜);622.3;510.0;0.85;;东威;35;18;27;50.0;43.3;0.9;;;;;;;;;;;;;;;;孔铜;≥18平均≥20;23.53;22.22;24.84;24.18;20.26;24.18;23.2;ACC;18.0;23.0;1;20.26;24.84;23.2;1.69;4.579999999999998;2960;JP21443LA0;622.3;510.0;120.0;80.0;;;;1.6;0.85;1350.0;1.882352941176471;317373.0;;;True;20.26;24.84;4.579999999999998;0.12555555555555564;2.2600000000000016;0.85
DCI-20250428446;ECI-20250428002;WOA250417557-00-001-001;J0400130A00.0;2#龙门图电线;沉锡;A板;正片;短边;0.7;524.0;360.0;0.35;;东威;5;5;28;50.0;18.5;2.1;龙门;61;25;58.0;57.0;20.5;12.0;;;70.0;8;;是;;;孔铜;≥25;35.95;29.41;33.99;36.6;30.72;33.33;33.33;ACC;25.0;30.0;0;29.41;36.6;33.33;2.83;7.190000000000001;261211;J0400130A00.0;524.0;360.0;335.6;249.0;0.20/0.189;58.0;57.0;1.62;0.35;16112.0;4.628571428571429;188640.0;0.2;0.189;False;29.41;36.6;7.190000000000001;0.1764;4.41;0.35
DCI-20250430271;ECI-20250429005;WOA250427823-00-001-001;J0400635A00.0;2#东威板电VCP线;沉锡;A板;负片;短边;1;600.0;520.5;0.325;;东威;38.4;20;29;50.0;48.8;0.8;;;;;;;;;;;;;;;;孔铜;≥20平均≥25;29.41;27.45;29.41;28.76;25.49;28.11;28.1;ACC;20.0;25.0;0;25.49;29.41;28.1;1.49;3.920000000000002;470611;J0400635A00.0;600.0;520.5;248.0;188.5;;;;1.55;0.325;15623.0;4.769230769230769;312300.0;;;True;25.49;29.41;3.9200000000000017;0.2744999999999999;5.489999999999998;0.325
DCI-20250430273;ECI-20250429007;WOA250427824-00-001-001;J0400639A00.0;2#东威板电VCP线;沉锡;A板;负片;短边;1;600.0;520.5;0.325;;东威;38.4;20;29;50.0;48.8;0.8;;;;;;;;;;;;;;;;孔铜;≥20平均≥25;27.45;22.22;29.41;28.76;23.53;30.07;26.9;ACC;20.0;25.0;1;22.22;30.07;26.91;3.27;7.850000000000001;470765;J0400639A00.0;600.0;520.5;248.0;188.5;;;;1.55;0.325;9349.0;4.769230769230769;312300.0;;;True;22.22;30.07;7.850000000000001;0.11099999999999995;2.219999999999999;0.325
DCI-20250430310;ECI-20250429004;WOA250422675-00-001-001;J0400161B00.0;2#龙门图电线;喷锡;A板;正片;短边;1;600.0;546.0;0.25;;荣信;5;5;2.9ASD;45.0;18.0;1.3;龙门;33.4;18;65.0;68.0;16.0;10.0;;;70.0;8;;是;;;孔铜;≥18平均20;30.15;23.38;30.15;30.77;25.23;30.15;28.3;ACC;18.0;23.0;0;23.38;30.77;28.31;3.16;7.390000000000001;454541;J0400161B00.0;600.0;546.0;140.0;102.0;0.203/0.127;65.0;68.0;1.6;0.25;19655.0;6.4;327600.0;0.203;0.127;False;23.38;30.77;7.390000000000001;0.2988888888888888;5.379999999999999;0.25
DCI-20250505120;ECI-20250429001;WOA250422690-00-001-010;J0200275A00.1;1#东威图电VCP线;沉锡;A板;正片;短边;1.5;622.0;538.0;0.35;;东威;5;5;28;50.0;18.5;2.1;东威;35;20;58.0;56.0;35.0;15.0;45;45;36.0;6;1;是;;;孔铜;≥20平均25;30.72;24.84;31.37;30.52;25.49;32.03;29.16;ACC;20.0;25.0;0;24.84;32.03;29.16;3.15;7.190000000000001;390755;J0200275A00.1;622.0;538.0;334.0;258.0;0.2/0.2;58.0;56.0;1.6;0.35;7675.0;4.571428571428572;334636.0;0.2;0.2;True;24.84;32.03;7.190000000000001;0.242;4.84;0.35
DCI-20250505237;ECI-20250505006;WOA250418597-00-001-002;J0600057A00.0;1#东威图电VCP线;沉锡;A板;正片;短边;;622.0;546.0;0.35;;荣信;5;5;2.9ASD;45.0;18.0;1.3;东威;35;25;32.0;53.0;37.0;15.0;45;45;36.0;6;1;是;;;孔铜;≥25;37.26;31.37;38.56;37.91;30.72;37.91;35.62;ACC;25.0;30.0;0;30.72;38.56;35.62;3.57;7.840000000000003;317444;J0600057A00.0;622.0;546.0;233.35;170.0;0.2/0.2;32.0;53.0;1.6;0.35;11005.0;4.571428571428572;339612.0;0.2;0.2;True;30.72;38.56;7.840000000000003;0.22879999999999995;5.719999999999999;0.35
DCI-20250505319;ECI-20250505007;WOA250421662-00-001-005;J0400626A00.0;1#东威图电VCP线;沉金;A板;正片;短边;1.1;520.0;470.0;0.4;H0080;东威;5;5;28;45.0;19.0;2.1;东威;33.4;18;56.91;39.81;28.0;15.0;45;35;36.0;6;1;是;;;孔铜;≥18平均20;36.22;25.41;37.56;36.56;24.18;37.22;32.85;ACC;18.0;23.0;0;24.18;37.56;32.86;6.28;13.38;458028;J0400626A00.0;520.0;470.0;222.0;164.0;0.203/0.203;56.91;39.81;1.6;0.4;14893.0;4.0;244400.0;0.203;0.203;True;24.18;37.56;13.380000000000003;0.3433333333333333;6.18;0.4
DCI-20250506253;ECI-20250506009;WOA250417549-00-001-003;JB2C223TC1;1#东威图电VCP线;沉锡;A板;正片;短边;1.5;622.0;454.0;0.45;H0080;东威;5;5;28;45.0;19.0;2.1;东威;61.5;单点≥20，平均≥25;64.0;69.0;30.0;16.0;50;40;36.0;6;1;是;;;孔铜;≥20平均25 ;29.41;28.11;32.68;31.37;24.18;32.03;29.63;ACC;20.0;25.0;0;24.18;32.68;29.63;3.17;8.5;452937;JB2C223TC1;622.0;454.0;215.8;198.0;0.2/0.25;64.0;69.0;1.6;0.45;14581.0;3.555555555555556;282388.0;0.2;0.25;True;24.18;32.68;8.5;0.209;4.18;0.45
DCI-20250506291;ECI-20250506001;WOA250430930-00-001-001;J0400602A00.0;1#东威图电VCP线;沉金;A板;正片;短边;0.36;580.0;520.5;0.35mm;H0080;荣信;28;5;5;40.0;18.0;1.3;东威;38.4;单点≥20，平均≥25;58.51;60.15;24.0;15.0;40;30;36.0;6;1;是;;;孔铜;≥20平均25;31.38;25.85;30.15;30.15;28.92;30.77;29.53;ACC;20.0;25.0;0;25.85;31.38;29.54;1.98;5.529999999999998;461296;J0400602A00.0;580.0;520.5;185.52;165.2;0.189/0.241;58.51;60.15;1.0;0.35;15258.0;2.857142857142857;301890.0;0.189;0.241;True;25.85;31.38;5.529999999999998;0.2925000000000001;5.850000000000001;0.35
DCI-20250506312;ECI-20250505009;WOA250429912-00-001-001;J0200397B00.0;2#东威板电VCP线;喷锡;A板;负片;长边;1.5;622.0;546.0;0.4;H0053;东威;35;"单点≥20，平均≥25;";30;50.0;48.75;0.8;;;;;;;;;;;;;是;;;孔铜;≥20平均25;30.07;25.49;33.99;28.11;25.49;33.33;29.41;ACC;20.0;25.0;0;25.49;33.99;29.41;3.72;8.500000000000004;471316;J0200397B00.0;622.0;546.0;260.0;201.0;;;;1.6;0.4;5173.0;4.0;339612.0;;;True;25.49;33.99;8.500000000000004;0.2744999999999999;5.489999999999998;0.4
DCI-20250506319;ECI-20250505010;WOA250430929-00-001-001;J0200610A00.0;2#东威板电VCP线;喷锡;A板;负片;短边;1.5;600.0;458.0;0.5mm;H0154;东威;35;"单点≥20，平均≥25;";28;50.0;48.75;0.8;;;;;;;;;;;;;是;;;孔铜;≥20平均25;28.92;25.85;29.54;26.46;27.69;28.92;27.89;ACC;20.0;25.0;0;25.85;29.54;27.9;1.49;3.689999999999998;471531;J0200610A00.0;600.0;458.0;283.22;218.87;;;;1.6;0.5;3128.0;3.2;274800.0;;;True;25.85;29.54;3.6899999999999977;0.2925000000000001;5.850000000000001;0.5
DCI-20250506320;ECI-20250506003;WOA250425776-00-001-001;J0200290C00.0;2#东威板电VCP线;喷锡;A板;负片;短边;1.5;580.0;302.0;0.4;H0053;东威;35;25;35;50.0;48.75;0.8;;;;;;;;;;;;;是;;;孔铜;≥25;35.69;28.92;36.37;36.31;29.54;36.31;33.85;ACC;25.0;30.0;1;28.92;36.37;33.86;3.6;7.449999999999996;446265;J0200290C00.0;580.0;302.0;280.0;276.0;;;;1.6;0.4;2397.0;4.0;175160.0;;;True;28.92;36.37;7.449999999999996;0.15680000000000008;3.9200000000000017;0.4
DCI-20250506321;ECI-20250505011;WOA250429911-00-001-001;J0200398B00.0;2#东威板电VCP线;喷锡;A板;负片;短边;1.5;500.0;395.0;0.4;H0154;东威;35;"单点≥20，平均≥25;";30;50.0;48.75;0.8;;;;;;;;;;;;;否;;;孔铜;≥20平均25;33.33;23.53;29.41;31.37;23.53;28.11;28.21;ACC;20.0;25.0;1;23.53;33.33;28.21;4.04;9.799999999999997;471288;J0200398B00.0;500.0;395.0;375.0;240.0;;;;1.6;0.4;2872.0;4.0;197500.0;;;True;23.53;33.33;9.799999999999997;0.17650000000000005;3.530000000000001;0.4
DCI-20250506331;ECI-20250505012;WOA250424761-00-001-002;JB2C896LA0;2#东威板电VCP线;喷锡;A板;负片;短边;0.9;546.0;414.66;1.2;H0080;东威;35;"单点≥20，平均≥25;";24;40.0;48.75;0.8;;;;;;;;;;;;;否;;;孔铜;≥20平均25;29.41;24.84;27.45;26.8;25.49;28.76;27.12;ACC;20.0;25.0;0;24.84;29.41;27.12;1.79;4.57;184492;JB2C896LA0;546.0;414.66;38.75;17.08;;;;1.0;1.2;6415.0;0.8333333333333334;226404.36;;;True;24.84;29.41;4.57;0.242;4.84;1.2
DCI-20250507314;ECI-20250507007;WOA250403094-00-013-019;J0800002B00.0;2#龙门图电线;沉锡;A板;正片;短边;;546.0;414.67;0.35;H0080;荣信;5;5;2.8;45.0;18.0;1.3;龙门;52.9;25;44.3;45.1;17.0;11.0;;;70.0;8;;否;;;孔铜;≥25;37.91;28.76;32.03;34.64;28.11;33.33;32.46;ACC;25.0;30.0;1;28.11;37.91;32.46;3.69;9.799999999999997;423748;J0800002B00.0;546.0;414.6667;373.24;249.9;0.2/0.2;44.3;45.1;1.9;0.35;9159.0;5.428571428571429;226408.0182;0.2;0.2;False;28.11;37.91;9.799999999999997;0.12439999999999998;3.1099999999999994;0.35
DCI-20250507363;ECI-20250505014;WOA250429864-00-001-001;J02T0031A00.0;2#龙门图电线;沉锡;A板;正片;短边;1.5;622.0;528.0;0.3mm;H0125;东威;5;5;28;45.0;18.0;2.1;龙门;50-100;25;46.97;47.29;20.0;11.0;;;70.0;8;;是;;;孔铜;≥25;35.3;32.03;39.87;39.22;32.03;38.56;36.16;ACC;25.0;30.0;0;32.03;39.87;36.17;3.57;7.839999999999996;471098;J02T0031A00.0;622.0;528.0;253.0;166.0;0.2/0.151;46.97;47.29;1.6;0.3;16849.0;5.333333333333334;328416.0;0.2;0.151;False;32.03;39.87;7.839999999999996;0.28120000000000006;7.030000000000001;0.3
DCI-20250507364;ECI-20250430001;WOA250424745-00-001-005;JB2C487LA0;2#龙门图电线;喷锡;A板;正片;短边;1.5(含铜);604.0;533.0;0.45;;东威;5;5;28;50.0;18.5;2.1;龙门;70;25;68.0;72.0;20.0;12.0;;;70.0;8;;是;;;孔铜;≥25;33.99;32.03;32.68;34.64;29.41;30.72;32.24;ACC;25.0;30.0;0;29.41;34.64;32.25;1.97;5.23;27339;JB2C487LA0;604.0;533.0;192.6;126.2;0.50/0.3;68.0;72.0;1.6;0.45;39493.0;3.555555555555556;321932.0;0.5;0.3;False;29.41;34.64;5.23;0.1764;4.41;0.45
DCI-20250507383;ECI-20250427001;WOA250326768-00-004-011;J0400339B00.0;2#东威板电VCP线;沉锡;A板;负片;短边;0.71;546.0;512.0;0.4;;东威;63;25;28;50.0;55.7;0.7;;;;;;;;;;;;;;;;孔铜;≥25;35.3;26.14;37.91;35.9;25.49;35.3;32.67;ACC;25.0;30.0;1;25.49;37.91;32.67;5.4;12.42;395250;J0400339B00.0;546.0;512.0;255.5;243.0;;;;2.4;0.4;5745.0;5.999999999999999;279552.0;;;True;25.49;37.91;12.419999999999998;0.019599999999999937;0.48999999999999844;0.4
DCI-20250507523;ECI-20250506002;WOA250505030-00-001-001;J0200046B00.0;2#龙门图电线;沉锡;A板;正片;短边;1.4;622.0;540.0;0.4;H0080;东威;5;5;28;50.0;18.0;2.1;龙门;70;30;60.57;70.55;18.0;12.0;;;90.0;8;;是;;;孔铜;≥30;35.3;32.68;39.22;35.95;32.68;36.6;35.4;ACC;30.0;35.0;1;32.68;39.22;35.4;2.5;6.539999999999999;471489;J0200046B00.0;622.0;540.0;244.0;172.0;0.2/0.2;60.57;70.55;1.5;0.4;23343.0;3.75;335880.0;0.2;0.2;False;32.68;39.22;6.539999999999999;0.08933333333333332;2.6799999999999997;0.4
DCI-20250508081;ECI-20250506011;WOA250428856-00-001-002;JB2C667LA0;2#龙门图电线;喷锡;A板;正片;短边;1.5(含铜);600.0;518.0;0.45;H0080;东威;5;5;28;45.0;18.0;2.1;龙门;47.9;25;66.0;66.0;19.0;11.0;;;70.0;8;;是;;;孔铜;≥25;35.95;31.37;34.64;37.26;30.72;35.3;34.2;ACC;25.0;30.0;0;30.72;37.26;34.21;2.61;6.539999999999999;68892;JB2C667LA0;600.0;518.0;288.9;247.9;0.3/0.46;66.0;66.0;1.6;0.45;8024.0;3.555555555555556;310800.0;0.3;0.46;False;30.72;37.26;6.539999999999999;0.22879999999999995;5.719999999999999;0.45
DCI-20250508084;ECI-20250506012;WOA250425793-00-001-014;J0200082A01.0;2#龙门图电线;沉锡;A板;正片;短边;1.4;600.0;546.0;0.4;H0080;东威;5;5;28;45.0;18.0;2.1;龙门;47.9;25;65.0;75.4;18.0;11.0;;;70.0;8;;是;;;孔铜;≥25;33.99;29.41;30.07;32.03;28.76;32.03;31.04;ACC;25.0;30.0;1;28.76;33.99;31.05;1.97;5.23;299755;J0200082A01.0;600.0;546.0;257.25;104.0;0.2/0.2;65.0;75.4;1.5;0.4;28463.0;3.75;327600.0;0.2;0.2;False;28.76;33.99;5.23;0.15040000000000006;3.7600000000000016;0.4
DCI-20250508145;ECI-20250505008;WOA250416522-00-001-005;JB6C053TA2;2#龙门图电线;沉锡;A板;正片;短边;;580.0;436.0;0.4;H0080;东威;5;5;28;50.0;18.0;2.1;龙门;52.9;单点≥20，平均≥25;66.7;75.7;20.0;11.0;;;70.0;8;;是;;;孔铜;≥20平均25;33.33;26.14;33.99;35.95;26.8;36.6;32.13;ACC;20.0;25.0;0;26.14;36.6;32.14;4.56;10.46;373683;JB6C053TA2;580.0;436.0;201.0;177.0;0.2/0.2;66.7;75.7;2.4;0.4;12498.0;5.999999999999999;252880.0;0.2;0.2;False;26.14;36.6;10.46;0.30700000000000005;6.140000000000001;0.4
DCI-20250508159;ECI-20250506005;WOA250429900-00-001-001;J0200342A00.0;2#龙门图电线;喷锡;A板;正片;短边;1.5;600.0;398.0;0.5;H0080;东威;5;5;28;45.0;18.0;2.1;龙门;70;单点≥20，平均≥25;40.7;26.1;17.0;11.0;;;60.0;8;;是;;;孔铜;≥20平均25;31.37;28.11;30.07;30.72;25.49;33.99;29.95;ACC;20.0;25.0;0;25.49;33.99;29.96;2.91;8.500000000000004;374390;J0200342A00.0;600.0;398.0;188.0;191.5;0.305/0.317;40.7;26.1;1.6;0.5;2666.0;3.2;238800.0;0.305;0.317;False;25.49;33.99;8.500000000000004;0.2744999999999999;5.489999999999998;0.5
DCI-20250508160;ECI-20250506004;WOA250428830-00-001-001;JP21809LD0;2#龙门图电线;喷锡;A板;正片;短边;1.5(含铜);600.0;514.0;0.65;H0053;东威;5;5;28;45.0;18.0;2.1;龙门;58;25;28.62;30.51;17.0;11.0;;;70.0;8;;否;;;孔铜;≥25;31.37;30.07;33.33;33.99;29.41;37.26;32.57;ACC;25.0;30.0;0;29.41;37.26;32.57;2.91;7.849999999999998;428013;JP21809LD0;600.0;514.0;160.655;121.76;0.635/0.635;28.62;30.51;1.575;0.65;15361.0;2.423076923076923;308400.0;0.635;0.635;False;29.41;37.26;7.849999999999998;0.1764;4.41;0.65
DCI-20250508169;ECI-20250506007;WOA250429870-00-001-001;JB2C725LA0;2#龙门图电线;喷锡;A板;正片;短边;1.5;500.0;412.0;0.325;H0001;东威;5;5;28;45.0;18.0;2.1;龙门;35;单点≥20，平均≥25;67.0;70.0;18.0;10.0;;;60.0;8;;是;;;孔铜;≥20平均25;28.76;26.8;32.68;30.07;27.45;33.33;29.84;ACC;20.0;25.0;0;26.8;33.33;29.85;2.7;6.529999999999998;84314;JB2C725LA0;500.0;412.0;237.21;62.84;0.254/;67.0;70.0;1.6;0.325;8728.0;4.923076923076923;206000.0;0.254;;False;26.8;33.33;6.529999999999998;0.34;6.800000000000001;0.325
DCI-20250508247;ECI-20250507014;WOA250505028-00-001-001;J0400644A00.0;2#龙门图电线;喷锡;A板;正片;短边;1;580.0;544.0;0.35mm;;荣信;5;5;2.9ASD;45.0;18.0;1.3;龙门;61;25;38.26;39.97;19.0;11.0;;;70.0;8;;是;;;孔铜;≥25;45.54;33.85;41.23;41.85;33.23;40.62;39.38;ACC;25.0;30.0;0;33.23;45.54;39.39;4.85;12.31;472898;J0400644A00.0;580.0;544.0;270.0;172.0;0.25/0.178;38.26;39.97;1.6;0.35;16536.0;4.571428571428572;315520.0;0.25;0.178;False;33.23;45.54;12.310000000000002;0.3291999999999999;8.229999999999997;0.35
DCI-20250508249;ECI-20250507013;WOA250505029-00-001-001;J0400645A00.0;2#龙门图电线;喷锡;A板;正片;短边;1;580.0;546.0;0.35mm;;荣信;5;5;2.9ASD;45.0;18.0;1.3;龙门;61;25;40.08;37.7;19.0;11.0;;;70.0;8;;是;;;孔铜;≥25;38.27;32.62;39.22;38.15;33.85;40.62;37.12;ACC;25.0;30.0;0;32.62;40.62;37.12;3.16;8.0;473124;J0400645A00.0;580.0;546.0;270.0;172.0;0.25/0.178;40.08;37.7;1.6;0.35;15787.0;4.571428571428572;316680.0;0.25;0.178;False;32.62;40.62;8.0;0.3047999999999999;7.619999999999997;0.35
DCI-20250508300;ECI-20250507002;WOA250423733-00-002-002;JB4C560EA0;2#龙门图电线;沉金;A板;正片;短边;1.1(含铜);546.0;417.33;0.325;;荣信;5;5;2.9ASD;45.0;18.0;1.3;龙门;33.4;20;81.0;84.0;19.0;10.0;;;60.0;8;;是;;;孔铜;≥20平均25;32.62;23.38;31.38;;24.62;32.62;28.92;ACC;20.0;25.0;1;23.38;32.62;28.92;4.54;9.239999999999998;97861;JB4C560EA0;546.0;417.33;255.93;127.51;0.15/0.152;81.0;84.0;1.6;0.325;37843.0;4.923076923076923;227862.18;0.15;0.152;False;23.38;32.62;9.239999999999998;0.16899999999999996;3.379999999999999;0.325
DCI-20250508321;ECI-20250506010;WOA250430933-00-001-001;J0200445B00.0;2#龙门图电线;喷锡;A板;正片;短边;1.5;622.0;440.0;0.4mm;H0080;东威;5;5;28;45.0;18.0;2.1;龙门;70;单点≥20，平均≥25;62.43;61.68;17.5;12.0;;;60.0;8;;是;;;孔铜;≥20平均25;28.76;22.88;27.45;29.41;23.53;28.76;26.79;ACC;20.0;25.0;1;22.88;29.41;26.8;2.86;6.530000000000001;471869;J0200445B00.0;622.0;440.0;208.74;129.91;0.35/0.67;62.43;61.68;1.6;0.4;55230.0;4.0;273680.0;0.35;0.67;False;22.88;29.41;6.530000000000001;0.14399999999999996;2.879999999999999;0.4
DCI-20250508339;ECI-20250507003;WOA250428847-00-001-003;JB2C118LA1;2#龙门图电线;喷锡;A板;正片;短边;1.5(含铜);604.0;492.0;0.55;;东威;5;5;28;50.0;18.5;2.1;龙门;35;25;50.0;52.0;17.5;10.0;;;70.0;8;;否;;;孔铜;≥25;32.68;30.72;33.99;35.3;32.68;36.6;33.66;ACC;25.0;30.0;0;30.72;36.6;33.66;2.1;5.880000000000003;3130;JB2C118LA1;604.0;492.0;291.0;156.0;0.305/0.304;50.0;52.0;1.55;0.55;3980.0;2.818181818181818;297168.0;0.305;0.304;False;30.72;36.6;5.880000000000003;0.22879999999999995;5.719999999999999;0.55
DCI-20250508420;ECI-20250419021;WOA250408221-00-001-001;J0600023D00.0;2#龙门图电线;沉锡;A板;正片;短边;;546.0;390.0;0.4;H0080;东威;5;5;28;50.0;18.5;2.1;龙门;83.7;20;45.98;46.61;16.0;13.0;;;70.0;8;;是;;;孔铜;≥20平均25;36.31;26.46;39.38;37.54;27.08;39.38;34.35;ACC;20.0;25.0;0;26.46;39.38;34.36;6.0;12.92;357455;J0600023D00.0;546.0;390.0;500.0;354.0;0.229/0.241;45.98;46.61;2.5;0.4;9498.0;6.25;212940.0;0.229;0.241;False;26.46;39.38;12.920000000000002;0.32300000000000006;6.460000000000001;0.4
DCI-20250508444;ECI-20250508002;WOA250506046-00-006-008;JB2C691LA0;2#龙门图电线;喷锡;A板;正片;短边;1.5;580.0;468.0;0.65;;东威;5;5;28;50.0;18.5;2.1;龙门;52.9;25;68.0;71.0;18.0;11.0;;;70.0;8;;否;;;孔铜;≥25;31.37;28.11;33.33;32.68;29.41;33.99;31.48;ACC;25.0;30.0;1;28.11;33.99;31.48;2.32;5.880000000000003;85882;JB2C691LA0;580.0;468.0;326.0;215.1;0.305/0.305;68.0;71.0;1.55;0.65;2775.0;2.384615384615385;271440.0;0.305;0.305;False;28.11;33.99;5.880000000000003;0.12439999999999998;3.1099999999999994;0.65
DCI-20250508487;ECI-20250507006;WOA250428843-00-002-002;J0400428B00.0;2#龙门图电线;喷锡;A板;正片;短边;1.1;580.0;469.9;0.45mm;;东威;5;5;28;50.0;18.5;2.1;龙门;52.9;20;57.27;51.04;16.5;11.0;;;60.0;8;;否;;;孔铜;≥20平均25;32.03;27.45;28.76;32.03;24.84;28.76;28.97;ACC;20.0;25.0;0;24.84;32.03;28.98;2.76;7.190000000000001;467489;J0400428B00.0;580.0;469.9;267.32;181.08;0.203/0.175;57.27;51.04;1.6;0.45;8552.0;3.555555555555556;272542.0;0.203;0.175;False;24.84;32.03;7.190000000000001;0.242;4.84;0.45
DCI-20250508494;ECI-20250430003;WOA250416509-00-005-037;J0400140B00.0;2#龙门图电线;喷锡;A板;正片;短边;1.5;546.0;478.0;0.35;;东威;5;5;28;50.0;18.5;2.1;龙门;35;20;42.0;44.0;20.0;10.0;;;60.0;8;;是;;;孔铜;≥20平均25;30.72;23.53;30.72;28.11;22.22;28.11;27.23;ACC;20.0;25.0;1;22.22;30.72;27.24;3.6;8.5;367734;J0400140B00.0;546.0;478.0;260.0;226.0;0.2/0.2;42.0;44.0;2.0;0.35;27515.0;5.714285714285714;260988.0;0.2;0.2;False;22.22;30.72;8.5;0.11099999999999995;2.219999999999999;0.35
DCI-20250508500;ECI-20250507010;WOA250424753-00-001-001;J0600108B00.0;2#东威板电VCP线;沉锡;A板;负片;短边;;580.0;528.0;0.25mm;;东威;45;25;29;50.0;55.7;0.7;;;;;;;;;;;;;;;;孔铜;≥25;38.77;30.15;36.92;36.92;30.15;36.31;34.87;ACC;25.0;30.0;0;30.15;38.77;34.87;3.75;8.620000000000005;462663;J0600108B00.0;580.0;528.0;268.2;249.0;;;;1.6;0.25;45308.0;6.4;306240.0;;;True;30.15;38.77;8.620000000000005;0.20599999999999993;5.149999999999999;0.25
DCI-20250509087;ECI-20250507016;WOA250506079-00-001-001;J0200614A00.0;2#龙门图电线;沉金;A板;正片;短边;1.5;622.0;506.0;0.4;;东威;5;5;28;50.0;18.5;2.1;龙门;35;18;50.0;57.8;16.0;10.0;;;60.0;8;;否;;;孔铜;≥18平均20;27.45;22.88;28.11;25.49;20.92;27.45;25.38;ACC;18.0;23.0;1;20.92;28.11;25.38;2.9;7.189999999999998;473352;J0200614A00.0;622.0;506.0;242.0;147.0;0.15/0.15;50.0;57.8;1.604;0.4;15102.0;4.01;314732.0;0.15;0.15;False;20.92;28.11;7.189999999999998;0.16222222222222232;2.9200000000000017;0.4
DCI-20250509101;ECI-20250508003;WOA250505027-00-001-001;J0400643A00.0;2#龙门图电线;OSP;A板;正片;短边;0.4;500.0;429.0;0.4mm;;东威;5;5;28;50.0;18.5;2.1;龙门;35;20;29.0;32.0;16.0;10.0;;;60.0;8;;是;;;孔铜;≥20平均25;25.49;22.88;28.11;27.45;22.88;30.07;26.14;ACC;20.0;25.0;1;22.88;30.07;26.15;2.92;7.190000000000001;472023;J0400643A00.0;500.0;429.0;405.0;233.0;0.25/0.238;29.0;32.0;1.6;0.4;5318.0;4.0;214500.0;0.25;0.238;False;22.88;30.07;7.190000000000001;0.14399999999999996;2.879999999999999;0.4
DCI-20250509152;ECI-20250508004;WOA250505031-00-001-001;J0400380B00.0;1#东威图电VCP线;沉金;A板;正片;短边;0.6;622.0;546.0;0.35mm;;东威;5;5;28;50.0;18.5;2.1;东威;50;25;72.6;65.4;36.0;15.0;35;35;36.0;6;1;是;;;孔铜;≥25;38.56;30.72;33.99;35.95;33.33;37.26;34.96;ACC;25.0;30.0;0;30.72;38.56;34.97;2.86;7.840000000000003;468336;J0400380B00.0;622.0;546.0;140.65;116.0;0.15/0.15;72.6;65.4;1.0;0.35;25708.0;2.857142857142857;339612.0;0.15;0.15;True;30.72;38.56;7.840000000000003;0.22879999999999995;5.719999999999999;0.35
DCI-20250509217;ECI-20250507009;WOA250423728-00-001-004;JB4C513TD0;2#龙门图电线;沉锡;A板;正片;短边;;622.0;520.5;0.4;;荣信;5;5;2.9ASD;45.0;18.0;1.3;龙门;47.9;20;46.0;48.0;17.0;11.0;;;60.0;8;;否;;;孔铜;≥20平均25;35.3;28.11;36.6;36.6;28.76;35.95;33.55;ACC;20.0;25.0;0;28.11;36.6;33.55;4.0;8.490000000000002;99398;JB4C513TD0;622.0;520.5;290.5;122.5;0.2/0.15;46.0;48.0;1.6;0.4;12857.0;4.0;323751.0;0.2;0.15;False;28.11;36.6;8.490000000000002;0.40549999999999997;8.11;0.4
DCI-20250509245;ECI-20250508006;WOA250429908-00-001-001;J0400432B00.0;2#龙门图电线;喷锡;A板;正片;短边;1;600.0;496.0;0.35;;东威;5;5;28;50.0;18.5;2.1;龙门;35;20;66.5;81.4;18.0;10.0;;;60.0;8;;是;;;孔铜;≥20平均25;30.72;26.14;27.45;26.8;23.53;30.72;27.56;ACC;20.0;25.0;0;23.53;30.72;27.56;2.79;7.189999999999998;471249;J0400432B00.0;600.0;496.0;279.0;235.0;0.203/0.202;66.5;81.4;1.6;0.35;12403.0;4.571428571428572;297600.0;0.203;0.202;False;23.53;30.72;7.189999999999998;0.17650000000000005;3.530000000000001;0.35
DCI-20250509251;ECI-20250507012;WOA250421669-00-004-006;J0400627A00.0;2#龙门图电线;沉金;A板;正片;短边;1.1;600.0;470.0;0.35;;东威;5;5;28;50.0;18.5;2.1;龙门;33.4;18;39.43;60.95;16.0;10.0;;;60.0;8;;是;;;孔铜;≥18平均20;25.49;20.26;22.88;26.8;24.84;30.07;25.05;ACC;18.0;23.0;0;20.26;30.07;25.06;3.35;9.809999999999999;460632;J0400627A00.0;600.0;470.0;283.25;222.0;0.203/0.203;39.43;60.95;1.6;0.35;5027.0;4.571428571428572;282000.0;0.203;0.203;False;20.26;30.07;9.809999999999999;0.12555555555555564;2.2600000000000016;0.35
DCI-20250509410;ECI-20250507001;WOA250429884-00-002-002;J0200097A00.0;2#龙门图电线;沉锡;A板;正片;短边;1.5;622.0;470.0;0.4;;东威;5;5;28;50.0;18.5;2.1;龙门;38.4;25-50;33.0;35.0;18.0;10.0;;;70.0;8;;否;;;孔铜;25-50;33.33;28.11;34.64;33.99;28.76;32.03;31.81;ACC;25.0;30.0;1;28.11;34.64;31.81;2.76;6.530000000000001;258505;J0200097A00.0;622.0;470.0;217.0;195.3;0.15/0.15;33.0;35.0;1.6;0.4;18681.0;4.0;292340.0;0.15;0.15;False;28.11;34.64;6.530000000000001;0.12439999999999998;3.1099999999999994;0.4
DCI-20250510122;ECI-20250509007;WOA250508124-00-001-001;J0200535A00.0;1#东威图电VCP线;沉金;A板;正片;短边;0.9;500.0;346.0;0.35mm;;东威;5;5;28;50.0;18.5;2.1;东威;35;20;52.6;53.16;30.0;15.0;35;35;36.0;6;1;是;;;孔铜;≥20平均25;31.37;28.41;32.03;32.03;27.76;32.03;30.6;ACC;20.0;25.0;0;27.76;32.03;30.6;1.98;4.27;445490;J0200535A00.0;500.0;346.0;161.565;156.554;0.203/0.203;52.6;53.16;1.0;0.35;15670.0;2.857142857142857;173000.0;0.203;0.203;True;27.76;32.03;4.27;0.38800000000000007;7.760000000000002;0.35
DCI-20250510253;ECI-20250509012;WOA250507115-00-001-001;J0600124A00.0;2#龙门图电线;喷锡;A板;正片;短边;;580.0;462.0;0.35mm;;东威;5;5;28;50.0;18.5;2.1;龙门;35;20;58.36;82.88;19.0;10.0;;;60.0;8;;是;;;孔铜;≥20平均25;32.68;25.49;30.72;30.07;24.84;30.72;29.08;ACC;20.0;25.0;0;24.84;32.68;29.09;3.17;7.84;472602;J0600124A00.0;580.0;462.0;216.0;184.0;0.15/0.15;58.36;82.88;1.6;0.35;35343.0;4.571428571428572;267960.0;0.15;0.15;False;24.84;32.68;7.84;0.242;4.84;0.35
DCI-20250510275;ECI-20250508001;WOA250428850-00-001-003;JB2C345LC0;2#龙门图电线;喷锡;A板;正片;短边;1.5(含铜);592.0;445.0;0.35;;东威;5;5;28;50.0;18.5;2.1;龙门;35;25;40.0;50.0;19.0;10.0;;;70.0;8;;否;;;孔铜;≥25;40.62;32.62;36.31;39.38;30.77;36.92;36.1;ACC;25.0;30.0;0;30.77;40.62;36.1;3.81;9.849999999999998;25842;JB2C345LC0;592.0;445.0;211.2;141.4;0.3/;40.0;50.0;1.6;0.35;12051.0;4.571428571428572;263440.0;0.3;;False;30.77;40.62;9.849999999999998;0.23079999999999998;5.77;0.35
DCI-20250510282;ECI-20250510001;WOA250430919-00-001-001;JA2C909TA0;1#东威图电VCP线;沉锡;A板;正片;短边;0.71;622.0;520.5;0.3;;东威;5;5;28;50.0;18.5;2.1;东威;35;18;50.0;54.0;27.0;15.0;35;35;36.0;6;1;是;;;孔铜;≥18平均20;35.3;26.8;32.03;33.33;28.76;35.03;31.87;ACC;18.0;23.0;0;26.8;35.3;31.88;3.44;8.499999999999996;233014;JA2C909TA0;622.0;520.5;246.0;242.7;0.127/0.142;50.0;54.0;0.8;0.3;44469.0;2.666666666666667;323751.0;0.127;0.142;True;26.8;35.3;8.499999999999996;0.48888888888888893;8.8;0.3
DCI-20250510371;ECI-20250510002;WOA250418586-00-001-001;J0400071B00.0;2#龙门图电线;喷锡;A板;正片;短边;0.6;560.0;436.0;0.45;;东威;5;5;28;50.0;18.5;2.1;龙门;83.7;25;60.0;61.0;19.5;12.0;;;70.0;8;;是;;;孔铜;≥25;31.37;30.07;32.68;32.68;30.72;32.03;31.59;ACC;25.0;30.0;0;30.07;32.68;31.59;1.07;2.609999999999999;309619;J0400071B00.0;560.0;436.0;323.0;205.0;/;60.0;61.0;1.44;0.45;16155.0;3.2;244160.0;;;False;30.07;32.68;2.6099999999999994;0.2028;5.07;0.45
DCI-20250510532;ECI-20250509013;WOA250508168-00-001-001;J0200212B00.0;2#龙门图电线;沉锡;A板;正片;短边;1.5;560.0;516.0;0.45;;东威;5;5;28;50.0;18.5;2.1;龙门;35-55;25;44.0;52.0;20.0;10.0;;;70.0;8;;否;;;孔铜;≥25;36.6;32.03;38.56;37.26;32.68;37.91;35.84;ACC;25.0;30.0;0;32.03;38.56;35.84;2.78;6.530000000000001;473924;J0200212B00.0;560.0;516.0;270.2;246.8;0.4/0.353;44.0;52.0;1.6;0.45;16612.0;3.555555555555556;288960.0;0.4;0.353;False;32.03;38.56;6.530000000000001;0.28120000000000006;7.030000000000001;0.45
DCI-20250510549;ECI-20250508010;WOA250506038-00-001-002;JP22029LA0;2#龙门图电线;喷锡;A板;正片;短边;1.5(含铜);605.0;427.0;0.35;;东威;5;5;28;50.0;18.5;2.1;龙门;58;20;41.0;46.0;17.0;11.0;;;60.0;8;;是;;;孔铜;≥20平均25;28.76;22.22;30.07;27.45;22.88;27.45;26.47;ACC;20.0;25.0;1;22.22;30.07;26.47;3.2;7.850000000000001;70810;JP22029LA0;605.0;427.0;370.84;202.006;0.1524/0.398;41.0;46.0;1.575;0.35;5307.0;4.5;258335.0;0.1524;0.398;False;22.22;30.07;7.850000000000001;0.11099999999999995;2.219999999999999;0.35
DCI-20250510604;ECI-20250509002;WOA250506067-00-001-001;J0200253B00.0;1#东威图电VCP线;沉金;A板;正片;短边;0.7;580.0;508.0;0.4;;荣信;5;5;2.9ASD;35.0;18.0;1.3;东威;47.9;18;28.3;19.8;22.0;15.0;35;35;36.0;6;1;是;;;孔铜;≥18平均20;28.76;26.14;28.76;29.41;26.14;30.07;28.21;ACC;18.0;23.0;0;26.14;30.07;28.21;1.68;3.93;349819;J0200253B00.0;580.0;508.0;243.0;109.0;0.25/0.25;28.3;19.8;0.8;0.4;3111.0;2.0;294640.0;0.25;0.25;True;26.14;30.07;3.9299999999999997;0.45222222222222225;8.14;0.4
DCI-20250511040;ECI-20250509004;WOA250507082-00-001-001;P0200021A00.0;2#龙门图电线;;A板;正片;短边;1.5;520.0;478.0;0.45;;东威;5;5;28;50.0;18.5;2.1;龙门;56;20;33.98;69.0;18.0;11.0;;;60.0;8;;否;;;孔铜;≥20平均25;38.33;26.8;41.18;38.56;26.8;37.26;34.82;ACC;20.0;25.0;0;26.8;41.18;34.82;6.35;14.38;464720;P0200021A00.0;520.0;478.0;520.0;478.0;0.15/0.2;33.98;69.81;;0.45;7891.0;;248560.0;0.15;0.2;False;26.8;41.18;14.379999999999999;0.34;6.800000000000001;0.45
DCI-20250511046;ECI-20250504003;WOA250421662-00-004-005;J0400626A00.0;2#龙门图电线;沉金;A板;正片;短边;1.1;520.0;470.0;0.4;;东威;5;5;28;50.0;18.5;2.1;龙门;33.4;18;56.91;39.81;17.0;10.0;;;60.0;8;;是;;;孔铜;≥18平均20;31.38;25.85;29.54;32.0;27.08;32.0;29.64;ACC;18.0;23.0;0;25.85;32.0;29.64;2.65;6.149999999999999;458028;J0400626A00.0;520.0;470.0;222.0;164.0;0.203/0.203;56.91;39.81;1.6;0.4;14893.0;4.0;244400.0;0.203;0.203;False;25.85;32.0;6.149999999999999;0.43611111111111117;7.850000000000001;0.4
DCI-20250511114;ECI-20250509011;WOA250508126-00-001-005;J0200323A00.1;2#龙门图电线;喷锡;A板;正片;短边;1.5;622.0;505.0;0.4;;荣信;5;5;2.9ASD;45.0;18.0;1.3;龙门;33.4;25;48.66;49.35;19.0;10.0;;;70.0;8;;是;;;孔铜;≥25;37.26;30.07;35.3;37.91;32.68;35.95;34.86;ACC;25.0;30.0;0;30.07;37.91;34.86;2.97;7.839999999999996;473421;J0200323A00.1;622.0;505.0;198.0;141.5;0.203/1.02;48.66;49.35;1.6;0.4;4225.0;4.0;314110.0;0.203;1.02;False;30.07;37.91;7.839999999999996;0.2028;5.07;0.4
DCI-20250512036;ECI-20250510005;WOA250508122-00-001-001;J0800042A00.0;2#龙门图电线;沉锡;A板;正片;短边;;546.0;402.0;0.35mm;;荣信;5;5;2.9ASD;40.0;18.0;1.3;龙门;52.9;25;39.5;39.33;19.0;11.0;;;70.0;8;;否;;;孔铜;≥25;36.6;29.41;34.64;35.95;28.11;33.33;33;ACC;25.0;30.0;1;28.11;36.6;33.01;3.5;8.490000000000002;470766;J0800042A00.0;546.0;402.0;254.0;185.67;0.2/0.2;39.5;39.33;1.9;0.35;8974.0;5.428571428571429;219492.0;0.2;0.2;False;28.11;36.6;8.490000000000002;0.12439999999999998;3.1099999999999994;0.35
DCI-20250512179;ECI-20250508012;WOA250430924-00-001-013;JB2C624LA0;2#龙门图电线;喷锡;A板;正片;短边;1.4(含铜);569.0;310.0;0.55;; 东威;5;5;28;50.0;18.5;2.1;龙门;52.9;25;76.0;79.0;19.0;11.0;;;70.0;8;;是;;;孔铜;≥25;38.15;32.62;37.54;38.15;31.38;36.92;35.79;ACC;25.0;30.0;0;31.38;38.15;35.79;3.0;6.77;55939;JB2C624LA0;569.0;310.0;291.0;273.0;0.25/0.25;76.0;79.0;1.55;0.55;4642.0;2.818181818181818;176390.0;0.25;0.25;False;31.38;38.15;6.77;0.2552;6.379999999999999;0.55
DCI-20250512266;ECI-20250509009;WOA250506070-00-001-001;JP2C197EB1;2#龙门图电线;沉金;A板;正片;短边;1.5(含铜);622.0;520.5;0.4;;东威;5;5;28;50.0;18.5;2.1;龙门;35;20;70.0;74.0;18.0;10.0;;;60.0;8;;否;;;孔铜;≥20平均25;30.07;24.84;30.07;29.41;23.53;31.37;28.21;ACC;20.0;25.0;1;23.53;31.37;28.22;3.21;7.84;34892;JP2C197EB1;622.0;520.5;244.0;166.0;0.15/0.2;70.0;74.0;1.6;0.4;6272.0;4.0;323751.0;0.15;0.2;False;23.53;31.37;7.84;0.17650000000000005;3.530000000000001;0.4
DCI-20250512269;ECI-20250508007;WOA250425790-00-001-001;JP4C043TB0;2#龙门图电线;沉锡;A板;正片;短边;0.8(含铜）;567.0;457.0;0.4;;东威;5;5;28;50.0;18.5;2.1;龙门;52.9;20;69.0;62.0;17.0;11.0;;;60.0;8;;否;;;孔铜;≥20平均25;29.41;24.84;30.07;30.72;26.14;29.41;28.43;ACC;20.0;25.0;0;24.84;30.72;28.43;2.37;5.879999999999999;2823;JP4C043TB0;567.0;457.0;267.2;212.0;0.15/0.15;69.0;62.0;1.55;0.4;;3.875;259119.0;0.15;0.15;False;24.84;30.72;5.879999999999999;0.242;4.84;0.4
DCI-20250512492;ECI-20250510003;WOA250508125-00-003-003;JP2C135LB1;2#龙门图电线;喷锡;A板;正片;短边;1.4;546.0;428.0;0.5;;东威;5;5;28;50.0;18.5;2.1;龙门;38.89;20;51.0;40.0;18.0;10.0;;;60.0;8;;否;;;孔铜;≥20平均25;24.18;23.53;28.11;26.14;23.53;29.41;25.81;ACC;20.0;25.0;1;23.53;29.41;25.82;2.51;5.879999999999999;292645;JP2C135LB1;546.0;428.0;408.0;253.0;0.3/0.20;51.0;40.0;1.5;0.5;2510.0;3.0;233688.0;0.3;0.2;False;23.53;29.41;5.879999999999999;0.17650000000000005;3.530000000000001;0.5
DCI-20250512537;ECI-20250509005;WOA250428849-00-001-001;JB2C518TA0;2#龙门图电线;沉锡;A板;正片;短边;1.6;612.0;520.5;0.4;;东威;5;5;28;50.0;18.5;2.1;龙门;35;25;82.0;87.0;20.0;10.0;;;70.0;8;;是;;;孔铜;≥25;32.0;27.08;33.85;33.23;28.31;33.23;31.28;ACC;25.0;30.0;1;27.08;33.85;31.28;2.87;6.770000000000003;48221;JB2C518TA0;612.0;520.5;196.0;167.6;0.2;82.0;87.0;1.67;0.4;69346.0;4.175;318546.0;0.2;;False;27.08;33.85;6.770000000000003;0.08319999999999993;2.0799999999999983;0.4
DCI-20250512561;ECI-20250504001;WOA250425789-00-009-010;JP2C222LA0;2#龙门图电线;喷锡;A板;正片;短边;1.5(含铜);598.0;447.0;0.85;;东威;5;5;28;50.0;18.5;2.1;龙门;35;20;77.0;76.0;17.5;10.0;;;60.0;8;;否;;;孔铜;≥20平均25;30.77;24.0;30.15;30.15;24.62;28.92;28.1;ACC;20.0;25.0;1;24.0;30.77;28.1;3.0;6.77;2455;JP2C222LA0;598.0;447.0;426.94;70.5;0.3050/0.254;77.0;76.0;1.55;0.85;16273.0;1.823529411764706;267306.0;0.305;0.254;False;24.0;30.77;6.77;0.2;4.0;0.85
DCI-20250513124;ECI-20250509010;WOA250425801-00-001-001;JB4C253LB1;2#东威板电VCP线;喷锡;A板;负片;短边;1.1(含铜);600.0;544.0;0.3;;东威;35;20;29;50.0;48.8;0.8;;;;;;;;;;;;;;;;孔铜;≥20平均≥25;34.64;26.14;35.3;33.99;26.14;33.33;31.59;ACC;20.0;25.0;0;26.14;35.3;31.59;4.27;9.159999999999997;75211;JB4C253LB1;600.0;544.0;232.0;168.0;;;;1.6;0.3;82119.0;5.333333333333334;326400.0;;;True;26.14;35.3;9.159999999999997;0.30700000000000005;6.140000000000001;0.3
DCI-20250513400;ECI-20250513006;WOA250508126-00-004-005;J0200323A00.1;1#东威图电VCP线;喷锡;A板;正片;短边;1.5;622.0;505.0;0.4;;荣信;5;5;2.9ASD;50.0;18.0;1.3;东威;33.4;25;48.66;49.35;37.0;15.0;45;45;36.0;6;1;是;;;孔铜;≥25;40.52;28.11;40.91;39.87;28.76;39.87;36.34;ACC;25.0;30.0;1;28.11;40.91;36.34;6.14;12.8;473421;J0200323A00.1;622.0;505.0;198.0;141.5;0.203/1.02;48.66;49.35;1.6;0.4;4225.0;4.0;314110.0;0.203;1.02;True;28.11;40.91;12.799999999999997;0.12439999999999998;3.1099999999999994;0.4
DCI-20250513503;ECI-20250512011;WOA250506041-00-002-002;J0400346D00.0;2#龙门图电线;沉锡;A板;正片;短边;0.71;580.0;450.0;0.35;;东威;5;5;28;50.0;18.5;2.1;龙门;70;20;38.0;40.8;18.0;12.0;;;60.0;8;;是;;;孔铜;≥20平均25;28.76;23.53;28.11;29.41;24.18;29.41;27.23;ACC;20.0;25.0;1;23.53;29.41;27.23;2.67;5.879999999999999;465976;J0400346D00.0;580.0;450.0;211.25;183.0;0.203/0.254;38.0;40.8;1.6;0.35;13751.0;4.571428571428572;261000.0;0.203;0.254;False;23.53;29.41;5.879999999999999;0.17650000000000005;3.530000000000001;0.35
DCI-20250514177;ECI-20250512004;WOA250509184-00-001-001;JP21457LA0;2#东威板电VCP线;喷锡;A板;负片;短边;1.50(含铜);575.0;520.5;0.4;;东威;31;18;28;50.0;43.3;0.9;;;;;;;;;;;;;;;;孔铜;≥18;30.72;26.8;33.99;31.37;25.49;31.37;29.95;ACC;18.0;23.0;0;25.49;33.99;29.96;3.19;8.500000000000004;3546;JP21457LA0;575.0;520.5;135.0;125.0;;;;1.6;0.4;1838.0;4.0;299287.5;;;True;25.49;33.99;8.500000000000004;0.41611111111111104;7.489999999999998;0.4
DCI-20250514179;ECI-20250513004;WOA250509180-00-001-001;J0600113A02.0;2#东威板电VCP线;沉锡;A板;负片;短边;;600.0;528.0;0.25;;东威;35;25;29;50.0;55.7;0.7;;;;;;;;;;;;;;;;孔铜;≥25;39.22;28.11;39.87;41.18;30.07;38.56;36.16;ACC;25.0;30.0;0;28.11;41.18;36.17;5.59;13.07;474458;J0600113A02.0;600.0;528.0;286.0;249.0;;;;1.6;0.25;46053.0;6.4;316800.0;;;True;28.11;41.18;13.07;0.12439999999999998;3.1099999999999994;0.25
DCI-20250514180;ECI-20250513009;WOA250509179-00-001-001;J0600113A01.0;2#东威板电VCP线;沉锡;A板;负片;短边;;600.0;528.0;0.25;;东威;35;25;29;50.0;55.7;0.7;;;;;;;;;;;;;;;;孔铜;≥25;38.56;29.41;38.56;37.26;30.07;39.87;35.62;ACC;25.0;30.0;0;29.41;39.87;35.62;4.63;10.46;475000;J0600113A01.0;600.0;528.0;286.0;249.0;;;;1.6;0.25;46053.0;6.4;316800.0;;;True;29.41;39.87;10.459999999999997;0.1764;4.41;0.25
DCI-20250514206;ECI-20250512006;WOA250508133-00-001-001;JB2C702LB0;2#龙门图电线;喷锡;A板;正片;短边;1.4;622.0;450.0;0.35;;东威;5;5;28;50.0;18.5;2.1;龙门;70;20;58.0;54.0;18.0;12.0;;;60.0;8;;是;;;孔铜;20平均25;33.99;24.18;30.07;32.03;24.84;32.03;29.52;ACC;20.0;25.0;1;24.18;33.99;29.52;4.08;9.810000000000002;87545;JB2C702LB0;622.0;450.0;210.0;130.0;0.254/;58.0;54.0;1.5;0.35;23636.0;4.285714285714286;279900.0;0.254;;False;24.18;33.99;9.810000000000002;0.209;4.18;0.35
DCI-20250514207;ECI-20250510007;WOA250508138-00-001-001;JP22139LA0;2#龙门图电线;喷锡;A板;正片;短边;1.5;622.0;520.5;0.4;;东威;5;5;28;50.0;18.5;2.1;龙门;35;18;40.0;41.0;16.0;10.0;;;60.0;8;;是;;;孔铜;18平均20;30.72;23.53;30.72;32.03;24.84;32.68;29.08;ACC;18.0;23.0;0;23.53;32.68;29.09;3.89;9.149999999999999;179737;JP22139LA0;622.0;520.5;140.0;124.0;0.381/0.381;40.0;41.0;1.6;0.4;10700.0;4.0;323751.0;0.381;0.381;False;23.53;32.68;9.149999999999999;0.3072222222222223;5.530000000000001;0.4
DCI-20250514230;ECI-20250510008;WOA250429875-00-001-001;J0200132B00.0;1#东威图电VCP线;喷锡;A板;正片;短边;0.9;622.0;520.5;0.4mm;;东威;5;5;28;50.0;18.5;2.1;东威;35;18;53.0;54.0;25.0;15.0;35;35;36.0;6;1;是;;;孔铜;≥18平均20;34.84;26.8;32.03;33.33;27.45;32.68;30.89;ACC;18.0;23.0;0;26.8;34.84;31.19;3.29;8.040000000000003;464539;J0200132B00.0;622.0;520.5;245.88;118.2;0.178/0.178;53.0;54.0;1.0;0.4;17051.0;2.5;323751.0;0.178;0.178;True;26.8;34.84;8.040000000000003;0.48888888888888893;8.8;0.4
DCI-20250514237;ECI-20250401016;WOA250324683-00-002-002;JB40458LA1;1#东威图电VCP线;喷锡;A板;正片;短边;0.6;622.0;520.5;0.275;;东威;5;5;28;50.0;18.5;2.1;东威;38.4;20;59.0;54.0;33.0;15.0;40;40;36.0;6;1;是;;;孔铜;≥20平均25;30.72;26.14;32.03;32.68;25.49;31.37;29.73;ACC;20.0;25.0;0;25.49;32.68;29.74;3.12;7.190000000000001;228619;JB40458LA1;622.0;520.5;163.3;109.0;0.2/0.2;59.0;54.0;1.2;0.275;60353.0;4.363636363636363;323751.0;0.2;0.2;True;25.49;32.68;7.190000000000001;0.2744999999999999;5.489999999999998;0.275
DCI-20250514294;ECI-20250512007;WOA250429893-00-004-006;J0400211A01.0;2#龙门图电线;喷锡;A板;正片;短边;1;622.0;456.0;0.7;;东威;5;5;28;50.0;18.5;2.1;龙门;38.4;25;36.6;39.0;17.0;15.0;;;70.0;8;;否;;;孔铜;≥25;33.33;30.72;32.68;35.95;30.72;32.03;32.57;ACC;25.0;30.0;0;30.72;35.95;32.57;1.96;5.230000000000004;460507;J0400211A01.0;622.0;456.0;214.8;198.6;0.249/0.242;36.6;39.0;1.55;0.7;7266.0;2.214285714285714;283632.0;0.249;0.242;False;30.72;35.95;5.230000000000004;0.22879999999999995;5.719999999999999;0.7
DCI-20250514467;ECI-20250420007;WOA250416511-00-002-002;JB2C489TA0;1#东威图电VCP线;沉锡;A板;正片;短边;1.4(含铜);591.0;342.0;0.5;;东威;5;5;28;50.0;18.5;2.1;东威;52.9;25;61.0;62.0;36.0;15.0;45;45;36.0;6;1;是;;;孔铜;≥25;41.23;35.85;40.62;41.85;33.85;40.0;38.9;ACC;25.0;30.0;0;33.85;41.85;38.9;3.26;8.0;39042;JB2C489TA0;591.0;342.0;322.0;189.0;0.30/0.30;61.0;62.0;1.55;0.5;231.0;3.1;202122.0;0.3;0.3;True;33.85;41.85;8.0;0.35400000000000004;8.850000000000001;0.5
DCI-20250514479;ECI-20250513003;WOA250429877-00-001-001;J0400081A00.1;1#东威图电VCP线;喷锡;A板;正片;短边;1.2;600.0;439.0;0.4;;东威;5;5;28;50.0;18.5;2.1;东威;35;20;65.7;68.7;32.0;15.0;45;45;36.0;6;1;是;;;孔铜;≥20平均25;28.92;24.0;31.38;30.77;24.62;32.0;28.61;ACC;20.0;25.0;1;24.0;32.0;28.62;3.5;8.0;464790;J0400081A00.1;600.0;439.0;318.0;95.0;0.2/0.2;65.7;68.7;1.6;0.4;47064.0;4.0;263400.0;0.2;0.2;True;24.0;32.0;8.0;0.2;4.0;0.4
DCI-20250514528;ECI-20250514003;WOA250509181-00-001-001;J0600113B00.0;2#东威板电VCP线;沉锡;A板;负片;短边;;600.0;528.0;0.25;;东威;35;25;29;50.0;55.7;0.7;;;;;;;;;;;;;;;;孔铜;≥25;37.54;28.31;36.92;38.77;29.54;36.92;34.66;ACC;25.0;30.0;1;28.31;38.77;34.67;4.52;10.46;473578;J0600113B00.0;600.0;528.0;286.0;249.0;;;;1.6;0.25;46305.0;6.4;316800.0;;;True;28.31;38.77;10.460000000000004;0.13239999999999996;3.3099999999999987;0.25
DCI-20250514562;ECI-20250508013;WOA250423735-00-008-009;JB6C094TA0;2#东威板电VCP线;沉锡;A板;负片;短边;;520.5;414.67;0.4;;东威;55;20;28;50.0;48.8;0.8;;;;;;;;;;;;;;;;孔铜;≥20平均25;38.56;27.45;37.26;38.56;28.11;37.26;34.53;ACC;20.0;25.0;0;27.45;38.56;34.53;5.27;11.11;89773;JB6C094TA0;520.5;414.6667;316.0;169.0;;;;1.55;0.4;10772.0;3.875;215834.01735;;;True;27.45;38.56;11.110000000000003;0.37249999999999994;7.449999999999999;0.4
DCI-20250514562;ECI-20250508013;WOA250423735-00-008-009;JB6C094TA0;2#东威板电VCP线;沉锡;A板;负片;短边;;520.5;414.67;0.4;;东威;55;20;28;50.0;48.8;0.8;;;;;;;;;;;;;;;;孔铜;≥20平均25;38.56;27.45;37.26;38.56;28.11;37.26;34.53;ACC;20.0;25.0;0;27.45;38.56;34.53;5.27;11.11;89775;JB6C094TA0;520.5;414.6667;316.0;169.0;;;;;4.0;;;215834.01735;;;True;27.45;38.56;11.110000000000003;0.37249999999999994;7.449999999999999;0.4
DCI-20250514593;ECI-20250513001;WOA250505023-00-001-001;J0400388B00.0;2#龙门图电线;喷锡;A板;正片;短边;1.1;560.0;344.0;0.4;;东威;5;5;28;50.0;18.5;2.1;龙门;55-95;20;33.0;23.0;17.0;11.0;;;60.0;8;;是;;;孔铜;≥20平均25;33.99;28.76;35.3;35.3;28.76;33.33;32.57;ACC;20.0;25.0;0;28.76;35.3;32.57;3.05;6.539999999999996;471613;J0400388B00.0;560.0;344.0;320.0;266.0;0.203/0.127;33.0;23.0;1.6;0.4;6707.0;4.0;192640.0;0.203;0.127;False;28.76;35.3;6.539999999999996;0.43800000000000006;8.760000000000002;0.4
DCI-20250514594;ECI-20250513011;WOA250429892-00-002-003;J0400591A00.0;2#龙门图电线;喷锡;A板;正片;短边;0.5;546.0;516.0;0.45;;东威;5;5;28;50.0;18.5;2.1;龙门;78.7;20;34.0;38.0;17.0;11.0;;;60.0;8;;是;;;孔铜;≥20平均25;30.07;26.14;30.72;30.72;27.45;30.72;29.3;ACC;20.0;25.0;0;26.14;30.72;29.3;2.0;4.579999999999998;445735;J0400591A00.0;546.0;516.0;259.0;245.0;0.3/0.203;34.0;38.0;1.5;0.45;7195.0;3.333333333333333;281736.0;0.3;0.203;False;26.14;30.72;4.579999999999998;0.30700000000000005;6.140000000000001;0.45
DCI-20250515057;ECI-20250510006;WOA250507113-00-001-001;J0200160B00.0;2#龙门图电线;沉锡;A板;正片;短边;1.5;580.0;473.5;0.55;;东威;5;5;28;50.0;18.5;2.1;龙门;35-55;25;51.3;63.1;19.0;10.0;;;70.0;8;;否;;;孔铜;≥25;38.56;28.76;32.03;37.72;30.68;32.68;33.4;ACC;25.0;30.0;0;28.76;38.56;33.4;3.91;9.8;334339;J0200160B00.0;580.0;473.5;280.0;228.0;0.4/0.61;51.3;63.1;1.6;0.55;18029.0;2.909090909090909;274630.0;0.4;0.61;False;28.76;38.56;9.8;0.15040000000000006;3.7600000000000016;0.55
DCI-20250515151;ECI-20250514002;WOA250512248-00-001-001;J0400656A00.0;2#龙门图电线;沉锡;A板;正片;短边;1.1;622.0;542.0;0.325;;东威;5;5;28;50.0;18.5;2.1;龙门;33.4;20;48.2;51.3;18.0;10.0;;;60.0;8;;是;;;孔铜;≥20平均25;32.68;24.18;31.37;32.03;23.53;30.72;29.08;ACC;20.0;25.0;1;23.53;32.68;29.09;4.11;9.149999999999999;475960;J0400656A00.0;622.0;542.0;334.0;258.0;0.2/0.2;48.2;51.3;1.6;0.325;20041.0;4.923076923076923;337124.0;0.2;0.2;False;23.53;32.68;9.149999999999999;0.17650000000000005;3.530000000000001;0.325
DCI-20250515384;ECI-20250512012;WOA250509193-00-001-001;JP21949LA0;2#龙门图电线;喷锡;A板;正片;短边;1.5;574.0;530.0;0.5;;东威;5;5;28;50.0;18.5;2.1;龙门;35;25;48.0;61.0;19.0;10.0;;;70.0;8;;否;;;孔铜;≥25;38.15;35.08;36.21;36.31;30.77;36.92;35.57;ACC;25.0;30.0;0;30.77;38.15;35.57;2.56;7.379999999999999;56211;JP21949LA0;574.0;530.0;253.68;136.84;0.381/0.406;48.0;61.0;1.575;0.5;7770.0;3.15;304220.0;0.381;0.406;False;30.77;38.15;7.379999999999999;0.23079999999999998;5.77;0.5
DCI-20250515412;ECI-20250514006;WOA250512251-00-001-001;J0400646A00.0;2#龙门图电线;沉锡;A板;正片;短边;1.1;622.0;520.5;0.3;;东威;5;5;28;50.0;18.5;2.1;龙门;35;20;75.07;73.19;19.0;10.0;;;60.0;8;;否;;;孔铜;≥20平均25;26.14;23.53;27.45;28.11;25.49;28.11;26.47;ACC;20.0;25.0;0;23.53;28.11;26.47;1.79;4.579999999999998;472585;J0400646A00.0;622.0;520.5;166.0;84.0;0.15/0.12;75.07;73.19;1.6;0.3;59591.0;5.333333333333334;323751.0;0.15;0.12;False;23.53;28.11;4.579999999999998;0.17650000000000005;3.530000000000001;0.3
DCI-20250515482;ECI-20250514004;WOA250512241-00-010-011;J0200600A00.0;2#龙门图电线;沉锡;A板;正片;短边;1.5;600.0;492.0;0.7mm;;东威;5;5;28;50.0;18.5;2.1;龙门;35-70;20;30.0;24.0;16.0;10.0;;;60.0;8;;否;;;孔铜;≥20平均25;31.37;24.18;32.03;29.41;24.18;31.37;28.75;ACC;20.0;25.0;1;24.18;32.03;28.76;3.65;7.850000000000001;463588;J0200600A00.0;600.0;492.0;338.0;235.0;0.4/;30.0;24.0;1.66;0.7;4080.0;2.371428571428571;295200.0;0.4;;False;24.18;32.03;7.850000000000001;0.209;4.18;0.7
DCI-20250515604;ECI-20250515005;WOA250513276-00-001-001;J0400606A00.0;2#东威板电VCP线;沉锡;A板;负片;短边;0.71;600.0;520.5;0.4;;东威;54-89;20;24;50.0;48.8;0.8;;;;;;;;;;;;;;;;孔铜;≥20平均≥25;37.26;26.8;34.64;38.56;27.45;33.99;33.11;ACC;20.0;25.0;0;26.8;38.56;33.12;4.94;11.76;476235;J0400606A00.0;600.0;520.5;59.4;54.7;;;;1.6;0.4;5775.0;4.0;312300.0;;;True;26.8;38.56;11.760000000000002;0.34;6.800000000000001;0.4
DCI-20250515605;ECI-20250515003;WOA250512253-00-001-001;J0400605A00.0;2#东威板电VCP线;沉锡;A板;负片;短边;0.71;610.0;509.0;0.4;;东威;54-89;20;24;50.0;48.8;0.8;;;;;;;;;;;;;;;;孔铜;≥20平均≥25;37.91;28.76;41.83;37.26;30.72;41.83;36.38;ACC;20.0;25.0;0;28.76;41.83;36.38;5.52;13.07;475558;J0400605A00.0;610.0;509.0;174.95;49.95;;;;1.6;0.4;4184.0;4.0;310490.0;;;True;28.76;41.83;13.069999999999997;0.43800000000000006;8.760000000000002;0.4
