Repository: BecaLiang/copper-thickness-consumption-tool

# Copper Usage

This projects provides a tool to calculate machine parameters for the pattern plating step at JST. Customer provided inputs like the desired thickness are combined with a safety margin to answer the question "What are my machine settings so I fulfill the customer required minimal thickness with a probability of 1 - margin?". To achieve this, a layer modelling the effect of our process on the minimal copper thickness is also contained.

## 1. Working Principles

The copper thickness tool is based on two functional entities. Firstly a tool to calculate the minimum thickness among all 6 measured points from all relevant inputs, implemented as an inheritance from _ThicknessCalcul

File: train_data.csv (part 20 of 37)
;Minimum Hole Diameter (mm);Customer Number;Full Board Plating_Production Line Equipment Name;Full Board Plating_Copper Surface Requirement (um);Full Board Plating_Hole Copper Requirement (um);Full Board Plating_Copper Current Density;Full Board Plating_Spray Frequency (HZ);Full Board Plating_Copper Plating Time (min);Full Board Plating_Board Speed (m/min);Pattern Plating_Production;Pattern Plating_Copper Surface Requirement (um);Pattern Plating_Hole Copper Requirement (um);Pattern Plating_Plated Area (GTL);Pattern Plating_Plated Area (GBL);Pattern Plating_Copper Current Density;Pattern Plating_Tin Plating Current Density;Pattern Plating_Spray Frequency|Copper (HZ);Pattern Plating_Spray Frequency|Tin (HZ);Pattern Plating_Copper Plating Time (min);Pattern Plating_Tin Plating Time (min);Pattern Plating_Board Speed (m/min);Is Hole Plugged;Not Plugged;Plugged;Inspection Item;Requirement;Measured Range 1;Measured Range 2;Measured Range 3;Measured Range 4;Measured Range 5;Measured Range 6;Average Value;Judgment;min_requirement;judgement_criteria;label;thickness_min;thickness_max;thickness_mean;thickness_std;thickness_range;mfgpartId;Part Number;Panel Length;Panel Width;Part Length;Part Width;Line width/spacing (mm);Graphic Area C Side %;Graphic Area S Side %;Board Thickness (mm);Min. hole size;Total Hole Quantity;Ratio;Panel Size;Line Width (mm);Line Spacing (mm);is_vcp;minimal_thickness;maximal_thickness;thickness_asymmetry;thickness_req_ratio;thickness_delta;minimum_hole_diameter
DCI-20250515627;ECI-20250515004;WOA250512252-00-001-001;J0400604A00.0;2#东威板电VCP线;沉锡;A板;负片;短边;0.71;618.0;529.0;0.4mm;;东威;54-89;20;23;50.0;48.8;0.8;;;;;;;;;;;;;;;;孔铜;≥20平均≥25;35.3;28.76;34.64;39.87;28.76;35.3;33.77;ACC;20.0;25.0;0;28.76;39.87;33.77;4.31;11.11;470072;J0400604A00.0;618.0;529.0;147.3;77.16;;;;1.6;0.4;3556.0;4.0;326922.0;;;True;28.76;39.87;11.109999999999996;0.43800000000000006;8.760000000000002;0.4
DCI-20250516041;ECI-20250514001;WOA250429894-00-002-002;J0400642A00.0;1#东威图电VCP线;沉金;A板;正片;短边;0.71;546.0;436.8;0.25mm;;荣信;5;5;2.9ASD;40.0;18.0;1.3;东威;35;18;70.69;70.52;32.0;15.0;45;45;36.0;6;1;是;;;孔铜;≥18平均20;32.03;23.53;32.03;31.37;21.57;30.07;28.43;ACC;18.0;23.0;0;21.57;32.03;28.43;4.65;10.46;466783;J0400642A00.0;546.0;436.8;304.0;206.0;0.15/0.11;70.69;70.52;1.6;0.25;8260.0;6.4;238492.8;0.15;0.11;True;21.57;32.03;10.46;0.19833333333333336;3.5700000000000003;0.25
DCI-20250516043;ECI-20250513007;WOA250508146-00-001-008;J0200051A02.0;1#东威图电VCP线;喷锡;A板;正片;短边;0.9;622.0;546.0;1.15;;东威;5;5;28;50.0;18.5;2.1;东威;35;20;32.0;20.0;23.0;15.0;35;35;36.0;6;1;否;;;孔铜;≥20平均25;39.22;28.76;35.3;37.72;30.72;35.3;34.5;ACC;20.0;25.0;0;28.76;39.22;34.5;4.03;10.46;361445;J0200051A02.0;622.0;546.0;91.55;30.4;0.4/0.3;32.0;20.0;1.0;1.15;5463.0;0.8695652173913044;339612.0;0.4;0.3;True;28.76;39.22;10.459999999999997;0.43800000000000006;8.760000000000002;1.15
DCI-20250516243;ECI-20250506008;WOA250429887-00-009-025;J0200208A00.1;2#龙门图电线;喷锡;A板;正片;短边;1.5;600.0;335.0;0.5;H0080;东威;5;5;28;45.0;18.0;2.1;龙门;52.9;25;74.97;74.48;16.0;11.0;;;70.0;8;;是;;;孔铜;≥25;34.64;30.72;33.95;35.3;31.37;37.26;33.87;ACC;25.0;30.0;0;30.72;37.26;33.87;2.46;6.539999999999999;464866;J0200208A00.1;600.0;335.0;315.0;284.0;0.3/0.3;74.976;75.486;1.55;0.5;5962.0;3.1;201000.0;0.3;0.3;False;30.72;37.26;6.539999999999999;0.22879999999999995;5.719999999999999;0.5
DCI-20250516302;ECI-20250514005;WOA250508169-00-001-001;JB4C687TB1;2#龙门图电线;沉锡;A板;正片;短边;1;580.0;549.5;0.4;;东威;5;5;28;50.0;18.5;2.1;龙门;52.9;25;57.65;59.23;21.0;11.0;;;70.0;8;;是;;;孔铜;≥25;35.95;31.37;35.95;37.26;32.03;38.56;35.18;ACC;25.0;30.0;0;31.37;38.56;35.19;2.88;7.190000000000001;474338;JB4C687TB1;580.0;549.5;267.0;267.0;0.25/0.2;57.65;59.23;1.55;0.4;33227.0;3.875;318710.0;0.25;0.2;False;31.37;38.56;7.190000000000001;0.2548;6.370000000000001;0.4
DCI-20250516313;ECI-20250514007;WOA250429896-00-002-002;J0600060A00.0;2#龙门图电线;沉金;A板;正片;短边;;470.0;442.0;0.45;;荣信;5;5;2.9ASD;40.0;18.0;1.3;龙门;35;25;36.0;33.0;19.0;10.0;;;70.0;8;;是;;;孔铜;≥25;38.77;28.31;39.22;38.15;28.96;40.17;35.59;ACC;25.0;30.0;1;28.31;40.17;35.6;5.44;11.86;323568;J0600060A00.0;470.0;442.0;221.0;206.0;0.203/0.205;36.0;33.0;2.4;0.45;6395.0;5.333333333333333;207740.0;0.203;0.205;False;28.31;40.17;11.860000000000003;0.13239999999999996;3.3099999999999987;0.45
DCI-20250516421;ECI-20250516001;WOA250429879-00-001-005;JP40614EB0;2#龙门图电线;沉金;A板;正片;短边;0.8(不含铜);622.0;470.0;0.35;;荣信;5;5;2.9ASD;40.0;18.0;1.3;龙门;35;18;63.0;74.0;16.0;10.0;;;60.0;8;;是;;;孔铜;≥18平均20;30.72;24.84;32.03;32.68;24.84;29.41;29.08;ACC;18.0;23.0;0;24.84;32.68;29.09;3.48;7.84;178766;JP40614EB0;622.0;470.0;279.4;215.9;0.152/0.152;63.0;74.0;1.6;0.35;29407.0;4.571428571428572;292340.0;0.152;0.152;False;24.84;32.68;7.84;0.38;6.84;0.35
DCI-20250516620;ECI-20250515002;WOA250506080-00-001-001;J0400110B00.0;1#东威图电VCP线;喷锡;A板;正片;短边;0.4;622.0;520.5;0.35;;东威;5;5;28;50.0;18.5;2.1;东威;35;18;49.0;47.0;25.0;15.0;35;35;36.0;6;1;是;;;孔铜;≥18平均20;32.03;25.49;30.72;33.33;27.45;31.37;30.06;ACC;18.0;23.0;0;25.49;33.33;30.06;2.98;7.84;473029;J0400110B00.0;622.0;520.5;245.88;118.2;0.152/0.178;49.0;47.0;1.0;0.35;19386.0;2.857142857142857;323751.0;0.152;0.178;True;25.49;33.33;7.84;0.41611111111111104;7.489999999999998;0.35
DCI-20250516635;ECI-20250516006;WOA250514309-00-001-001;J0200587A00.0;2#东威板电VCP线;喷锡;A板;负片;短边;1.5;600.0;405.0;1.1mm;;东威;35;18;26;50.0;43.3;0.9;;;;;;;;;;;;;;;;孔铜;≥18平均≥20;24.84;21.57;26.14;25.49;22.22;25.49;24.29;ACC;18.0;23.0;1;21.57;26.14;24.29;1.91;4.57;461003;J0200587A00.0;600.0;405.0;385.0;141.0;;;;1.6;1.1;2209.0;1.454545454545455;243000.0;;;True;21.57;26.14;4.57;0.19833333333333336;3.5700000000000003;1.1
DCI-20250516636;ECI-20250516005;WOA250514307-00-001-001;J0200586A00.0;2#东威板电VCP线;喷锡;A板;负片;短边;1.5;622.0;546.0;1.0mm;;东威;47.9;18;26;50.0;43.3;0.9;;;;;;;;;;;;;;;;孔铜;≥18平均≥20;29.41;24.84;23.53;27.45;24.18;24.84;25.7;ACC;18.0;23.0;0;23.53;29.41;25.71;2.25;5.879999999999999;460719;J0200586A00.0;622.0;546.0;262.5;104.0;;;;1.6;1.0;5314.0;1.6;339612.0;;;True;23.53;29.41;5.879999999999999;0.3072222222222223;5.530000000000001;1.0
DCI-20250517051;ECI-20250419007;WOA250408179-00-002-002;J0400470A00.1;2#东威板电VCP线;沉金;A板;负片;短边;1.1;622.0;332.0;0.25;;东威;40;18;32;50.0;43.3;0.9;;;;;;;;;;;;;;;;孔铜;≥18平均≥20;30.07;24.84;30.07;30.72;24.18;30.07;28.32;ACC;18.0;23.0;0;24.18;30.72;28.32;2.97;6.539999999999999;448825;J0400470A00.1;622.0;332.0;152.63;116.57;;;;1.6;0.25;16572.0;6.4;206504.0;;;True;24.18;30.72;6.539999999999999;0.3433333333333333;6.18;0.25
DCI-20250517126;ECI-20250516003;WOA250515357-00-001-001;J0200585A00.0;2#龙门图电线;喷锡;A板;正片;短边;1.5;560.0;520.0;0.5;;东威;5;5;28;50.0;18.5;2.1;龙门;35-55;25;64.23;71.29;19.0;10.0;;;70.0;8;;否;;;孔铜;≥25;33.99;30.72;33.33;33.99;30.07;33.33;32.57;ACC;25.0;30.0;0;30.07;33.99;32.57;1.72;3.920000000000002;478035;J0200585A00.0;560.0;520.0;251.0;180.0;0.4/;64.23;71.29;1.6;0.5;14653.0;3.2;291200.0;0.4;;False;30.07;33.99;3.9200000000000017;0.2028;5.07;0.5
DCI-20250517319;ECI-20250517002;WOA250429876-00-002-002;J0400081A00.1;2#龙门图电线;喷锡;A板;正片;短边;1.2;600.0;439.0;0.4;H0001;东威;5;5;28;45.0;18.5;2.1;龙门;35;单点≥20，平均≥25;65.7;68.7;17.0;11.0;;;60.0;8;;是;;;孔铜;≥20平均25;30.72;23.53;30.07;31.37;23.53;30.07;28.21;ACC;20.0;25.0;1;23.53;31.37;28.22;3.66;7.84;464790;J0400081A00.1;600.0;439.0;318.0;95.0;0.2/0.2;65.7;68.7;1.6;0.4;47064.0;4.0;263400.0;0.2;0.2;False;23.53;31.37;7.84;0.17650000000000005;3.530000000000001;0.4
DCI-20250518335;ECI-20250517001;WOA250516401-00-001-001;J0200619A00.0;2#东威板电VCP线;喷锡;A板;负片;短边;1.5;546.0;497.0;0.5;H0085;东威;35;单点≥18，平均≥20;27;50.0;48.8;0.8;;;;;;;;;;;;;是;;;孔铜;≥18平均20;31.37;26.8;32.03;31.37;25.49;33.33;30.06;ACC;18.0;23.0;0;25.49;33.33;30.06;3.15;7.84;476509;J0200619A00.0;546.0;497.0;173.86;157.35;;;;1.6;0.5;8885.0;3.2;271362.0;;;True;25.49;33.33;7.84;0.41611111111111104;7.489999999999998;0.5
DCI-20250518583;ECI-20250518001;WOA250514280-00-001-001;J0400652A00.0;2#龙门图电线;沉金;A板;正片;短边;1;626.0;460.0;0.3mm;H0080;东威;5;5;28;45.0;18.5;2.1;龙门;35;单点≥18，平均≥20;47.0;55.0;12.0;10.0;;;70.0;8;;否;;;孔铜;≥18平均20;24.84;20.26;26.8;23.53;20.26;25.49;23.53;ACC;18.0;23.0;1;20.26;26.8;23.53;2.74;6.539999999999999;475072;J0400652A00.0;626.0;460.0;274.0;150.0;0.13/0.11;47.0;55.0;1.62;0.3;30065.0;5.4;287960.0;0.13;0.11;False;20.26;26.8;6.539999999999999;0.12555555555555564;2.2600000000000016;0.3
DCI-20250518593;ECI-20250517004;WOA250506053-00-002-004;JP2C431EB0;2#东威板电VCP线;沉金;A板;负片;短边;0.4;620.0;520.5;0.3;H0001;东威;35;单点≥18，平均≥20;35;30.0;30.0;1.3;;;;;;;;;;;;;是;;;孔铜;≥18平均≥20;26.46;24.0;27.08;27.08;25.85;30.77;26.87;ACC;18.0;23.0;0;24.0;30.77;26.87;2.22;6.77;370093;JP2C431EB0;620.0;520.5;133.2;95.52;;;;0.45;0.3;25940.0;1.5;322710.0;;;True;24.0;30.77;6.77;0.3333333333333333;6.0;0.3
DCI-20250519221;ECI-20250517005;WOA250515336-00-001-010;J0200602A00.0;2#龙门图电线;沉锡;A板;正片;短边;1.5;600.0;492.0;0.7mm;H0080;东威;5;5;28;45.0;18.5;2.1;龙门;35;单点≥20，平均≥25;30.91;24.82;16.0;11.0;;;60.0;8;;否;;;孔铜;≥20平均25;36.6;30.07;33.33;33.33;28.11;33.99;32.57;ACC;20.0;25.0;0;28.11;36.6;32.57;3.02;8.490000000000002;463826;J0200602A00.0;600.0;492.0;338.0;235.0;0.4/;30.91;24.82;1.66;0.7;4083.0;2.371428571428571;295200.0;0.4;;False;28.11;36.6;8.490000000000002;0.40549999999999997;8.11;0.7
DCI-20250519371;ECI-20250518004;WOA250507093-00-001-005;JB4C477TB2;2#龙门图电线;沉锡;A板;正片;短边;1;580.0;549.5;0.4;;荣信;5;5;2.9ASD;40.0;18.0;1.3;龙门;52.9;20;62.0;63.0;18.0;10.0;;;60.0;8;;否;;;孔铜;≥20平均25;33.23;26.46;31.38;32.0;27.08;33.23;30.56;ACC;20.0;25.0;0;26.46;33.23;30.56;3.03;6.769999999999996;363645;JB4C477TB2;580.0;549.5;267.0;267.0;0.25/0.2;62.0;63.0;1.55;0.4;34385.0;3.875;318710.0;0.25;0.2;False;26.46;33.23;6.769999999999996;0.32300000000000006;6.460000000000001;0.4
DCI-20250520240;ECI-20250519007;WOA250517433-00-001-001;J0200622A00.0;2#龙门图电线;喷锡;A板;正片;短边;1.5;546.0;446.0;0.35mm;;东威;5;5;28;50.0;18.5;2.1;龙门;35;20;78.07;72.91;19.0;10.0;;;60.0;8;;是;;;孔铜;≥20平均25;30.07;23.53;30.07;29.41;24.18;30.72;27.99;ACC;20.0;25.0;1;23.53;30.72;28.0;3.24;7.189999999999998;478893;J0200622A00.0;546.0;446.0;261.55;212.0;0.2/0.2;78.07;72.91;1.6;0.35;19121.0;4.571428571428572;243516.0;0.2;0.2;False;23.53;30.72;7.189999999999998;0.17650000000000005;3.530000000000001;0.35
DCI-20250521016;ECI-20250519001;WOA250507099-00-001-001;JB4C227TC0;2#龙门图电线;沉锡;A板;正片;短边;0.71（不含铜）;560.0;546.0;0.3;;东威;5;5;28;50.0;18.5;2.1;龙门;38.4;20;71.0;71.0;19.5;10.0;;;60.0;8;;是;;;孔铜;20;28.11;24.84;32.03;28.76;26.8;30.07;27.23;ACC;;;1;24.84;32.03;28.44;2.51;7.190000000000001;39944;JB4C227TC0;560.0;546.0;262.0;104.0;0.15/0.15mm;71.0;71.0;1.6;0.3;16908.0;5.333333333333334;305760.0;0.15;0.15;False;24.84;32.03;7.190000000000001;;;0.3
DCI-20250521051;ECI-20250520005;WOA250517410-00-001-001;J0400661A00.0;1#东威图电VCP线;喷锡;A板;正片;短边;0.4;622.0;520.5;0.35;;东威;5;5;28;50.0;18.5;2.1;东威;35;18;48.94;53.88;26.0;15.0;35;35;36.0;6;1;是;;;孔铜;≥18平均20;28.76;24.84;29.41;30.07;26.14;28.11;26.47;ACC;18.0;23.0;0;24.84;30.07;27.89;2.01;5.23;478258;J0400661A00.0;622.0;520.5;245.88;118.2;0.229/0.178;48.94;53.88;1.0;0.35;22631.0;2.857142857142857;323751.0;0.229;0.178;True;24.84;30.07;5.23;0.38;6.84;0.35
DCI-20250521052;ECI-20250516004;WOA250513263-00-001-001;J0200367A00.0;1#东威图电VCP线;喷锡;A板;正片;短边;0.7;622.0;470.0;0.3;;荣信;5;5;2.9ASD;40.0;18.0;1.3;东威;35;25;57.4;63.3;36.0;15.0;35;35;36.0;6;1;是;;;孔铜;≥25;32.03;30.72;34.64;31.37;30.72;33.33;31.11;ACC;25.0;30.0;0;30.72;34.64;32.14;1.57;3.920000000000002;379170;J0200367A00.0;622.0;470.0;200.0;125.0;0.3/0.551;57.4;63.3;0.8;0.3;27310.0;2.666666666666667;292340.0;0.3;0.551;True;30.72;34.64;3.9200000000000017;0.22879999999999995;5.719999999999999;0.3
DCI-20250521451;ECI-20250516002;WOA250512249-00-001-001;J0600109B00.0;2#龙门图电线;喷锡;A板;正片;短边;;600.0;358.0;0.4mm;;东威;50;20;22;50.0;48.8;0.8;龙门;5;5;64.7;60.7;5.0;10.0;;;60.0;8;;否;;;孔铜;≥20平均25;28.76;24.84;29.41;28.11;24.18;28.76;27.34;ACC;20.0;25.0;1;24.18;29.41;27.34;2.24;5.23;474461;J0600109B00.0;600.0;358.0;330.0;286.0;0.152/0.16;64.7;60.7;1.35;0.4;23120.0;3.375;214800.0;0.152;0.16;False;24.18;29.41;5.23;0.209;4.18;0.4
DCI-20250521543;ECI-20250520006;WOA250516407-00-001-001;J0800044A00.0;2#东威板电VCP线;沉金;A板;负片;短边;;622.0;341.0;0.25mm;;东威;35;20;23;50.0;48.8;0.8;;;;;;;;;;;;;;;;孔铜;≥20平均≥25;29.41;24.84;28.44;28.76;24.18;29.41;27.5;ACC;20.0;25.0;1;24.18;29.41;27.51;2.36;5.23;478230;J0800044A00.0;622.0;341.0;146.5;99.5;;;;1.6;0.25;58880.0;6.4;212102.0;;;True;24.18;29.41;5.23;0.209;4.18;0.25
DCI-20250522049;ECI-20250521001;WOA250517413-00-001-002;JP22033EA0;2#东威板电VCP线;沉金;A板;负片;短边;1.5(含铜);600.0;473.5;0.4;;东威;58;20;28;50.0;48.8;0.8;;;;;;;;;;;;;;;;孔铜;≥20平均≥25;33.99;26.8;32.03;36.6;25.49;32.03;31.15;ACC;20.0;25.0;0;25.49;36.6;31.16;4.25;11.11;70842;JP22033EA0;600.0;473.5;325.12;228.6;;;;1.575;0.4;3323.0;3.9375;284100.0;;;True;25.49;36.6;11.110000000000003;0.2744999999999999;5.489999999999998;0.4
DCI-20250522097;ECI-20250520002;WOA250429907-00-001-002;J0400590A00.0;2#龙门图电线;沉锡;A板;正片;短边;0.51;546.0;462.0;0.5;;东威;5;5;28;50.0;18.5;2.1;龙门;;25;49.0;43.0;19.0;10.0;;;70.0;8;;否;;;孔铜;≥25;39.87;35.3;41.18;42.49;35.3;41.83;39.32;ACC;25.0;30.0;0;35.3;42.49;39.33;3.24;7.190000000000005;445162;J0400590A00.0;546.0;462.0;260.0;218.0;0.25/0.227;49.0;43.0;1.6;0.5;11605.0;3.2;252252.0;0.25;0.227;False;35.3;42.49;7.190000000000005;0.41199999999999987;10.299999999999997;0.5
DCI-20250522108;ECI-20250518003;WOA250515337-00-009-015;J0200598A00.0;2#龙门图电线;沉锡;A板;正片;短边;1.5;500.0;342.0;0.5mm;H0080;东威;5;5;28;45.0;18.5;2.1;龙门;60;25;40.0;45.0;17.0;12.0;;;70.0;8;;否;;;孔铜;≥25;33.99;26.14;31.37;31.37;26.8;30.07;29.95;ACC;25.0;30.0;1;26.14;33.99;29.96;2.99;7.850000000000001;465021;J0200598A00.0;500.0;342.0;322.0;155.5;0.3/0.3;40.0;45.0;1.6;0.5;2564.0;3.2;171000.0;0.3;0.3;False;26.14;33.99;7.850000000000001;0.04560000000000002;1.1400000000000006;0.5
DCI-20250523062;ECI-20250521005;WOA250520497-00-001-001;J0200621A00.0;2#龙门图电线;沉金;A板;正片;短边;1.5;580.0;452.0;0.35mm;;东威;5;5;28;50.0;18.5;2.1;龙门;70;20;36.65;38.65;17.0;11.0;;;60.0;8;;是;;;孔铜;≥20平均25;33.33;26.8;30.07;33.33;26.8;30.07;30.06;ACC;20.0;25.0;0;26.8;33.33;30.07;2.92;6.529999999999998;479175;J0200621A00.0;580.0;452.0;273.38;214.99;0.15/0.33;36.65;38.65;1.6;0.35;4564.0;4.571428571428572;262160.0;0.15;0.33;False;26.8;33.33;6.529999999999998;0.34;6.800000000000001;0.35
DCI-20250523065;ECI-20250522002;WOA250520499-00-001-004;J0200640A00.0;2#东威板电VCP线;喷锡;A板;负片;短边;1.5;622.0;374.0;0.35;;东威;47.9;25;25;50.0;55.7;0.7;;;;;;;;;;;;;;;;孔铜;≥25;37.26;28.76;37.91;36.6;28.11;39.87;34.75;ACC;25.0;30.0;1;28.11;39.87;34.75;5.02;11.76;480304;J0200640A00.0;622.0;374.0;353.4;196.0;;;;1.6;0.35;13116.0;4.571428571428572;232628.0;;;True;28.11;39.87;11.759999999999998;0.12439999999999998;3.1099999999999994;0.35
DCI-20250523089;ECI-20250522004;WOA250521552-00-001-001;J0200046A01.0;2#龙门图电线;沉锡;A板;正片;短边;1.4;622.0;540.0;0.4;;东威;5;5;28;50.0;18.5;2.1;龙门;70;30;60.0;69.0;20.0;11.0;;;80.0;8;;是;;;孔铜;≥30;35.95;32.68;37.91;34.64;31.37;37.91;35.07;ACC;30.0;35.0;1;31.37;37.91;35.08;2.7;6.539999999999996;480658;J0200046A01.0;622.0;540.0;244.0;172.0;0.2/0.214;60.0;69.0;1.5;0.4;25428.0;3.75;335880.0;0.2;0.214;False;31.37;37.91;6.539999999999996;0.0456666666666667;1.370000000000001;0.4
DCI-20250523142;ECI-20250519006;WOA250508142-00-001-013;J0400332A02.0;2#龙门图电线;沉金;A板;正片;短边;0.8;580.0;448.0;0.35;;荣信;5;5;2.9ASD;40.0;18.0;1.3;龙门;35;18;60.18;66.58;16.0;10.0;;;60.0;8;;是;;;孔铜;≥18平均20;30.07;26.8;32.68;32.03;26.14;32.03;29.95;ACC;18.0;23.0;0;26.14;32.68;29.96;2.85;6.539999999999999;396023;J0400332A02.0;580.0;448.0;336.0;211.0;0.127/0.15;60.18;66.58;1.6;0.35;18435.0;4.571428571428572;259840.0;0.127;0.15;False;26.14;32.68;6.539999999999999;0.45222222222222225;8.14;0.35
DCI-20250523198;ECI-20250521003;WOA250516366-00-001-001;J0400653A00.0;2#龙门图电线;沉金;A板;正片;短边;1;580.0;510.0;0.325mm;;东威;5;5;28;50.0;18.5;2.1;龙门;70;18;55.81;69.1;17.0;11.0;;;60.0;8;;是;;;孔铜;≥18平均20;30.64;26.14;27.45;31.33;22.22;26.14;27.32;ACC;18.0;23.0;0;22.22;31.33;27.32;3.34;9.11;474817;J0400653A00.0;580.0;510.0;276.0;242.0;0.2/0.2;55.81;69.1;1.919;0.325;10493.0;5.904615384615385;295800.0;0.2;0.2;False;22.22;31.33;9.11;0.23444444444444437;4.219999999999999;0.325
DCI-20250523205;ECI-20250521004;WOA250519442-00-001-001;J0200572B00.0;2#龙门图电线;沉金;A板;正片;短边;1.5;622.0;538.0;0.4;;东威;5;5;28;50.0;18.5;2.1;龙门;70;20;29.79;39.78;16.0;11.0;;;60.0;8;;是;;;孔铜;≥20平均25;32.03;25.49;30.07;30.72;25.49;29.41;28.86;ACC;20.0;25.0;0;25.49;32.03;28.87;2.76;6.540000000000003;477393;J0200572B00.0;622.0;538.0;257.99;169.98;0.15/0.2;29.79;39.78;1.6;0.4;4852.0;4.0;334636.0;0.15;0.2;False;25.49;32.03;6.540000000000003;0.2744999999999999;5.489999999999998;0.4
DCI-20250523404;ECI-20250522001;WOA250517411-00-001-001;JP21675LA0;2#龙门图电线;喷锡;A板;正片;短边;1.5(含铜);611.0;475.0;0.4;;东威;5;5;28;50.0;18.5;2.1;龙门;35;25;38.0;38.0;19.0;10.0;;;70.0;8;;是;;;孔铜;≥25;38.56;30.72;39.22;37.91;30.72;41.18;36.38;ACC;25.0;30.0;0;30.72;41.18;36.38;4.52;10.46;15913;JP21675LA0;611.0;475.0;150.08;57.244;;38.0;38.0;1.6;0.4;6710.0;4.0;290225.0;;;False;30.72;41.18;10.46;0.22879999999999995;5.719999999999999;0.4
DCI-20250523442;ECI-20250519002;WOA250516393-00-001-001;J0200009A00.1;1#东威图电VCP线;喷锡;A板;正片;短边;0.7;600.0;491.0;0.35;;东威;5;5;28;50.0;18.5;2.1;东威;35;20;32.0;56.0;29.0;15.0;35;35;36.0;6;1;否;;;孔铜;≥20平均25;30.07;25.49;28.11;30.72;26.8;29.41;28.43;ACC;20.0;25.0;0;25.49;30.72;28.43;2.01;5.23;332700;J0200009A00.1;600.0;491.0;278.7;190.1;0.2/0.158;32.0;56.0;0.8;0.35;18141.0;2.285714285714286;294600.0;0.2;0.158;True;25.49;30.72;5.23;0.2744999999999999;5.489999999999998;0.35
DCI-20250524215;ECI-20250523002;WOA250514313-00-001-002;JB2C465EA2;2#东威板电VCP线;沉金;A板;负片;短边;0.4;600.0;504.0;0.45;;东威;35;20;25;35.0;43.3;0.9;;;;;;;;;;;;;;;;孔铜;≥20平均≥25;28.11;26.14;30.07;28.11;27.45;30.72;28.43;ACC;20.0;25.0;0;26.14;30.72;28.43;1.69;4.579999999999998;343148;JB2C465EA2;600.0;504.0;277.9;192.0;;;;0.45;0.45;1728.0;1.0;302400.0;;;True;26.14;30.72;4.579999999999998;0.30700000000000005;6.140000000000001;0.45
DCI-20250524390;ECI-20250521002;WOA250510209-00-001-004;JB4C452TB1;2#龙门图电线;沉锡;A板;正片;短边;1;580.0;549.5;0.4;;东威;5;5;28;50.0;18.5;2.1;龙门;52.9;20;67.8;69.7;19.0;10.0;;;60.0;8;;否;;;孔铜;≥20平均25;33.99;29.41;34.64;33.99;28.76;33.99;32.46;ACC;20.0;25.0;0;28.76;34.64;32.46;2.64;5.879999999999999;397611;JB4C452TB1;580.0;549.5;267.0;267.0;0.25/0.2;67.8;69.7;1.55;0.4;32960.0;3.875;318710.0;0.25;0.2;False;28.76;34.64;5.879999999999999;0.43800000000000006;8.760000000000002;0.4
DCI-20250524394;ECI-20250522006;WOA250514282-00-002-002;J0400103A01.0;2#龙门图电线;沉锡;A板;正片;短边;0.7;580.0;486.0;0.35;;东威;5;5;28;50.0;18.5;2.1;龙门;33.4;25;68.0;67.0;20.0;10.0;;;70.0;8;;是;;;孔铜;≥25;36.6;27.45;32.03;33.33;26.8;30.72;31.15;ACC;25.0;30.0;1;26.8;36.6;31.16;3.69;9.8;290654;J0400103A01.0;580.0;486.0;272.0;230.0;0.15/0.15;68.0;67.0;1.6;0.35;17488.0;4.571428571428572;281880.0;0.15;0.15;False;26.8;36.6;9.8;0.07200000000000002;1.8000000000000007;0.35
DCI-20250525175;ECI-20250524007;WOA250523597-00-001-001;J0200608A00.0;2#龙门图电线;沉锡;A板;正片;短边;1.5;622.0;509.0;0.4;;东威;5;5;28;50.0;18.5;2.1;龙门;52.9;20;71.61;74.53;18.5;10.0;;;60.0;8;;是;;;孔铜;≥18平均20;31.17;26.8;31.37;31.37;25.49;32.68;29.81;ACC;18.0;23.0;0;25.49;32.68;29.81;2.92;7.190000000000001;475673;J0200608A00.0;622.0;509.0;291.0;196.0;0.2/0.2;71.61;74.53;1.6;0.4;16675.0;4.0;316598.0;0.2;0.2;False;25.49;32.68;7.190000000000001;0.41611111111111104;7.489999999999998;0.4
DCI-20250525218;ECI-20250524001;WOA250514292-00-001-001;JA4C691TA0;2#龙门图电线;沉锡;A板;正片;短边;0.61;622.0;520.5;0.4mm;;东威;5;5;28;50.0;18.5;2.1;龙门;52.9;25;59.0;64.0;19.0;10.0;;;70.0;8;;否;;;孔铜;≥25;35.3;29.41;33.99;35.95;29.41;36.3;33.44;ACC;25.0;30.0;1;29.41;36.3;33.39;3.18;6.889999999999997;198661;JA4C691TA0;622.0;520.5;268.4;249.0;0.16/0.2;59.0;64.0;1.61;0.4;39963.0;4.025;323751.0;0.16;0.2;False;29.41;36.3;6.889999999999997;0.1764;4.41;0.4
DCI-20250525221;ECI-20250523001;WOA250522583-00-001-001;J0200214A01.0;2#龙门图电线;沉锡;A板;正片;短边;1.5;622.0;546.0;0.325;;东威;5;5;28;50.0;18.5;2.1;龙门;35;20;30.0;33.0;18.0;10.0;;;60.0;8;;是;;;孔铜;≥20平均25;30.72;24.18;28.11;28.11;24.384;28.11;27.26;ACC;20.0;25.0;1;24.18;30.72;27.27;2.53;6.539999999999999;480874;J0200214A01.0;622.0;546.0;262.11;160.74;0.25;30.0;33.0;1.6;0.325;13150.0;4.923076923076923;339612.0;0.25;;False;24.18;30.72;6.539999999999999;0.209;4.18;0.325
DCI-20250525245;ECI-20250524003;WOA250523587-00-001-001;J0200624A00.0;2#东威板电VCP线;喷锡;A板;负片;短边;1.1;600.0;526.0;0.35;;东威;65;20;27;50.0;48.8;0.8;;;;;;;;;;;;;;;;孔铜;≥20平均25;28.11;24.84;27.45;28.76;23.53;26.8;26.58;ACC;20.0;25.0;1;23.53;28.76;26.58;2.01;5.23;479142;J0200624A00.0;600.0;526.0;181.0;140.0;;;;1.2;0.35;40201.0;3.428571428571429;315600.0;;;True;23.53;28.76;5.23;0.17650000000000005;3.530000000000001;0.35
DCI-20250525246;ECI-20250524004;WOA250523586-00-001-001;J0200623A00.0;2#东威板电VCP线;喷锡;A板;负片;短边;1.1;622.0;518.0;0.35mm;;东威;65;20;27;50.0;48.8;0.8;;;;;;;;;;;;;;;;孔铜;≥20平均25;30.07;24.84;31.37;31.37;23.53;30.72;28.65;ACC;20.0;25.0;1;23.53;31.37;28.65;3.52;7.84;478908;J0200623A00.0;622.0;518.0;216.57;164.5;;;;1.2;0.35;24908.0;3.428571428571429;322196.0;;;True;23.53;31.37;7.84;0.17650000000000005;3.530000000000001;0.35
DCI-20250525248;ECI-20250524006;WOA250515350-00-001-004;J0200462A00.0;2#东威板电VCP线;沉锡;A板;负片;短边;1;546.0;376.0;0.5;;东威;54.9;25;27;45.0;55.7;0.7;;;;;;;;;;;;;;;;孔铜;≥25;36.6;33.33;35.95;36.6;30.07;34.64;34.53;ACC;25.0;30.0;0;30.07;36.6;34.53;2.53;6.530000000000001;415481;J0200462A00.0;546.0;376.0;356.0;258.0;;;;1.14;0.5;15006.0;2.28;205296.0;;;True;30.07;36.6;6.530000000000001;0.2028;5.07;0.5
DCI-20250525283;ECI-20250524008;WOA250522582-00-001-001;J0400647A00.0;2#龙门图电线;喷锡;A板;正片;短边;1.1;600.0;520.5;0.4mm;;荣信;5;5;2.6;50.0;35.0;1;龙门;35;单点18;26.56;30.8;18.5;10.0;;;60.0;8;;;;;孔铜;≥18平均20;26.14;23.53;27.45;26.8;26.8;28.11;26.47;ACC;18.0;23.0;0;23.53;28.11;26.47;1.59;4.579999999999998;480659;J0400647A00.0;600.0;520.5;250.0;140.0;0.203/0.203;26.56;30.8;1.6;0.4;13665.0;4.0;312300.0;0.203;0.203;False;23.53;28.11;4.579999999999998;0.3072222222222223;5.530000000000001;0.4
DCI-20250525336;ECI-20250522005;WOA250509199-00-004-004;J0400307A00.0;2#龙门图电线;喷锡;A板;正片;短边;0.7;520.0;340.0;0.5;;荣信;5;5;2.9ASD;40.0;18.0;1.3;龙门;35;20;28.06;27.18;16.0;10.0;;;60.0;8;;是;;;孔铜;≥20平均25;35.95;26.8;35.3;34.64;28.76;33.99;32.57;ACC;20.0;25.0;0;26.8;35.95;32.57;3.82;9.150000000000002;344261;J0400307A00.0;520.0;340.0;315.6;160.8;0.2/0.2;28.06;27.18;1.58;0.5;8330.0;3.16;176800.0;0.2;0.2;False;26.8;35.95;9.150000000000002;0.34;6.800000000000001;0.5
DCI-20250525414;ECI-20250524005;WOA250515352-00-001-001;J04T0030A00.0;2#龙门图电线;沉金;A板;正片;短边;0.71;580.0;539.0;0.3;;东威;5;5;28;50.0;18.5;2.1;龙门;30;15;32.7;33.0;13.0;60.0;;;60.0;8;;否;;;孔铜;≥15;30.68;17.65;27.45;29.41;18.95;29.41;25.59;ACC;15.0;20.0;1;17.65;30.68;25.59;5.76;13.03;354494;J04T0030A00.0;580.0;539.0;90.0;55.0;0.106/0.086;32.7;33.0;1.6;0.3;29871.0;5.333333333333334;312620.0;0.106;0.086;False;17.65;30.68;13.030000000000001;0.17666666666666658;2.6499999999999986;0.3
DCI-20250526038;ECI-20250521006;WOA250509195-00-002-006;JB4C495TD0;2#龙门图电线;沉锡;A板;正片;短边;0.71;600.0;536.0;0.4;;荣信;5;5;2.9ASD;40.0;18.0;1.3;龙门;38.4;20;59.0;67.0;18.0;10.0;;;60.0;8;;否;;;孔铜;≥20平均25;32.68;23.53;28.76;30.72;24.84;30.07;28.43;ACC;20.0;25.0;1;23.53;32.68;28.43;3.55;9.149999999999999;277193;JB4C495TD0;600.0;536.0;280.5;126.5;0.2/0.2;59.0;67.0;1.65;0.4;18968.0;4.124999999999999;321600.0;0.2;0.2;False;23.53;32.68;9.149999999999999;0.17650000000000005;3.530000000000001;0.4
DCI-20250526287;ECI-20250525009;WOA250523585-00-001-001;J0400649A00.0;2#龙门图电线;喷锡;A板;正片;短边;1.1;600.0;520.5;0.35;;东威;5;5;28;50.0;18.5;2.1;龙门;35;18;24.88;24.02;15.0;10.0;;;60.0;8;;是;;;孔铜;≥18平均20;31.37;21.57;28.11;29.41;22.88;27.45;26.79;ACC;18.0;23.0;1;21.57;31.37;26.8;3.81;9.8;481296;J0400649A00.0;600.0;520.5;250.2;140.0;0.254/0.203;24.88;24.02;1.6;0.35;8228.0;4.571428571428572;312300.0;0.254;0.203;False;21.57;31.37;9.8;0.19833333333333336;3.5700000000000003;0.35
DCI-20250526288;ECI-20250525001;WOA250523598-00-001-001;J0400657A00.0;2#龙门图电线;沉锡;A板;正片;短边;0.5;622.0;546.0;0.4mm;;;5;5;24;50.0;35.0;1;龙门;35;单点20平均25;38.01;37.55;18.5;11.0;;;60.0;8;;;;;孔铜;≥20平均25;30.07;24.84;29.41;28.76;23.53;28.11;27.45;ACC;20.0;25.0;1;23.53;30.07;27.45;2.65;6.539999999999999;478010;J0400657A00.0;622.0;546.0;258.0;167.0;0.13/0.192;38.01;37.55;1.6;0.4;11580.0;4.0;339612.0;0.13;0.192;False;23.53;30.07;6.539999999999999;0.17650000000000005;3.530000000000001;0.4
DCI-20250526419;ECI-20250519003;WOA250515344-00-001-005;JP2C192EB0;2#龙门图电线;沉金;A板;正片;短边;1.5(含铜);506.0;356.0;0.4;;东威;5;5;28;50.0;18.5;2.1;龙门;35;20;44.0;48.0;15.0;10.0;;;60.0;8;;否;;;孔铜;≥20平均25;31.37;25.49;30.72;30.72;24.18;30.07;28.75;ACC;20.0;25.0;0;24.18;31.37;28.76;3.09;7.190000000000001;2914;JP2C192EB0;506.0;356.0;336.0;242.0;0.2/0.2;44.0;48.0;1.6;0.4;4280.0;4.0;180136.0;0.2;0.2;False;24.18;31.37;7.190000000000001;0.209;4.18;0.4
DCI-20250527030;ECI-20250525008;WOA250520474-00-001-002;J0600126A00.0;2#龙门图电线;沉锡;A板;正片;短边;;600.0;400.0;0.3mm;;东威;5;5;28;50.0;18.5;2.1;龙门;52.9;20;40.1;26.5;18.0;10.0;;;60.0;8;;是;;;孔铜;≥20平均25;37.26;31.37;33.33;37.26;29.41;33.33;33.66;ACC;20.0;25.0;0;29.41;37.26;33.66;3.14;7.849999999999998;479109;J0600126A00.0;600.0;400.0;366.0;280.0;0.15/0.151;40.1;26.5;1.6;0.3;13807.0;5.333333333333334;240000.0;0.15;0.151;False;29.41;37.26;7.849999999999998;0.47050000000000003;9.41;0.3
DCI-20250527149;ECI-20250525007;WOA250520483-00-001-004;J0200597A00.0;2#东威板电VCP线;沉锡;A板;负片;短边;1.5;470.0;430.0;0.5mm;H0080;东威;35;20;28;50.0;48.0;0.8;;;;;;;;;;;;;;;;孔铜;≥20平均≥25;33.33;26.14;34.64;35.3;27.45;36.6;32.24;ACC;20.0;25.0;0;26.14;36.6;32.24;4.37;10.46;464768;J0200597A00.0;470.0;430.0;408.6;204.0;;;;1.6;0.5;3734.0;3.2;202100.0;;;True;26.14;36.6;10.46;0.30700000000000005;6.140000000000001;0.5
DCI-20250527245;ECI-20250526003;WOA250514301-00-001-001;J0400624A00.1;2#龙门图电线;喷锡;A板;正片;短边;1;580.0;542.0;1.15;;东威;5;5;28;50.0;18.5;2.1;龙门;70;25;63.01;63.01;18.0;11.0;;;70.0;8;;否;;;孔铜;≥25;36.31;31.38;36.92;37.54;33.23;36.3;35.28;ACC;25.0;30.0;0;31.38;37.54;35.28;2.42;6.16;464037;J0400624A00.1;580.0;542.0;183.0;128.0;2.0/;63.01;63.01;2.0;1.15;8147.0;1.739130434782609;314360.0;2.0;;False;31.38;37.54;6.16;0.2552;6.379999999999999;1.15
DCI-20250527309;ECI-20250526004;WOA250521510-00-001-001;J0400654A00.0;2#龙门图电线;喷锡;A板;正片;短边;1.1;622.0;449.0;0.45mm;;东威;5;5;28;50.0;18.5;2.1;龙门;35;18;42.03;46.75;16.0;10.0;;;60.0;8;;是;;;孔铜;≥18平均20;28.92;24.0;28.31;28.31;21.54;31.38;27.07;ACC;18.0;23.0;0;21.54;31.38;27.08;3.61;9.84;473353;J0400654A00.0;622.0;449.0;209.2;149.7;0.254/0.254;42.03;46.75;1.6;0.45;6742.0;3.555555555555556;279278.0;0.254;0.254;False;21.54;31.38;9.84;0.19666666666666663;3.539999999999999;0.45
DCI-20250527354;ECI-20250524002;WOA250521554-00-001-002;JB2C657LB0;2#龙门图电线;喷锡;A板;正片;短边;1.5;622.0;520.5;0.55;;东威;5;5;28;50.0;18.5;2.1;龙门;52.9;20;49.0;55.0;17.0;10.0;;;60.0;8;;否;;;孔铜;≥20平均25;38.56;27.45;33.33;39.87;26.8;32.03;33;ACC;20.0;25.0;0;26.8;39.87;33.01;5.45;13.07;90311;JB2C657LB0;622.0;520.5;227.5;200.0;0.2/0.2mm;49.0;55.0;1.6;0.55;9250.0;2.909090909090909;323751.0;0.2;0.2;False;26.8;39.87;13.069999999999997;0.34;6.800000000000001;0.55
DCI-20250527408;ECI-20250429006;WOA250423719-00-001-002;JB2C447LA1;2#龙门图电线;喷锡;A板;正片;短边;1.5;563.0;450.0;0.4;;东威;5;5;28;50.0;18.5;2.1;龙门;34;20;66.0;62.0;19.0;10.0;;;60.0;8;;是;;;孔铜;≥20平均25;35.3;28.11;33.99;32.18;26.8;35.3;31.94;ACC;20.0;25.0;0;26.8;35.3;31.95;3.69;8.499999999999996;66360;JB2C447LA1;563.0;450.0;327.5;213.0;0.305/0.214;66.0;62.0;1.6;0.4;20265.0;4.0;253350.0;0.305;0.214;False;26.8;35.3;8.499999999999996;0.34;6.800000000000001;0.4
DCI-20250527447;ECI-20250525010;WOA250521534-00-002-004;JB2C632LA1;2#龙门图电线;喷锡;A板;正片;短边;1.5;624.0;381.0;0.4;;东威;5;5;28;50.0;18.5;2.1;龙门;78.7;20;76.0;78.0;18.5;11.0;;;60.0;8;;是;;;孔铜;≥20平均25;33.33;26.14;35.3;32.68;25.49;34.64;32.26;ACC;20.0;25.0;0;25.49;35.3;31.26;4.33;9.809999999999999;73903;JB2C632LA1;624.0;381.0;354.0;201.0;0.3/0.2;76.0;78.0;1.6;0.4;14808.0;4.0;237744.0;0.3;0.2;False;25.49;35.3;9.809999999999999;0.2744999999999999;5.489999999999998;0.4
DCI-20250527525;ECI-20250527002;WOA250526636-00-001-001;J0200642A00.0;2#龙门图电线;沉锡;A板;正片;短边;1.5;580.0;454.0;0.55mm;H0080;东威;5;5;28;45.0;18.5;2.1;龙门;35;25;50.96;54.33;18.0;10.0;;;70.0;8;;否;;;孔铜;≥25;38.56;31.37;38.56;36.6;32.03;40.52;36.27;ACC;25.0;30.0;0;31.37;40.52;36.27;3.76;9.150000000000002;482307;J0200642A00.0;580.0;454.0;273.0;216.0;0.3/0.2;50.96;54.33;1.6;0.55;15992.0;2.909090909090909;263320.0;0.3;0.2;False;31.37;40.52;9.150000000000002;0.2548;6.370000000000001;0.55
DCI-20250528086;ECI-20250527005;WOA250520467-00-002-002;J0600108C00.0;2#东威板电VCP线;沉锡;A板;负片;短边;;580.0;528.0;0.25mm;H0080;东威;35;25;27;50.0;55.7;0.7;;;;;;;;;;;;;是;;;孔铜;≥25;33.23;27.69;33.23;34.46;27.69;35.08;31.89;ACC;25.0;30.0;1;27.69;35.08;31.9;3.34;7.389999999999997;475630;J0600108C00.0;580.0;528.0;268.2;249.0;;;;1.6;0.25;45177.0;6.4;306240.0;;;True;27.69;35.08;7.389999999999997;0.10760000000000006;2.6900000000000013;0.25
DCI-20250528223;ECI-20250526002;WOA250521539-00-001-002;J0200618A00.0;2#龙门图电线;喷锡;A板;正片;短边;1.5;546.0;364.0;0.45mm;;东威;5;5;28;50.0;18.5;2.1;龙门;33.4;20;43.75;46.9;17.0;10.0;;;60.0;8;;是;;;孔铜;≥20平均25;30.07;24.18;26.8;26.14;24.18;30.07;26.9;ACC;20.0;25.0;1;24.18;30.07;26.91;2.66;5.890000000000001;475360;J0200618A00.0;546.0;364.0;344.0;173.0;0.152/0.252;43.75;46.9;1.6;0.45;5087.0;3.555555555555556;198744.0;0.152;0.252;False;24.18;30.07;5.890000000000001;0.209;4.18;0.45
DCI-20250528229;ECI-20250527008;WOA250526614-00-001-001;J0200638A00.0;2#东威板电VCP线;沉金;A板;负片;短边;0.4;600.0;520.5;0.3mm;H0080;东威;35;25;27;30.0;48.8;0.8;;;;;;;;;;;;;是;;;孔铜;≥25;32.03;30.72;34.64;31.37;30.07;33.33;32.02;ACC;25.0;30.0;0;30.07;34.64;32.03;1.7;4.57;480057;J0200638A00.0;600.0;520.5;133.2;95.52;;;;0.45;0.3;30355.0;1.5;312300.0;;;True;30.07;34.64;4.57;0.2028;5.07;0.3
DCI-20250528317;ECI-20250527001;WOA250523589-00-001-001;JP21454LA0;2#龙门图电线;喷锡;A板;正片;短边;1.50(含铜);565.0;445.0;0.4;H0053;东威;5;5;28;45.0;18.5;2.1;龙门;31;单点≥18，平均≥20;89.0;86.0;14.0;10.0;;;60.0;8;;是;;;孔铜;≥18平均20;29.41;22.88;27.45;29.41;23.53;28.11;26.79;ACC;18.0;23.0;0;22.88;29.41;26.8;2.89;6.530000000000001;31426;JP21454LA0;565.0;445.0;270.31;140.06;0.254/0.254;89.0;86.0;1.6;0.4;2903.0;4.0;251425.0;0.254;0.254;False;22.88;29.41;6.530000000000001;0.2711111111111111;4.879999999999999;0.4
DCI-20250528396;ECI-20250525011;WOA250521549-00-002-002;JP2C195EA1;2#龙门图电线;沉金;A板;正片;短边;1.5;608.0;542.0;0.5;;东威;5;5;28;50.0;18.5;2.1;龙门;35;18;43.0;43.0;15.0;10.0;;;60.0;8;;否;;;孔铜;≥18平均20;33.33;24.18;32.68;32.03;24.84;32.03;29.84;ACC;18.0;23.0;0;24.18;33.33;29.85;4.17;9.149999999999999;63370;JP2C195EA1;608.0;542.0;312.0;262.0;0.254/0.24;43.0;43.0;1.6;0.5;2950.0;3.2;329536.0;0.254;0.24;False;24.18;33.33;9.149999999999999;0.3433333333333333;6.18;0.5
DCI-20250528540;ECI-20250525006;WOA250522580-00-001-001;J0200581A00.1;1#东威图电VCP线;沉金;A板;正片;短边;1.1;622.0;531.0;0.35mm;H0080;东威;5;5;28;50.0;18.5;2.1;东威;35;18;39.55;48.11;26.0;15.0;40;40;36.0;6;1;否;;;孔铜;≥18平均20;30.07;26.14;30.07;28.76;26.8;29.41;28.54;ACC;18.0;23.0;0;26.14;30.07;28.54;1.69;3.93;480469;J0200581A00.1;622.0;531.0;168.91;119.38;0.127/0.127;39.55;48.11;1.2;0.35;24135.0;3.428571428571429;330282.0;0.127;0.127;True;26.14;30.07;3.9299999999999997;0.45222222222222225;8.14;0.35
DCI-20250529015;ECI-20250528002;WOA250526633-00-001-001;J0400667A00.0;2#龙门图电线;OSP;A板;正片;短边;1.2;546.0;341.0;0.35mm;;荣信;5;5;28;50.0;18.5;2.1;龙门;38.4;20;74.0;69.0;19.0;10.0;;;60.0;8;;是;;;孔铜;≥20平均25;32.03;27.45;33.33;31.37;26.14;32.68;30.5;ACC;20.0;25.0;0;26.14;33.33;30.5;2.97;7.189999999999998;482004;J0400667A00.0;546.0;341.0;317.0;248.0;0.15/0.18;74.0;69.0;1.6;0.35;19033.0;4.571428571428572;186186.0;0.15;0.18;False;26.14;33.33;7.189999999999998;0.30700000000000005;6.140000000000001;0.35
DCI-20250529052;ECI-20250528003;WOA250527644-00-001-001;J0200454B00.0;1#东威图电VCP线;喷锡;A板;正片;短边;0.9;622.0;520.5;1.1;;东威;5;5;28;50.0;18.5;2.1;东威;35;18;25.0;25.0;22.0;15.0;35;35;36.0;6;1;否;;;孔铜;≥18平均20;28.76;26.8;28.11;27.45;26.14;28.11;27.56;ACC;18.0;23.0;0;26.14;28.76;27.56;0.96;2.620000000000001;482557;J0200454B00.0;622.0;520.5;44.75;16.0;1/1.54;25.0;25.0;1.0;1.1;24848.0;0.9090909090909091;323751.0;1.0;1.54;True;26.14;28.76;2.620000000000001;0.45222222222222225;8.14;1.1
DCI-20250529054;ECI-20250528001;WOA250527639-00-001-001;J0200637A00.0;1#东威图电VCP线;OSP;A板;正片;短边;1.1;560.0;518.0;0.35;;荣信;5;5;2.9ASD;40.0;18.0;1.3;东威;38.4;20;70.1;76.2;31.0;15.0;40;40;36.0;6;1;是;;;孔铜;≥20平均25;29.41;28.11;32.68;30.07;27.45;32.68;30.06;ACC;20.0;25.0;0;27.45;32.68;30.07;2.23;5.23;482179;J0200637A00.0;560.0;518.0;265.0;248.0;0.2/0.2;70.1;76.2;1.2;0.35;19399.0;3.428571428571429;290080.0;0.2;0.2;True;27.45;32.68;5.23;0.37249999999999994;7.449999999999999;0.35
DCI-20250529243;ECI-20250527009;WOA250521504-00-001-001;JP40457EA0;2#龙门图电线;沉金;A板;正片;短边;1.0（不含铜）;622.0;546.0;0.3;;荣信;5;5;2.9ASD;40.0;18.0;1.3;龙门;58;25;32.0;28.0;18.0;10.0;;;70.0;8;;是;;;孔铜;≥25;32.68;30.72;36.6;31.37;29.41;32.03;32.13;ACC;25.0;30.0;0;29.41;36.6;32.14;2.46;7.190000000000001;71188;JP40457EA0;622.0;546.0;211.75;173.99;0.254/0.234;32.0;28.0;1.575;0.3;4830.0;5.25;339612.0;0.254;0.234;False;29.41;36.6;7.190000000000001;0.1764;4.41;0.3
DCI-20250529349;ECI-20250529002;WOA250528680-00-001-001;J0200647A00.0;2#东威板电VCP线;喷锡;A板;负片;短边;1.5;622.0;484.0;0.4;;东威;35;20;29;50.0;48.8;0.8;;;;;;;;;;;;;;;;孔铜;≥20平均25;32.0;26.46;32.0;31.38;25.23;30.77;29.64;ACC;20.0;25.0;0;25.23;32.0;29.64;3.0;6.77;482918;J0200647A00.0;622.0;484.0;370.4;230.8;;;;1.6;0.4;4196.0;4.0;301048.0;;;True;25.23;32.0;6.77;0.2615;5.23;0.4
DCI-20250529354;ECI-20250529001;WOA250521540-00-001-001;J0200616A00.0;2#东威板电VCP线;沉金;A板;负片;短边;0.4;600.0;450.0;0.5;;东威;35;20;22;30.0;48.8;0.8;;;;;;;;;;;;;;;;孔铜;≥20平均25;30.72;28.11;32.68;30.72;28.11;32.68;30.5;ACC;20.0;25.0;0;28.11;32.68;30.5;2.05;4.57;474406;J0200616A00.0;600.0;450.0;288.0;142.0;;;;0.45;0.5;2122.0;0.9;270000.0;;;True;28.11;32.68;4.57;0.40549999999999997;8.11;0.5
DCI-20250530002;ECI-20250527004;WOA250517424-00-002-002;J0400418A00.0;1#东威图电VCP线;沉锡;A板;正片;短边;0.61;600.0;457.0;0.4;H0001;东威;5;5;28;45.0;18.5;2.1;东威;52.9;单点≥20，平均≥25;46.4;51.5;32.0;16.0;45;40;36.0;6;1;是;;;孔铜;≥20平均25;29.54;24.62;31.38;30.15;24.0;32.62;28.71;ACC;20.0;25.0;1;24.0;32.62;28.72;3.58;8.619999999999997;385090;J0400418A00.0;600.0;457.0;282.0;143.0;0.2/0.2;46.4;51.5;1.6;0.4;27013.0;4.0;274200.0;0.2;0.2;True;24.0;32.62;8.619999999999997;0.2;4.0;0.4
DCI-20250530052;ECI-20250529005;WOA250527641-00-001-001;J0200324A00.0;2#东威板电VCP线;喷锡;A板;负片;短边;1.1;417.33;520.5;0.65;;东威;35;25;25;40.0;48.8;0.8;;;;;;;;;;;;;;;;孔铜;≥25;34.64;33.33;34.64;34.64;31.37;35.95;34.09;ACC;25.0;30.0;0;31.37;35.95;34.1;1.57;4.580000000000002;368594;J0200324A00.0;417.33;520.5;180.0;132.0;;;;1.2;0.65;15492.0;1.846153846153846;217220.265;;;True;31.37;35.95;4.580000000000002;0.2548;6.370000000000001;0.65
DCI-20250530061;ECI-20250527007;WOA250520463-00-001-002;J0200134B00.0;1#东威图电VCP线;喷锡;A板;正片;短边;0.9;622.0;473.5;0.35;H0144;东威;5;5;28;45.0;18.5;2.1;东威;35;单点≥18，平均≥20;50.0;54.0;21.0;15.0;45;40;36.0;6;1;是;;;孔铜;≥18平均20;29.41;26.14;28.11;28.76;26.8;28.76;27.99;ACC;18.0;23.0;0;26.14;29.41;28.0;1.27;3.27;472250;J0200134B00.0;622.0;473.5;228.07;118.2;0.178/0.178;50.0;54.0;1.0;0.35;18808.0;2.857142857142857;294517.0;0.178;0.178;True;26.14;29.41;3.2699999999999996;0.45222222222222225;8.14;0.35
DCI-20250530213;ECI-20250529007;WOA250521553-00-001-001;J0400335A00.0;2#龙门图电线;沉金;A板;正片;短边;0.71;622.0;536.0;0.3;;东威;5;5;28;50.0;18.5;2.1;龙门;35;18;66.08;63.85;17.0;10.0;;;60.0;8;;是;;;孔铜;≥18平均20;28.11;26.8;27.45;28.76;27.45;29.41;27.99;ACC;18.0;23.0;0;26.8;29.41;28.0;0.96;2.609999999999999;366604;J0400335A00.0;622.0;536.0;247.05;169.05;0.125/0.135;66.08;63.85;1.6;0.3;29078.0;5.333333333333334;333392.0;0.125;0.135;False;26.8;29.41;2.6099999999999994;0.48888888888888893;8.8;0.3
DCI-20250530467;ECI-20250529006;WOA250527643-00-001-001;JB21376LA0;2#龙门图电线;喷锡;A板;正片;短边;1.4mm+0.05/-0.1mm;622.0;364.0;0.35;;东威;5;5;28;50.0;18.5;2.1;龙门;38.4;20;67.0;68.0;18.5;10.0;;;60.0;8;;是;;;孔铜;≥20平均25;27.45;24.18;26.8;26.8;22.22;28.11;25.92;ACC;20.0;25.0;1;22.22;28.11;25.93;2.25;5.890000000000001;90288;JB21376LA0;622.0;364.0;172.6;134.5;0.2/0.145;67.0;68.0;1.6;0.35;32362.0;4.571428571428572;226408.0;0.2;0.145;False;22.22;28.11;5.890000000000001;0.11099999999999995;2.219999999999999;0.35
DCI-20250530520;ECI-20250530002;WOA250527640-00-001-001;J0600127A00.0;1#东威图电VCP线;沉金;A板;正片;短边;;470.0;392.0;0.25mm;;东威;5;5;2.9ASD;40.0;18.0;1.3;东威;38.4;20;60.22;61.3;35.0;15.0;45;45;36.0;6;1;是;;;孔铜;≥20平均25;28.76;22.88;28.11;28.76;22.22;28.11;26.47;ACC;20.0;25.0;1;22.22;28.76;26.47;3.06;6.540000000000003;478324;J0600127A00.0;470.0;392.0;175.6;110.3;0.127/0.11;60.22;61.3;1.6;0.25;35917.0;6.4;184240.0;0.127;0.11;True;22.22;28.76;6.540000000000003;0.11099999999999995;2.219999999999999;0.25
DCI-20250602128;ECI-20250602007;WOA250529687-00-001-001;J0400092B00.0;2#东威板电VCP线;沉锡;A板;负片;短边;1;600.0;520.5;0.325mm;;东威;38.4;20;30;50.0;48.8;0.8;;;;;;;;;;;;;;;;孔铜;≥20平均≥25;28.11;23.53;28.76;28.11;22.88;29.41;26.8;ACC;20.0;25.0;1;22.88;29.41;26.8;2.83;6.530000000000001;483623;J0400092B00.0;600.0;520.5;248.0;188.5;;;;1.55;0.325;10097.0;4.769230769230769;312300.0;;;True;22.88;29.41;6.530000000000001;0.14399999999999996;2.879999999999999;0.325
DCI-20250603037;ECI-20250602002;WOA250529708-00-001-001;J0400666A00.0;1#东威图电VCP线;OSP;A板;正片;短边;0.8;560.0;520.5;0.35;;荣信;5;5;2.9ASD;40.0;18.0;1.3;东威;38.35;20;78.0;73.0;32.0;15.0;40;40;36.0;6;1;是;;;孔铜;≥20平均25;34.64;28.11;33.33;31.37;28.11;30.72;31.04;ACC;20.0;25.0;0;28.11;34.64;31.05;2.67;6.530000000000001;481313;J0400666A00.0;560.0;520.5;254.0;248.0;0.15/0.2;78.0;73.0;1.2;0.35;28724.0;3.428571428571429;291480.0;0.15;0.2;True;28.11;34.64;6.530000000000001;0.40549999999999997;8.11;0.35
DCI-20250603075;ECI-20250530008;WOA250521530-00-001-001;J0400451A00.0;2#龙门图电线;沉金;A板;正片;短边;0.71;600.0;526.0;0.4;;东威;5;5;28;50.0;18.5;2.1;龙门;33.4;25;64.0;68.9;18.0;10.0;;;70.0;8;;是;;;孔铜;≥25;32.68;28.11;32.03;31.37;28.76;33.33;31.04;ACC;25.0;30.0;1;28.11;33.33;31.05;2.14;5.219999999999999;396077;J0400451A00.0;600.0;526.0;250.0;284.0;0.25/0.247;64.0;68.9;1.6;0.4;14396.0;4.0;315600.0;0.25;0.247;False;28.11;33.33;5.219999999999999;0.12439999999999998;3.1099999999999994;0.4
DCI-20250603203;ECI-20250602012;WOA250530733-00-001-001;J0200620A01.0;2#龙门图电线;喷锡;A板;正片;短边;1.5;580.0;450.0;0.35;;东威;5;5;28;50.0;18.5;2.1;龙门;35;18;80.329;75.479;17.5;10.0;;;60.0;8;;是;;;孔铜;≥18平均20;28.11;24.18;29.41;30.07;23.53;32.03;27.88;ACC;18.0;23.0;0;23.53;32.03;27.89;3.38;8.5;484879;J0200620A01.0;580.0;450.0;271.6;214.0;0.2/0.2;80.329;75.479;1.6;0.35;17308.0;4.571428571428572;261000.0;0.2;0.2;False;23.53;32.03;8.5;0.3072222222222223;5.530000000000001;0.35
DCI-20250603240;ECI-20250602003;WOA250530726-00-001-001;J0200650A00.0;2#龙门图电线;喷锡;A板;正片;短边;1.5;622.0;532.0;0.35;;东威;5;5;28;50.0;18.5;2.1;龙门;35;20;64.5;65.78;18.5;10.0;;;60.0;8;;是;;;孔铜;≥20平均25;29.41;24.18;26.14;28.11;23.53;35.0;27.72;ACC;20.0;25.0;1;23.53;35.0;27.73;4.21;11.47;485172;J0200650A00.0;622.0;532.0;169.1;105.5;0.254/0.2;64.5;65.78;1.6;0.35;48744.0;4.571428571428572;330904.0;0.254;0.2;False;23.53;35.0;11.469999999999999;0.17650000000000005;3.530000000000001;0.35
DCI-20250603587;ECI-20250530010;WOA250522567-00-001-001;J0600070A01.0;2#龙门图电线;沉金;A板;正片;短边;;622.0;470.0;0.4;;荣信;5;5;2.9ASD;40.0;18.0;1.3;龙门;42;18;61.05;63.49;17.0;10.0;;;60.0;8;;是;;;孔铜;≥18平均20;28.76;20.92;26.8;28.76;21.57;27.45;25.71;ACC;18.0;23.0;1;20.92;28.76;25.71;3.55;7.84;377890;J0600070A01.0;622.0;470.0;290.0;219.0;0.25/0.23;61.05;63.49;2.3;0.4;7716.0;5.749999999999999;292340.0;0.25;0.23;False;20.92;28.76;7.84;0.16222222222222232;2.9200000000000017;0.4
DCI-20250603619;ECI-20250530011;WOA250521511-00-001-001;J0400054B00.0;1#东威图电VCP线;喷锡;A板;正片;短边;0.4;622.0;503.0;0.4;;东威;5;5;28;50.0;18.5;2.1;东威;35;18;49.0;53.0;26.0;15.0;35;35;36.0;6;1; 是;;;孔铜;≥18平均20;33.33;24.84;32.03;33.33;26.14;32.68;30.39;ACC;18.0;23.0;0;24.84;33.33;30.39;3.85;8.489999999999998;472982;J0400054B00.0;622.0;503.0;118.2;118.04;0.203/0.178;49.0;53.0;1.0;0.4;21460.0;2.5;312866.0;0.203;0.178;True;24.84;33.33;8.489999999999998;0.38;6.84;0.4
DCI-20250604020;ECI-20250602014;WOA250521509-00-001-001;J0400528B00.0;1#东威图电VCP线;喷锡;A板;正片;短边;0.4;622.0;483.0;0.35mm;;东威;5;5;28;50.0;18.5;2.1;东威;35;18;50.84;50.66;26.0;15.0;35;35;36.0;6;1;是;;;孔铜;≥18平均20;27.69;24.0;27.69;28.92;26.46;32.0;27.79;ACC;18.0;23.0;0;24.0;32.0;27.79;2.65;8.0;472200;J0400528B00.0;622.0;483.0;228.06;118.205;0.152/0.203;50.84;50.66;1.0;0.35;26036.0;2.857142857142857;300426.0;0.152;0.203;True;24.0;32.0;8.0;0.3333333333333333;6.0;0.35
DCI-20250604021;ECI-20250602015;WOA250521508-00-001-001;J0400477B00.0;1#东威图电VCP线;喷锡;A板;正片;短边;0.4;622.0;482.0;0.35;;东威;5;5;28;50.0;18.5;2.1;龙门;35;18;57.0;58.0;26.0;15.0;35;35;36.0;6;1;是;;;孔铜;≥18平均20;32.68;23.53;31.37;32.68;24.84;31.37;29.41;ACC;18.0;23.0;0;23.53;32.68;29.41;4.11;9.149999999999999;472147;J0400477B00.0;622.0;482.0;228.07;118.205;0.152/0.203;57.0;58.0;1.0;0.35;27295.0;2.857142857142857;299804.0;0.152;0.203;True;23.53;32.68;9.149999999999999;0.3072222222222223;5.530000000000001;0.35
DCI-20250604071;ECI-20250602016;WOA250530727-00-001-001;J0200651A00.0;1#东威图电VCP线;喷锡;A板;正片;短边;1.1;622.0;457.0;0.4;H0116;东威;5;5;28;40.0;18.5;2.1;东威;38.4;单点≥20，平均≥25;54.46;53.75;25.0;15.0;40;30;36.0;6;1;是;;;孔铜;≥20平均25;28.76;26.8;28.76;28.76;27.45;28.76;28.21;ACC;20.0;25.0;0;26.8;28.76;28.22;0.87;1.960000000000001;485207;J0200651A00.0;622.0;457.0;137.518;107.54;0.3/0.201;54.46;53.75;1.2;0.4;43820.0;3.0;284254.0;0.3;0.201;True;26.8;28.76;1.9600000000000009;0.34;6.800000000000001;0.4
DCI-20250604169;ECI-20250603003;WOA250530718-00-001-001;JS21458EA0;2#龙门图电线;沉金;A板;正片;短边;1.50(含铜);470.0;414.8;0.35;H0053;东威;5;5;28;45.0;18.5;2.1;龙门;35;单点≥18，平均≥20;36.0;33.0;17.0;10.0;;;60.0;8;;否;;;孔铜;≥18平均20;29.41;21.57;29.41;29.41;23.53;30.07;27.23;ACC;18.0;23.0;0;21.57;30.07;27.23;3.69;8.5;2851;JS21458EA0;470.0;414.8;130.0;72.0;0.255/0.196;36.0;33.0;1.6;0.35;6320.0;4.571428571428572;194956.0;0.255;0.196;False;21.57;30.07;8.5;0.19833333333333336;3.5700000000000003;0.35
