Repository: BecaLiang/copper-thickness-consumption-tool

# Copper Usage

This projects provides a tool to calculate machine parameters for the pattern plating step at JST. Customer provided inputs like the desired thickness are combined with a safety margin to answer the question "What are my machine settings so I fulfill the customer required minimal thickness with a probability of 1 - margin?". To achieve this, a layer modelling the effect of our process on the minimal copper thickness is also contained.

## 1. Working Principles

The copper thickness tool is based on two functional entities. Firstly a tool to calculate the minimum thickness among all 6 measured points from all relevant inputs, implemented as an inheritance from _ThicknessCalcul

File: train_data.csv (part 21 of 37)
;Minimum Hole Diameter (mm);Customer Number;Full Board Plating_Production Line Equipment Name;Full Board Plating_Copper Surface Requirement (um);Full Board Plating_Hole Copper Requirement (um);Full Board Plating_Copper Current Density;Full Board Plating_Spray Frequency (HZ);Full Board Plating_Copper Plating Time (min);Full Board Plating_Board Speed (m/min);Pattern Plating_Production;Pattern Plating_Copper Surface Requirement (um);Pattern Plating_Hole Copper Requirement (um);Pattern Plating_Plated Area (GTL);Pattern Plating_Plated Area (GBL);Pattern Plating_Copper Current Density;Pattern Plating_Tin Plating Current Density;Pattern Plating_Spray Frequency|Copper (HZ);Pattern Plating_Spray Frequency|Tin (HZ);Pattern Plating_Copper Plating Time (min);Pattern Plating_Tin Plating Time (min);Pattern Plating_Board Speed (m/min);Is Hole Plugged;Not Plugged;Plugged;Inspection Item;Requirement;Measured Range 1;Measured Range 2;Measured Range 3;Measured Range 4;Measured Range 5;Measured Range 6;Average Value;Judgment;min_requirement;judgement_criteria;label;thickness_min;thickness_max;thickness_mean;thickness_std;thickness_range;mfgpartId;Part Number;Panel Length;Panel Width;Part Length;Part Width;Line width/spacing (mm);Graphic Area C Side %;Graphic Area S Side %;Board Thickness (mm);Min. hole size;Total Hole Quantity;Ratio;Panel Size;Line Width (mm);Line Spacing (mm);is_vcp;minimal_thickness;maximal_thickness;thickness_asymmetry;thickness_req_ratio;thickness_delta;minimum_hole_diameter
DCI-20250604171;ECI-20250602011;WOA250521513-00-001-001;J0400486A00.0;2#龙门图电线;喷锡;A板;正片;短边;1.2;622.0;492.0;0.35;;东威;5;5;28;50.0;18.5;2.1;龙门;35;18;44.98;49.92;16.0;10.0;;;60.0;8;;是;;;孔铜;≥18平均20;28.76;25.49;29.41;30.72;24.84;30.07;28.21;ACC;18.0;23.0;0;24.84;30.72;28.22;2.46;5.879999999999999;414558;J0400486A00.0;622.0;492.0;199.65;154.71;0.183/0.178;44.98;49.92;1.6;0.35;33221.0;4.571428571428572;306024.0;0.183;0.178;False;24.84;30.72;5.879999999999999;0.38;6.84;0.35
DCI-20250604327;ECI-20250602006;WOA250521532-00-011-014;J0400055A00.4;2#龙门图电线;沉锡;A板;正片;短边;0.46;580.0;546.0;0.5;;荣信;5;5;2.9ASD;40.0;18.0;1.3;龙门;65-100;25;59.2;64.55;19.0;11.0;;;70.0;8;;否;;;孔铜;≥25;36.6;28.76;33.99;33.99;28.76;34.64;32.79;ACC;25.0;30.0;1;28.76;36.6;32.79;3.26;7.84;485499;J0400055A00.4;580.0;546.0;268.0;129.0;0.2/0.25;59.2;64.55;1.6;0.5;6878.0;3.2;316680.0;0.2;0.25;False;28.76;36.6;7.84;0.15040000000000006;3.7600000000000016;0.5
DCI-20250604400;ECI-20250602008;WOA250522561-00-001-001;J0400658A00.0;2#龙门图电线;沉锡;A板;正片;短边;0.71;546.0;470.0;0.325mm;;东威;5;5;28;50.0;18.5;2.1;龙门;52.9;20;46.2;43.2;18.5;10.0;;;60.0;8;;是;;;孔铜;≥20平均25;33.33;24.46;32.03;33.99;27.45;26.64;29.65;ACC;20.0;25.0;0;24.46;33.99;29.65;3.97;9.530000000000001;477392;J0400658A00.0;546.0;470.0;255.5;222.0;0.2/0.2;46.2;43.2;1.7;0.325;26473.0;5.230769230769231;256620.0;0.2;0.2;False;24.46;33.99;9.530000000000001;0.22300000000000003;4.460000000000001;0.325
DCI-20250604401;ECI-20250602009;WOA250522563-00-001-001;J0400659A00.0;2#龙门图电线;沉锡;A板;正片;短边;0.71;546.0;470.0;0.325mm;;东威;5;5;28;50.0;18.5;2.1;龙门;52.9;20;45.98;41.56;18.5;10.0;;;60.0;8;;是;;;孔铜;≥20平均25;27.45;23.53;28.11;26.14;23.53;27.45;26;ACC;20.0;25.0;1;23.53;28.11;26.03;2.04;4.579999999999998;477742;J0400659A00.0;546.0;470.0;255.5;222.0;0.2/0.2;45.98;41.56;1.7;0.325;27529.0;5.230769230769231;256620.0;0.2;0.2;False;23.53;28.11;4.579999999999998;0.17650000000000005;3.530000000000001;0.325
DCI-20250604564;ECI-20250604006;WOA250603064-00-001-001;J0200635A00.0;2#龙门图电线;喷锡;A板;正片;短边;1.5;622.0;515.0;0.3mm;H0200;东威;5;5;28;45.0;18.5;2.1;龙门;33.4;单点≥18，平均≥20;35.0;38.0;17.0;10.0;;;60.0;8;;是;;;孔铜;≥18平均20;32.03;22.22;32.03;32.68;23.53;33.33;29.3;ACC;18.0;23.0;0;22.22;33.33;29.3;5.02;11.11;480133;J0200635A00.0;622.0;515.0;122.08;92.8;0.254/0.254;35.0;38.0;1.6;0.3;32174.0;5.333333333333334;320330.0;0.254;0.254;False;22.22;33.33;11.11;0.23444444444444437;4.219999999999999;0.3
DCI-20250604566;ECI-20250604008;WOA250603033-00-001-001;J0400667A01.0;2#龙门图电线;OSP;A板;正片;短边;1.2;546.0;341.0;0.35mm;H0001;荣信;5;5;2.8;45.0;18.5;1.3;龙门;38.4;单点≥20，平均≥25;74.0;69.0;18.0;10.0;;;60.0;8;;是;;;孔铜;≥20平均25;29.41;26.14;32.03;31.37;28.11;30.72;29.63;ACC;20.0;25.0;0;26.14;32.03;29.63;2.21;5.890000000000001;482262;J0400667A01.0;546.0;341.0;317.0;248.0;0.15/0.18;74.0;69.0;1.6;0.35;19031.0;4.571428571428572;186186.0;0.15;0.18;False;26.14;32.03;5.890000000000001;0.30700000000000005;6.140000000000001;0.35
DCI-20250605037;ECI-20250602017;WOA250521533-00-002-002;JB4C669TA1;2#龙门图电线;沉锡;A板;正片;短边;0.35(不含铜);622.0;500.0;0.5;H0080;东威;5;5;28;45.0;18.5;2.1;龙门;52.9;"单点≥20，平均≥25;";41.93;36.19;17.0;10.0;;;60.0;8;;是;;;孔铜;≥20平均25;32.03;28.76;33.33;33.99;26.14;32.03;31.04;ACC;20.0;25.0;0;26.14;33.99;31.05;3.0;7.850000000000001;473653;JB4C669TA1;622.0;500.0;195.0;138.0;0.254/0.254;41.93;36.19;1.6;0.5;12035.0;3.2;311000.0;0.254;0.254;False;26.14;33.99;7.850000000000001;0.30700000000000005;6.140000000000001;0.5
DCI-20250605240;ECI-20250604009;WOA250603032-00-001-001;J0400666A01.0;1#东威图电VCP线;OSP;A板;正片;短边;0.8;560.0;520.5;0.35;H0001;荣信;5;5;2.8;40.0;18.5;1.3;东威;38.4;单点≥20，平均≥25;78.0;73.0;28.0;15.0;40;30;36.0;6;1;是;;;孔铜;≥20平均25;29.41;26.14;32.03;31.37;28.11;30.72;29.63;ACC;20.0;25.0;0;26.14;32.03;29.63;2.21;5.890000000000001;482426;J0400666A01.0;560.0;520.5;254.0;248.0;0.15/0.2;78.0;73.0;1.2;0.35;;3.428571428571429;291480.0;0.15;0.2;True;26.14;32.03;5.890000000000001;0.30700000000000005;6.140000000000001;0.35
DCI-20250605462;ECI-20250604007;WOA250530716-00-001-001;J0400565B00.0;2#龙门图电线;沉锡;A板;正片;短边;0.7;580.0;546.0;0.35mm;H0080;东威;5;5;28;45.0;18.5;2.1;龙门;35;单点≥18，平均≥20;55.88;70.11;18.0;10.0;;;60.0;8;;是;;;孔铜;≥18平均20;34.64;22.88;35.95;34.64;24.84;32.68;30.93;ACC;18.0;23.0;0;22.88;35.95;30.94;5.62;13.07;483074;J0400565B00.0;580.0;546.0;278.0;173.0;0.15/0.159;55.88;70.11;1.6;0.35;44735.0;4.571428571428572;316680.0;0.15;0.159;False;22.88;35.95;13.070000000000004;0.2711111111111111;4.879999999999999;0.35
DCI-20250605564;ECI-20250605001;WOA250602001-00-001-001;J0400680A00.0;2#龙门图电线;喷锡;A板;正片;短边;1.1;600.0;516.0;0.35;H0154;东威;5;5;28;45.0;18.5;2.1;龙门;35;单点≥20，平均≥25;57.49;57.8;16.5;10.0;;;60.0;8;;是;;;孔铜;≥20平均25;32.0;24.62;29.54;33.85;27.08;32.0;29.84;ACC;20.0;25.0;0;24.62;33.85;29.85;3.47;9.23;485344;J0400680A00.0;600.0;516.0;245.0;190.0;0.203/0.251;57.49;57.8;1.6;0.35;25039.0;4.571428571428572;309600.0;0.203;0.251;False;24.62;33.85;9.23;0.23100000000000004;4.620000000000001;0.35
DCI-20250605569;ECI-20250605007;WOA250603053-00-001-001;J0400651A00.0;2#东威板电VCP线;沉银;A板;负片;短边;0.71;600.0;520.5;0.4mm;H0080;东威;35;单点≥18，平均≥20;31;50.0;48.75;0.8;;;;;;;;;;;;;否;;;孔铜;≥18平均20;29.41;22.22;28.11;29.41;22.88;30.07;27.01;ACC;18.0;23.0;1;22.22;30.07;27.02;3.52;7.850000000000001;485181;J0400651A00.0;600.0;520.5;250.0;140.0;;;;1.65;0.4;7433.0;4.124999999999999;312300.0;;;True;22.22;30.07;7.850000000000001;0.23444444444444437;4.219999999999999;0.4
DCI-20250605570;ECI-20250605003;WOA250530719-00-001-001;J0400650A00.0;2#东威板电VCP线;沉银;A板;负片;短边;0.71;600.0;520.5;0.4mm;H0080;东威;35;单点≥18，平均≥20;30;50.0;48.75;0.8;;;;;;;;;;;;;否;;;孔铜;≥18平均20;30.72;21.57;30.07;29.41;22.88;31.37;27.67;ACC;18.0;23.0;1;21.57;31.37;27.67;4.29;9.8;476803;J0400650A00.0;600.0;520.5;250.0;140.0;;;;1.65;0.4;6097.0;4.124999999999999;312300.0;;;True;21.57;31.37;9.8;0.19833333333333336;3.5700000000000003;0.4
DCI-20250605592;ECI-20250507011;WOA250418587-00-001-001;J0400070B00.0;2#龙门图电线;喷锡;A板;正片;短边;0.8;600.0;520.5;0.35mm;;东威;5;5;28;50.0;18.5;2.1;龙门;83.7;25;58.0;58.0;19.0;12.0;;;70.0;8;;是;;;孔铜;≥25;29.41;28.76;30.72;30.07;28.11;31.37;29.74;ACC;25.0;30.0;1;28.11;31.37;29.74;1.22;3.260000000000002;309790;J0400070B00.0;600.0;520.5;318.0;250.0;/;58.0;58.0;1.6;0.35;51950.0;4.571428571428572;312300.0;;;False;28.11;31.37;3.2600000000000016;0.12439999999999998;3.1099999999999994;0.35
DCI-20250605597;ECI-20250604010;WOA250519451-00-002-002;JP6C050EB0;2#龙门图电线;沉金;A板;正片;短边;;622.0;347.0;0.3;H0080;荣信;5;5;2.8;45.0;18.5;1.3;龙门;35;25;71.0;72.0;18.0;11.0;;;70.0;8;;否;;;孔铜;≥25;33.99;29.41;34.64;32.68;28.76;34.64;32.35;ACC;25.0;30.0;1;28.76;34.64;32.35;2.64;5.879999999999999;181003;JP6C050EB0;622.0;347.0;274.0;106.0;0.2/0.19;71.0;72.0;1.6;0.3;20345.0;5.333333333333334;215834.0;0.2;0.19;False;28.76;34.64;5.879999999999999;0.15040000000000006;3.7600000000000016;0.3
DCI-20250606036;ECI-20250605002;WOA250530714-00-001-001;J0400677A00.0;2#龙门图电线;喷锡;A板;正片;短边;1.2;622.0;493.0;0.4;H0144;东威;5;5;28;45.0;18.5;2.1;龙门;35;单点≥18，平均≥20;57.16;55.46;15.0;10.0;;;60.0;8;;是;;;孔铜;≥18平均20;26.14;21.57;26.8;26.8;21.57;27.45;25.05;ACC;18.0;23.0;1;21.57;27.45;25.05;2.73;5.879999999999999;484156;J0400677A00.0;622.0;493.0;199.65;154.71;0.183/0.178;57.16;55.46;1.6;0.4;41446.0;4.0;306646.0;0.183;0.178;False;21.57;27.45;5.879999999999999;0.19833333333333336;3.5700000000000003;0.4
DCI-20250606082;ECI-20250605005;WOA250520489-00-001-001;J0400152A00.0;2#东威板电VCP线;沉金;A板;负片;短边;1.5;600.0;347.0;0.45;H0080;东威;35;单点≥20，平均≥25;24;50.0;48.75;0.8;;;;;;;;;;;;;是;;;孔铜;≥20平均25;32.03;23.53;34.64;32.03;22.88;33.33;29.74;ACC;20.0;25.0;1;22.88;34.64;29.74;5.16;11.76;275154;J0400152A00.0;600.0;347.0;328.32;185.83;;;;2.4;0.45;3412.0;5.333333333333333;208200.0;;;True;22.88;34.64;11.760000000000002;0.14399999999999996;2.879999999999999;0.45
DCI-20250606165;ECI-20250605006;WOA250602004-00-001-001;J0600129A00.0;1#东威图电VCP线;沉金;A板;正片;短边;;560.0;542.0;0.3mm;H0080;东威;5;5;28;40.0;18.5;2.1;东威;33.4;单点≥20，平均≥25;63.6;60.4;26.0;14.0;40;30;36.0;6;1;否;;;孔铜;≥20平均25;25.49;20.92;26.14;26.8;20.26;26.8;24.4;ACC;20.0;25.0;1;20.26;26.8;24.4;3.0;6.539999999999999;485592;J0600129A00.0;560.0;542.0;266.4;128.0;0.12/0.11;63.6;60.4;1.0;0.3;34635.0;3.333333333333333;303520.0;0.12;0.11;True;20.26;26.8;6.539999999999999;0.013000000000000077;0.26000000000000156;0.3
DCI-20250606171;ECI-20250604002;WOA250528657-00-001-001;J0400236A00.0;2#龙门图电线;喷锡;A板;正片;短边;1.1;622.0;497.0;0.35;H0144;东威;5;5;28;45.0;18.5;2.1;龙门;35;单点≥18，平均≥20;73.0;80.0;16.0;10.0;;;60.0;8;;是;;;孔铜;≥18平均≥20;25.49;22.22;27.45;24.18;20.26;27.45;24.5;ACC;18.0;23.0;1;20.26;27.45;24.51;2.89;7.189999999999998;309397;J0400236A00.0;622.0;497.0;298.1;116.7;0.203/0.203;73.0;80.0;1.6;0.35;20959.0;4.571428571428572;309134.0;0.203;0.203;False;20.26;27.45;7.189999999999998;0.12555555555555564;2.2600000000000016;0.35
DCI-20250606175;ECI-20250603004;WOA250522570-00-002-002;J0400280A01.0;2#龙门图电线;沉锡;A板;正片;长边;0.9;626.0;506.0;0.325mm;H0080;东威;5;5;28;45.0;18.5;2.1;龙门;33.4;单点≥20，平均≥25;56.0;73.6;18.0;10.0;;;60.0;8;;是;;;孔铜;≥20平均≥25;31.37;24.18;28.11;30.07;24.84;28.76;27.88;ACC;20.0;25.0;1;24.18;31.37;27.89;2.85;7.190000000000001;476860;J0400280A01.0;626.0;506.0;305.0;240.0;0.2/0.2;56.0;73.6;1.5;0.325;32965.0;4.615384615384615;316756.0;0.2;0.2;False;24.18;31.37;7.190000000000001;0.209;4.18;0.325
DCI-20250606282;ECI-20250605013;WOA250529711-00-001-001;J0200462A00.1;2#东威板电VCP线;沉锡;A板;负片;短边;1;546.0;376.0;0.5;H0080;东威;54.9;25;31;45.0;48.75;0.8;;;;;;;;;;;;;是;;;孔铜;≥25;32.03;31.37;35.95;33.33;30.07;33.99;32.79;ACC;25.0;30.0;0;30.07;35.95;32.79;2.08;5.880000000000003;489755;J0200462A00.1;546.0;376.0;356.0;258.0;;;;1.14;0.5;15006.0;2.28;205296.0;;;True;30.07;35.95;5.880000000000003;0.2028;5.07;0.5
DCI-20250606427;ECI-20250605011;WOA250602008-00-001-001;J0400660A00.0;2#龙门图电线;沉锡;A板;正片;短边;0.7;560.0;517.0;0.4mm;H0080;东威;5;5;28;45.0;18.5;2.1;龙门;52.9;单点≥20，平均≥25;47.03;47.8;18.0;11.0;;;60.0;8;;是;;;孔铜;≥20平均25;27.69;24.0;28.92;27.69;24.0;30.15;27.07;ACC;20.0;25.0;1;24.0;30.15;27.08;2.55;6.149999999999999;482760;J0400660A00.0;560.0;517.0;262.32;245.16;0.2/0.199;47.03;47.8;1.6;0.4;14126.0;4.0;289520.0;0.2;0.199;False;24.0;30.15;6.149999999999999;0.2;4.0;0.4
DCI-20250606522;ECI-20250605004;WOA250520488-00-002-002;J0400139B00.0;2#龙门图电线;沉金;A板;正片;短边;0.6;622.0;546.0;0.45;H0080;东威;5;5;28;45.0;18.5;2.1;龙门;90;单点≥20，平均≥25;49.1;50.6;17.0;13.0;;;60.0;8;;是;;;孔铜;≥20平均25;30.77;27.08;32.62;31.38;27.08;30.77;29.95;ACC;20.0;25.0;0;27.08;32.62;29.95;2.32;5.539999999999999;475703;J0400139B00.0;622.0;546.0;250.8;169.61;0.25/0.22;49.1;50.6;1.8;0.45;18528.0;4.0;339612.0;0.25;0.22;False;27.08;32.62;5.539999999999999;0.3539999999999999;7.079999999999998;0.45
DCI-20250606577;ECI-20250606010;WOA250602009-00-001-001;J0400678A00.0;2#东威板电VCP线;喷锡;A板;负片;短边;1;580.0;470.0;0.4;H0080;东威;48;25;30;50.0;55.7;0.7;;;;;;;;;;;;;是;;;孔铜;≥25;37.91;32.68;33.33;33.99;29.41;35.3;33.77;ACC;25.0;30.0;0;29.41;37.91;33.77;2.83;8.499999999999996;483477;J0400678A00.0;580.0;470.0;222.0;138.0;;;;1.6;0.4;7988.0;4.0;272600.0;;;True;29.41;37.91;8.499999999999996;0.1764;4.41;0.4
DCI-20250607021;ECI-20250606006;WOA250605128-00-001-001;J0200645A01.0;2#龙门图电线;喷锡;A板;正片;短边;1.5;520.0;500.0;0.6;H0080;东威;5;5;28;45.0;18.5;2.1;龙门;35;单点≥18，平均≥20;63.12;63.12;16.0;10.0;;;60.0;8;;否;;;孔铜;≥18平均20;30.07;26.14;26.8;30.07;26.8;29.41;28.21;ACC;18.0;23.0;0;26.14;30.07;28.22;1.82;3.93;488731;J0200645A01.0;520.0;500.0;250.0;240.0;0.3/0.3;63.12;63.12;1.6;0.6;21749.0;2.666666666666667;260000.0;0.3;0.3;False;26.14;30.07;3.9299999999999997;0.45222222222222225;8.14;0.6
DCI-20250607156;ECI-20250606009;WOA250604095-00-001-001;J0400685A00.0;2#龙门图电线;沉金;A板;正片;短边;1;600.0;542.0;0.3;H0200;东威;5;5;28;45.0;18.5;2.1;龙门;47.9;单点≥18，平均≥20;50.61;46.07;16.0;11.0;;;60.0;8;;是;;;孔铜;≥18平均20;25.49;20.92;29.41;24.18;20.26;26.8;24.51;ACC;18.0;23.0;1;20.26;29.41;24.51;3.5;9.149999999999999;486124;J0400685A00.0;600.0;542.0;171.01;142.0;0.254/0.2;50.61;46.07;1.6;0.3;20491.0;5.333333333333334;325200.0;0.254;0.2;False;20.26;29.41;9.149999999999999;0.12555555555555564;2.2600000000000016;0.3
DCI-20250607158;ECI-20250605008;WOA250528661-00-001-001;JP40423EB2;2#龙门图电线;沉金;A板;正片;短边;0.7100（不含铜）;610.0;442.0;0.3;H0053;荣信;5;5;2.8;45.0;18.5;1.3;龙门;58;单点≥20，平均≥25;43.0;42.0;15.0;10.0;;;60.0;8;;是;;;孔铜;≥20平均25;24.84;22.22;28.11;24.84;21.57;28.76;25.05;ACC;20.0;25.0;1;21.57;28.76;25.06;2.94;7.190000000000001;61236;JP40423EB2;610.0;442.0;191.77;135.62;0.254/0.2;43.0;42.0;1.676;0.3;5517.0;5.586666666666667;269620.0;0.254;0.2;False;21.57;28.76;7.190000000000001;0.07850000000000001;1.5700000000000003;0.3
DCI-20250607160;ECI-20250413014;WOA250409246-00-001-001;JP21833LA0;2#龙门图电线;喷锡;A板;正片;短边;1.5(含铜);622.0;520.5;0.55;;荣信;5;5;26;50.0;35.0;2.1;龙门;35;25;30.0;38.0;18.5;11.0;;;70.0;;8;;;;孔铜;≥25;36.6;31.37;32.68;37.26;32.68;37.26;34.64;ACC;25.0;30.0;0;31.37;37.26;34.64;2.68;5.889999999999997;34451;JP21833LA0;622.0;520.5;158.7;122.57;0.635/0.812;30.0;38.0;1.575;0.55;3384.0;2.863636363636363;323751.0;0.635;0.812;False;31.37;37.26;5.889999999999997;0.2548;6.370000000000001;0.55
DCI-20250607292;ECI-20250606007;WOA250605101-00-001-001;J0200646A01.0;2#龙门图电线;喷锡;A板;正片;短边;1.5;600.0;509.0;0.7mm;H0080;东威;5;5;28;45.0;18.5;2.1;龙门;70;单点≥18，平均≥20;66.0;69.0;16.0;12.0;;;60.0;8;;否;;;孔铜;≥18平均20;26.8;22.22;24.84;28.76;26.8;29.41;26.47;ACC;18.0;23.0;0;22.22;29.41;26.47;2.64;7.190000000000001;488375;J0200646A01.0;600.0;509.0;290.0;189.0;0.3/0.3;66.0;69.0;1.6;0.7;15359.0;2.285714285714286;305400.0;0.3;0.3;False;22.22;29.41;7.190000000000001;0.23444444444444437;4.219999999999999;0.7
DCI-20250607344;ECI-20250606004;WOA250530725-00-001-001;J0400145C00.0;1#东威图电VCP线;沉金;A板;正片;短边;0.6;626.0;546.0;0.35;H0080;东威;5;5;28;40.0;18.5;2.1;东威;52.9;25;54.1;60.4;30.0;15.0;40;30;36.0;6;1;否;;;孔铜;≥25;31.37;28.11;31.37;30.72;28.11;30.72;30.06;ACC;25.0;30.0;1;28.11;31.37;30.07;1.54;3.260000000000002;482796;J0400145C00.0;626.0;546.0;303.0;172.0;0.2/0.2;54.1;60.4;0.97;0.35;71602.0;2.771428571428571;341796.0;0.2;0.2;True;28.11;31.37;3.2600000000000016;0.12439999999999998;3.1099999999999994;0.35
DCI-20250607357;ECI-20250606011;WOA250604094-00-001-001;J0400684A00.0;2#龙门图电线;沉金;A板;正片;短边;0.8;580.0;414.66;0.4mm;;东威;5;5;28;45.0;18.5;2.1;龙门;≥47.9;单点≥18，平均20;44.2;52.0;17.0;10.0;;;60.0;8;;;;;孔铜;≥18平均20;30.07;25.49;30.72;30.07;26.8;29.41;28.76;ACC;18.0;23.0;0;25.49;30.72;28.76;2.11;5.23;486231;J0400684A00.0;580.0;414.66;195.0;181.0;0.254/0.2;44.2;52.0;1.6;0.4;8067.0;4.0;240502.8;0.254;0.2;False;25.49;30.72;5.23;0.41611111111111104;7.489999999999998;0.4
DCI-20250607358;ECI-20250607007;WOA250527654-00-001-001;JP40477LC0;2#龙门图电线;喷锡;A板;正片;短边;1.9;622.0;520.5;0.65;;东威;5;5;28;45.0;18.5;2.1;龙门;≥58;单点≥25;54.0;50.0;17.0;10.0;;;70.0;8;;;;;孔铜;≥25;33.33;29.41;33.33;32.68;28.11;30.07;31.15;ACC;25.0;30.0;1;28.11;33.33;31.16;2.25;5.219999999999999;233314;JP40477LC0;622.0;520.5;589.47;246.05;0.381/0.559;34.0;34.0;2.5;0.65;2050.0;3.846153846153846;323751.0;0.381;0.559;False;28.11;33.33;5.219999999999999;0.12439999999999998;3.1099999999999994;0.65
DCI-20250607391;ECI-20250605012;WOA250603058-00-001-001;JP2C305LA0;2#龙门图电线;喷锡;A板;正片;短边;0.9(含铜);581.0;518.0;0.65;H0080;东威;5;5;28;40.0;18.5;2.1;龙门;35;单点≥20，平均≥25;47.0;77.0;16.0;10.0;;;60.0;8;;否;;;孔铜;≥20平均25;30.72;26.8;29.41;30.07;26.14;29.41;28.75;ACC;20.0;25.0;0;26.14;30.72;28.76;1.85;4.579999999999998;3621;JP2C305LA0;581.0;518.0;185.5;122.8;0.2/0.24;47.0;77.0;1.0;0.65;7168.0;1.538461538461538;300958.0;0.2;0.24;False;26.14;30.72;4.579999999999998;0.30700000000000005;6.140000000000001;0.65
DCI-20250607624;ECI-20250605009;WOA250602002-00-002-002;JP21468LB0;2#龙门图电线;喷锡;A板;正片;短边;1.9(含铜);557.0;382.0;0.45;H0053;东威;5;5;28;50.0;18.5;2.1;龙门;35;单点≥18，平均≥20;87.0;81.0;16.0;11.0;;;60.0;8;;否;;;孔铜;≥18平均20;33.23;27.69;33.35;32.62;25.23;32.62;30.79;ACC;18.0;23.0;0;25.23;33.35;30.79;3.46;8.120000000000001;3429;JP21468LB0;557.0;382.0;180.0;75.0;0.254/0.254;87.0;81.0;2.0;0.45;4242.0;4.444444444444445;212774.0;0.254;0.254;False;25.23;33.35;8.120000000000001;0.40166666666666667;7.23;0.45
DCI-20250608142;ECI-20250421002;WOA250418581-00-001-001;JP21817LA0;2#龙门图电线;喷锡;A板;正片;短边;1.5(含铜);622.0;534.0;0.75;H0053;东威;5;5;28;50.0;18.5;2.1;龙门;35;25;43.0;64.0;18.0;10.0;;;70.0;8;;否;;;孔铜;≥25;30.07;29.41;32.68;32.03;28.11;32.03;30.72;ACC;25.0;30.0;1;28.11;32.68;30.72;1.8;4.57;32208;JP21817LA0;622.0;534.0;132.0;99.0;0.381/0.35;43.0;64.0;1.575;0.75;7920.0;2.1;332148.0;0.381;0.35;False;28.11;32.68;4.57;0.12439999999999998;3.1099999999999994;0.75
DCI-20250608254;ECI-20250607003;WOA250605126-00-001-001;J0200643A00.0;2#龙门图电线;喷锡;A板;正片;短边;1.5;580.0;520.5;0.5;;东威;5;5;28;50.0;18.5;2.1;龙门;52.9;25;50.0;64.66;19.0;10.0;;;70.0;8;;是;;;孔铜;≥25;33.91;28.11;35.3;32.03;28.76;34.64;32.12;ACC;25.0;30.0;1;28.11;35.3;32.12;3.07;7.189999999999998;483294;J0200643A00.0;580.0;520.5;278.0;167.0;0.4/0.2;50.0;64.66;1.6;0.5;8423.0;3.2;301890.0;0.4;0.2;False;28.11;35.3;7.189999999999998;0.12439999999999998;3.1099999999999994;0.5
DCI-20250608297;ECI-20250607002;WOA250602029-00-001-001;J0400662A00.0;1#东威图电VCP线;喷锡;A板;正片;短边;1;600.0;542.0;0.25;;荣信;5;5;2.9;40.0;18.0;1.3;东威;33.4;18;60.17;65.36;32.0;15.0;45;45;36.0;6;1;是;;;孔铜;≥18平均20;29.41;24.18;32.03;28.76;22.22;31.37;27.99;ACC;18.0;23.0;0;22.22;32.03;28.0;3.95;9.810000000000002;479353;J0400662A00.0;600.0;542.0;140.0;102.0;0.203/0.127;60.17;65.36;1.6;0.25;21725.0;6.4;325200.0;0.203;0.127;True;22.22;32.03;9.810000000000002;0.23444444444444437;4.219999999999999;0.25
DCI-20250608372;ECI-20250607009;WOA250605100-00-001-001;J0600131A00.0;2#龙门图电线;沉金;A板;正片;短边;;546.0;520.5;0.35mm;;荣信;5;5;2.9;40.0;18.0;1.3;龙门;70;18;55.42;56.03;16.5;11.0;;;60.0;8;;否;;;孔铜;≥18平均20;28.11;22.22;28.11;26.8;22.22;28.11;25.92;ACC;18.0;23.0;1;22.22;28.11;25.93;2.92;5.890000000000001;486608;J0600131A00.0;546.0;520.5;170.0;163.0;0.2/0.254;55.42;56.03;2.0;0.35;10592.0;5.714285714285714;284193.0;0.2;0.254;False;22.22;28.11;5.890000000000001;0.23444444444444437;4.219999999999999;0.35
DCI-20250609412;ECI-20250608002;WOA250607175-00-001-001;J0200626A00.0;2#龙门图电线;喷锡;A板;正片;短边;1.5;600.0;434.0;0.4mm;H0200;东威;5;5;28;45.0;18.5;2.1;龙门;33.4;单点≥18，平均≥20;57.43;60.65;15.0;10.0;;;60.0;8;;是;;;孔铜;≥18平均20;28.76;20.92;26.8;26.8;21.57;23.53;24.73;ACC;18.0;23.0;1;20.92;28.76;24.73;3.19;7.84;489715;J0200626A00.0;600.0;434.0;205.94;142.02;0.254/0.127;57.43;60.65;1.6;0.4;6970.0;4.0;260400.0;0.254;0.127;False;20.92;28.76;7.84;0.16222222222222232;2.9200000000000017;0.4
DCI-20250609417;ECI-20250609003;WOA250605127-00-002-002;J0400679A00.0;2#东威板电VCP线;喷锡;A板;负片;短边;1.1;622.0;430.0;0.4mm;H0080;东威;47.9;单点≥20，平均≥25;28;50.0;48.75;0.8;;;;;;;;;;;;;是;;;孔铜;≥20平均≥25;25.49;21.57;28.76;27.45;21.57;26.14;25.16;ACC;20.0;25.0;1;21.57;28.76;25.16;3.0;7.190000000000001;485283;J0400679A00.0;622.0;430.0;300.0;202.0;;;;1.6;0.4;13080.0;4.0;267460.0;;;True;21.57;28.76;7.190000000000001;0.07850000000000001;1.5700000000000003;0.4
DCI-20250610003;ECI-20250608001;WOA250527651-00-001-002;J0400041B01.0;2#龙门图电线;喷锡;A板;正片;短边;0.5;580.0;436.8;0.35;;荣信;5;5;2.9;40.0;18.0;1.3;龙门;50;20;64.84;66.95;18.0;10.0;;;60.0;8;;是;;;孔铜;≥20平均25;33.85;28.92;34.46;33.23;28.92;35.69;32.51;ACC;20.0;25.0;0;28.92;35.69;32.51;2.9;6.769999999999996;473966;J0400041B01.0;580.0;436.8;418.0;271.0;0.178/0.152;64.84;66.95;1.2;0.35;29861.0;3.428571428571429;253344.0;0.178;0.152;False;28.92;35.69;6.769999999999996;0.44600000000000006;8.920000000000002;0.35
DCI-20250610229;ECI-20250609002;WOA250606153-00-001-003;J0200080A00.1;2#龙门图电线;沉金;A板;正片;短边;1.5;622.0;502.0;0.4;H0080;东威;5;5;28;45.0;18.5;5;龙门;38.4;25;58.3;61.6;17.0;10.0;;;70.0;8;;是;;;孔铜;≥25;36.92;33.85;37.54;36.92;32.03;37.54;35.8;ACC;25.0;30.0;0;32.03;37.54;35.8;2.31;5.509999999999998;488812;J0200080A00.1;622.0;502.0;294.0;240.0;0.2/0.2;58.3;61.6;1.6;0.4;8735.0;4.0;312244.0;0.2;0.2;False;32.03;37.54;5.509999999999998;0.28120000000000006;7.030000000000001;0.4
DCI-20250610246;ECI-20250609005;WOA250606135-00-001-001;JP21603LA0;2#东威板电VCP线;喷锡;A板;负片;短边;1.5(含铜);622.3;528.0;0.9;H0053;东威;35;20;25;45.0;48.75;0.8;;;;;;;;;;;;;否;;;孔铜;≥20;27.45;25.49;28.76;26.8;25.49;29.41;27.23;ACC;20.0;25.0;0;25.49;29.41;27.23;1.64;3.920000000000002;9954;JP21603LA0;622.3;528.0;148.0;100.0;;;;1.6;0.9;5630.0;1.777777777777778;328574.4;;;True;25.49;29.41;3.9200000000000017;0.2744999999999999;5.489999999999998;0.9
DCI-20250610315;ECI-20250610001;WOA250606151-00-001-001;JB2C101EB2;2#东威板电VCP线;沉金;A板;负片;短边;0.4;600.0;450.0;0.5;H0080;东威;35;20;22;45.0;48.8;0.8;;;;;;;;;;;;;否;;;孔铜;≥20平均≥25;30.07;28.11;29.41;26.8;25.49;28.11;27.99;ACC;20.0;25.0;0;25.49;30.07;28.0;1.68;4.580000000000002;377084;JB2C101EB2;600.0;450.0;288.0;142.0;;;;0.45;0.5;1937.0;0.9;270000.0;;;True;25.49;30.07;4.580000000000002;0.2744999999999999;5.489999999999998;0.5
DCI-20250610413;ECI-20250609008;WOA250519447-00-003-004;JB4C578TA0;2#龙门图电线;沉锡;A板;正片;短边;0.71;622.0;520.5;0.3;H0080;东威;5;5;28;45.0;18.5;2.1;龙门;38;"单点≥20，平均≥25;";51.0;52.0;16.0;10.0;;;60.0;8;;否;;;孔铜; ≥20平均25;33.33;25.49;32.03;32.68;26.8;28.76;29.84;ACC;20.0;25.0;0;25.49;33.33;29.85;3.3;7.84;101235;JB4C578TA0;622.0;520.5;274.6;189.6;0.125/0.125;51.0;52.0;1.6;0.3;27380.0;5.333333333333334;323751.0;0.125;0.125;False;25.49;33.33;7.84;0.2744999999999999;5.489999999999998;0.3
DCI-20250610450;ECI-20250607004;WOA250605119-00-026-040;J0400689A00.0;2#龙门图电线;喷锡;A板;正片;短边;0.4;555.0;385.0;0.3mm;;东威;5;5;28;50.0;18.5;2.1;龙门;38.39;20;27.18;35.58;17.0;10.0;;;60.0;8;;否;;;孔铜;≥20平均25;35.95;28.76;37.91;35.3;27.45;35.95;33.55;ACC;20.0;25.0;0;27.45;37.91;33.55;4.33;10.46;488728;J0400689A00.0;555.0;385.0;364.5;176.5;0.15/0.15;27.18;35.58;1.5;0.3;5339.0;5.0;213675.0;0.15;0.15;False;27.45;37.91;10.459999999999997;0.37249999999999994;7.449999999999999;0.3
DCI-20250611027;ECI-20250609001;WOA250606133-00-001-001;JP21596LB0;2#龙门图电线;喷锡;A板;正片;短边;1.5(含铜);498.0;352.0;0.9; H0053;东威;5;5;28;45.0;18.5;2.1;龙门;35;21;30.0;59.0;15.0;11.0;;;60.0;8;;否;;;孔铜;≥21;35.3;27.41;39.87;37.26;29.53;39.22;34.76;ACC;21.0;26.0;0;27.41;39.87;34.76;5.18;12.46;9908;JP21596LB0;498.0;352.0;238.0;165.0;0.813/0.53;30.0;59.0;1.6;0.9;2116.0;1.777777777777778;175296.0;0.813;0.53;False;27.41;39.87;12.459999999999997;0.30523809523809525;6.41;0.9
DCI-20250611105;ECI-20250607006;WOA250603061-00-002-003;JP2C160LC0;2#龙门图电线;喷锡;A板;正片;短边;1.5(含铜);588.0;480.0;0.55;;东威;5;5;28;50.0;18.5;2.1;龙门;55;25;46.0;51.0;19.0;10.0;;;70.0;8;;否;;;孔铜;≥25;36.6;33.99;37.26;37.91;32.03;38.56;36.05;ACC;25.0;30.0;0;32.03;38.56;36.06;2.53;6.530000000000001;3547;JP2C160LC0;588.0;480.0;283.0;229.0;0.3/;46.0;51.0;1.55;0.55;15539.0;2.818181818181818;282240.0;0.3;;False;32.03;38.56;6.530000000000001;0.28120000000000006;7.030000000000001;0.55
DCI-20250611509;ECI-20250611005;WOA250609224-00-001-001;J0400682A00.0;2#东威板电VCP线;喷锡;A板;负片;短边;1.9;496.0;395.0;0.35;H0171;东威;5;5;28;45.0;18.5;2.1;东威;≥70;单点≥18，平均≥20;40.24;41.28;28.0;;;;;;;否;;;孔铜;≥18平均20;30.72;22.22;27.45;30.07;21.57;28.11;26.69;ACC;18.0;23.0;1;21.57;30.72;26.69;3.91;9.149999999999999;491455;J0400682A00.0;622.0;546.0;242.0;174.0;;;;2.0;0.35;7282.0;5.714285714285714;339612.0;;;True;21.57;30.72;9.149999999999999;0.19833333333333336;3.5700000000000003;0.35
DCI-20250611654;ECI-20250611006;WOA250609225-00-001-001;J0400683A00.0;2#龙门图电线;喷锡;A板;正片;短边;1.9;496.0;395.0;0.35;H0171;东威;5;5;28;45.0;18.5;2.1;龙门;≥70;单点≥18，平均≥20;40.24;41.28;16.0;10.0;;;60.0;8;;否;;;孔铜;≥18平均20;28.31;21.54;25.23;27.69;22.15;27.08;25.33;ACC;18.0;23.0;1;21.54;28.31;25.33;2.9;6.77;488509;J0400683A00.0;500.0;399.0;374.98;237.0;0.254/0.229;40.24;41.28;2.0;0.35;4478.0;5.714285714285714;199500.0;0.254;0.229;False;21.54;28.31;6.77;0.19666666666666663;3.539999999999999;0.35
DCI-20250612259;ECI-20250612002;WOA250606134-00-001-001;JP21598LA0;2#东威板电VCP线;喷锡;A板;负片;短边;1.5(含铜);560.0;520.7;1;H0053;东威;≥35;20;23;45.0;43.3;0.9;;;;;;;;;;;;;;;;孔铜;≥20;31.37;25.49;30.72;27.45;27.45;32.03;29.08;ACC;20.0;25.0;0;25.49;32.03;29.08;2.64;6.540000000000003;9901;JP21598LA0;560.0;520.7;178.0;124.0;;;;1.6;1.0;5479.0;1.6;291592.0;;;True;25.49;32.03;6.540000000000003;0.2744999999999999;5.489999999999998;1.0
DCI-20250612330;ECI-20250611009;WOA250606168-00-001-002;J0400191D00.0;2#龙门图电线;沉锡;A板;正片;短边;1.5;496.0;392.0;0.25;H0080;荣信;5;5;28;45.0;18.5;2.1;龙门;≥38.4;20;36.28;35.38;16.0;10.0;;;70.0;8;;否;;;孔铜;≥20平均25;30.07;24.18;32.68;30.72;25.49;33.33;29.41;ACC;20.0;25.0;0;24.18;33.33;29.41;3.77;9.149999999999999;480373;J0400191D00.0;500.0;396.0;372.0;155.0;0.12/0.11;36.28;35.38;1.6;0.25;15995.0;6.4;198000.0;0.12;0.11;False;24.18;33.33;9.149999999999999;0.209;4.18;0.25
DCI-20250612497;ECI-20250611007;WOA250603065-00-002-002;J0400142D00.0;2#龙门图电线;沉锡;A板;正片;短边;1.5;556.0;376.0;0.35;H0080;东威;5;5;28;45.0;18.5;2.1;龙门;≥52.9; 单点≥20，平均≥25;41.2;33.2;16.0;10.0;;;60.0;8;;否;;;孔铜;≥20平均25;37.91;28.76;33.99;37.91;30.72;36.6;34.31;ACC;20.0;25.0;0;28.76;37.91;34.32;3.87;9.149999999999995;480548;J0400142D00.0;560.0;380.0;354.0;265.0;0.15/0.15;41.2;33.2;1.6;0.35;15610.0;4.571428571428572;212800.0;0.15;0.15;False;28.76;37.91;9.149999999999995;0.43800000000000006;8.760000000000002;0.35
DCI-20250613043;ECI-20250611008;WOA250610247-00-001-001;J0200656A00.0;2#龙门图电线;沉金;A板;正片;短边;0.9;622.0;520.5;0.35mm;H0080;东威;5;5;28;45.0;18.5;2.1;龙门;≥38.4;≥25;73.64;82.7;17.0;10.0;;;70.0;8;;否;;;孔铜;≥25;38.77;31.38;33.23;35.08;32.62;33.23;34.05;ACC;25.0;30.0;0;31.38;38.77;34.05;2.6;7.390000000000004;490500;J0200656A00.0;622.0;520.5;294.0;250.0;0.2/0.2;73.64;82.76;1.0;0.35;15225.0;2.857142857142857;323751.0;0.2;0.2;False;31.38;38.77;7.390000000000004;0.2552;6.379999999999999;0.35
DCI-20250613076;ECI-20250612003;WOA250609210-00-001-001;J0400688A00.0;1#东威图电VCP线;喷锡;A板;正片;短边;1.5;624.0;491.0;0.4;H0053;东威;5;5;28;45.0;18.5;2.1;东威;≥35;单点≥18，平均≥20;29.79;66.15;28.0;16.0;45;40;36.0;6;1;否;;;孔铜;≥18平均20;32.46;25.23;29.54;31.38;27.69;33.23;29.92;ACC;18.0;23.0;0;25.23;33.23;29.92;3.05;7.999999999999996;486695;J0400688A00.0;626.0;493.0;155.0;100.0;0.254/0.203;29.79;66.15;1.6;0.4;7602.0;4.0;308618.0;0.254;0.203;True;25.23;33.23;7.9999999999999964;0.40166666666666667;7.23;0.4
DCI-20250613231;ECI-20250611003;WOA250605112-00-015-017;JB2C499LB0;1#东威图电VCP线;喷锡;A板;正片;短边;1.4(含铜);561.0;302.0;0.45;H0080;东威;5;5;28;45.0;18.5;2.1;东威;≥52.9;25;79.0;84.0;32.0;10.0;45;45;45.0;8;0.8;否;;;孔铜;≥25;37.91;33.99;40.52;39.22;33.33;43.14;38.01;ACC;25.0;30.0;0;33.33;43.14;38.02;3.8;9.810000000000002;37593;JB2C499LB0;561.0;302.0;276.6;269.3;0.3/0.3;79.0;84.0;1.55;0.45;3730.0;3.444444444444445;169422.0;0.3;0.3;True;33.33;43.14;9.810000000000002;0.33319999999999994;8.329999999999998;0.45
DCI-20250613339;ECI-20250613005;WOA250611280-00-001-001;J0400696A00.0;2#东威板电VCP线;喷锡;A板;负片;短边;1.5;517.0;384.0;0.4;H0053;东威;≥38.4;≥25;35;45.0;48.8;0.8;;;;;;;;;;;;;;;;孔铜;≥25;37.26;27.45;33.99;35.3;28.11;35.95;33.01;ACC;25.0;30.0;1;27.45;37.26;33.01;4.19;9.809999999999999;491685;J0400696A00.0;520.5;388.0;364.0;245.0;;;;1.6;0.4;3903.0;4.0;201954.0;;;True;27.45;37.26;9.809999999999999;0.09799999999999998;2.4499999999999993;0.4
DCI-20250613381;ECI-20250613007;WOA250602011-00-001-004;J0400562A00.0;2#龙门图电线;沉锡;A板;正片;短边;0.36;600.0;486.0;0.3;H0001;东威;5;5;28;40.0;18.5;2.1;龙门;70;单点≥20，平均≥25;28.7;34.64;13.0;13.0;;;60.0;8;;是;;;孔铜;≥20平均25;30.72;26.14;31.37;30.07;26.8;31.37;29.41;ACC;20.0;25.0;0;26.14;31.37;29.41;2.34;5.23;433016;J0400562A00.0;600.0;486.0;330.0;230.0;0.20/0.20;28.7;34.64;1.0;0.3;10638.0;3.333333333333333;291600.0;0.2;0.2;False;26.14;31.37;5.23;0.30700000000000005;6.140000000000001;0.3
DCI-20250615040;ECI-20250613008;WOA250611279-00-001-003;J0400663A00.0;2#龙门图电线;喷锡;A板;正片;短边;1.5;596.0;488.0;0.325mm;H0200;东威;5;5;28;45.0;18.5;2.1;龙门;≥33.4;单点≥18，平均≥20;48.94;55.52;17.0;10.0;;;60.0;8;;否;;;孔铜;≥18平均20;33.99;27.45;32.68;33.33;25.49;32.68;30.93;ACC;18.0;23.0;0;25.49;33.99;30.94;3.55;8.500000000000004;480041;J0400663A00.0;600.0;492.0;233.0;140.0;0.178/0.178;48.94;55.52;1.6;0.325;13601.0;4.923076923076923;295200.0;0.178;0.178;False;25.49;33.99;8.500000000000004;0.41611111111111104;7.489999999999998;0.325
DCI-20250615044;ECI-20250602013;WOA250520465-00-001-001;J0600046A00.0;2#龙门图电线;沉金;A板;正片;短边;;520.5;414.66;0.25;;荣信;5;5;2.9ASD;40.0;18.0;1.3;龙门;38.4;20;63.0;62.0;18.0;10.0;;;70.0;8;;是;;;孔铜;≥20平均25;27.69;23.38;27.69;29.54;23.38;29.54;26.87;ACC;20.0;25.0;1;23.38;29.54;26.87;2.83;6.16;295889;J0600046A00.0;520.5;414.66;128.5;89.5;0.101/0.127;63.0;62.0;1.8;0.25;46928.0;7.2;215830.53;0.101;0.127;False;23.38;29.54;6.16;0.16899999999999996;3.379999999999999;0.25
DCI-20250615244;ECI-20250613006;WOA250528678-00-013-071;J0200063D00.0;1#东威图电VCP线;喷锡;A板;正片;短边;1.5;546.0;520.5;0.45;H0080;东威;5;5;28;45.0;18.5;2.1;东威;53;单点≥18，平均≥20;74.0;74.0;29.0;16.0;45;40;36.0;6;1;是;;;孔铜;≥18平均20;30.07;26.8;28.76;28.76;24.18;30.07;28.1;ACC;18.0;23.0;0;24.18;30.07;28.11;2.27;5.890000000000001;426366;J0200063D00.0;546.0;520.5;500.0;248.5;0.3/0.3;74.0;74.0;1.6;0.45;28138.0;3.555555555555556;284193.0;0.3;0.3;True;24.18;30.07;5.890000000000001;0.3433333333333333;6.18;0.45
DCI-20250615264;ECI-20250615006;WOA250604082-00-001-001;J0800007A00.0;2#龙门图电线;沉金;A板;正片;短边;;520.5;414.66;0.25;H0116;荣信;5;5;2.8;45.0;18.5;1.3;龙门;38.4;单点≥20，平均≥25;61.0;60.0;16.0;10.0;;;70.0;8;;是;;;孔铜;≥20平均25;28.76;24.18;30.15;28.76;24.18;27.45;27.24;ACC;20.0;25.0;1;24.18;30.15;27.25;2.52;5.969999999999999;260100;J0800007A00.0;520.5;414.66;161.5;91.0;0.1/0.11;61.0;60.0;1.6;0.25;42314.0;6.4;215830.53;0.1;0.11;False;24.18;30.15;5.969999999999999;0.209;4.18;0.25
DCI-20250615265;ECI-20250615007;WOA250604080-00-001-001;J0600042A00.0;2#龙门图电线;沉金;A板;正片;短边;;580.0;546.0;0.25;H0116;荣信;5;5;2.8;45.0;18.5;1.3;龙门;30;单点≥20，平均≥25;56.0;54.0;18.0;10.0;;;60.0;8;;是;;;孔铜;≥20平均25;28.76;22.88;29.41;27.45;24.18;28.11;26.79;ACC;20.0;25.0;1;22.88;29.41;26.8;2.65;6.530000000000001;284902;J0600042A00.0;580.0;546.0;172.6;105.7;0.08/0.127;56.0;54.0;1.6;0.25;60067.0;6.4;316680.0;0.08;0.127;False;22.88;29.41;6.530000000000001;0.14399999999999996;2.879999999999999;0.25
DCI-20250615308;ECI-20250615008;WOA250529702-00-002-002;J0400376A00.0;2#龙门图电线;沉锡;A板;正片;短边;0.36;600.0;470.0;0.325;H0080;东威;5;5;28;45.0;18.5;2.1;龙门;38.4;单点≥20，平均≥25;41.64;47.62;17.0;10.0;;;60.0;8;;是;;;孔铜;≥20平均25;34.64;28.76;35.95;35.95;26.14;36.6;33;ACC;20.0;25.0;0;26.14;36.6;33.01;4.43;10.46;377025;J0400376A00.0;600.0;470.0;351.0;222.0;0.2/0.204;41.64;47.62;1.65;0.325;2340.0;5.076923076923077;282000.0;0.2;0.204;False;26.14;36.6;10.46;0.30700000000000005;6.140000000000001;0.325
DCI-20250616284;ECI-20250614003;WOA250613333-00-001-001;J0200644A00.0;2#东威板电VCP线;喷锡;A板;负片;短边;1.6;600.0;507.0;0.45;H0080;东威;90;单点≥20，平均≥25;31;45.0;48.75;0.8;;;;;;;;;;;;;否;;;孔铜;≥20平均≥25;29.41;23.53;30.72;30.07;24.84;30.07;28.1;ACC;20.0;25.0;1;23.53;30.72;28.11;3.09;7.189999999999998;489959;J0200644A00.0;600.0;507.0;286.0;160.78;;;;1.6;0.45;5905.0;3.555555555555556;304200.0;;;True;23.53;30.72;7.189999999999998;0.17650000000000005;3.530000000000001;0.45
DCI-20250616299;ECI-20250615005;WOA250614359-00-001-001;J0200669A00.0;2#龙门图电线;喷锡;A板;正片;短边;1.5;626.0;546.0;0.4;H0153;东威;5;5;28;45.0;18.5;2.1;龙门;35;单点≥18，平均≥20;46.78;43.32;15.0;10.0;;;60.0;8;;是;;;孔铜;≥18平均20;29.41;22.22;30.07;30.07;24.84;28.11;27.45;ACC;18.0;23.0;0;22.22;30.07;27.45;3.23;7.850000000000001;494202;J0200669A00.0;626.0;546.0;176.5;151.0;0.4/0.3;46.78;43.32;1.6;0.4;11129.0;4.0;341796.0;0.4;0.3;False;22.22;30.07;7.850000000000001;0.23444444444444437;4.219999999999999;0.4
DCI-20250617124;ECI-20250615001;WOA250612310-00-001-008;J0200601A00.0;1#东威图电VCP线;沉锡;A板;正片;短边;1.5;520.0;405.0;0.5mm;H0080;荣信;5;5;28;45.0;18.5;1.3;东威;65;单点≥20，平均≥25;46.21;48.7;28.0;17.0;45;40;36.0;6;1;否;;;孔铜;≥20平均25;30.15;27.08;31.38;30.15;28.31;32.0;29.84;ACC;20.0;25.0;0;27.08;32.0;29.84;1.85;4.920000000000002;465939;J0200601A00.0;520.0;405.0;222.0;161.0;0.25/0.25;46.21;48.7;1.6;0.5;3969.0;3.2;210600.0;0.25;0.25;True;27.08;32.0;4.920000000000002;0.3539999999999999;7.079999999999998;0.5
DCI-20250617252;ECI-20250616007;WOA250610230-00-002-003;J0800006C00.0;2#龙门图电线;沉锡;A板;正片;短边;1.61;576.0;398.0;0.35mm;H0080;荣信;5;5;28;45.0;18.5;2.1;龙门;≥52.9;≥25;49.1;49.3;18.0;10.0;;;70.0;8;;否;;;孔铜;≥25;39.87;33.99;41.18;39.22;32.03;41.8;38.01;ACC;25.0;30.0;0;32.03;41.8;38.01;4.03;9.769999999999996;486845;J0800006C00.0;580.0;402.0;374.0;270.0;0.2/0.2;49.19;49.39;1.9;0.35;8996.0;5.428571428571429;233160.0;0.2;0.2;False;32.03;41.8;9.769999999999996;0.28120000000000006;7.030000000000001;0.35
DCI-20250617301;ECI-20250617002;WOA250605106-00-001-001;JS4C358EA0;2#东威板电VCP线;沉金;A板;负片;短边;1.5;618.0;517.0;0.4;H0080;东威;≥35;单点≥20，平均≥25;31;45.0;48.75;0.8;;;;;;;;;;;;;是;;;孔铜;≥20平均≥25;28.31;24.0;28.92;29.54;24.62;30.15;27.59;ACC;20.0;25.0;1;24.0;30.15;27.59;2.62;6.149999999999999;193373;JS4C358EA0;622.0;520.5;290.0;240.0;;;;1.6;0.4;8457.0;4.0;323751.0;;;True;24.0;30.15;6.149999999999999;0.2;4.0;0.4
DCI-20250617375;ECI-20250616008;WOA250614361-00-001-001;J0400076E00.1;2#龙门图电线;沉锡;A板;正片;短边;1.57;620.0;345.0;0.35;H0080;东威;5;5;28;50.0;18.5;2.1;龙门;≥83.7; 单点≥20，平均≥25;49.2;47.9;16.0;10.0;;;60.0;8;;否;;;孔铜;≥20平均25;30.15;23.38;29.54;31.38;24.18;30.15;28.13;ACC;20.0;25.0;1;23.38;31.38;28.13;3.43;8.0;494203;J0400076E00.1;622.0;347.0;327.0;119.0;/;49.21;47.9;1.67;0.35;12521.0;4.771428571428571;215834.0;;;False;23.38;31.38;8.0;0.16899999999999996;3.379999999999999;0.35
DCI-20250617376;ECI-20250617001;WOA250614362-00-001-001;J0600021D00.0;2#龙门图电线;沉锡;A板;正片;短边;2;411.0;348.0;0.35;H0080;东威;5;5;28;50.0;18.5;2.1;龙门;≥83.7;单点≥20，平均≥25;50.0;47.0;16.0;10.0;;;70.0;8;;否;;;孔铜;≥20平均25;33.85;26.46;31.38;35.08;26.46;32.0;30.87;ACC;20.0;25.0;0;26.46;35.08;30.87;3.66;8.619999999999997;484724;J0600021D00.0;414.6667;352.0;379.5;323.5;0.254/0.254;49.55;47.17;2.1;0.35;4736.0;6.000000000000001;145962.6784;0.254;0.254;False;26.46;35.08;8.619999999999997;0.32300000000000006;6.460000000000001;0.35
DCI-20250617461;ECI-20250617005;WOA250530721-00-004-008;J0400149A00.3;2#龙门图电线;喷锡;A板;正片;短边;1.5;596.0;525.0;0.3;H0080.;东威;5;5;28;45.0;18.5;2.1;东威;52.9;单点≥20，平均≥25;49.0;42.0;19.0;10.0;;;60.0;8;;否;;;孔铜;≥20平均25;37.54;26.77;38.69;37.77;27.58;38.0;34.39;ACC;20.0;25.0;0;26.77;38.69;34.39;5.61;11.92;495531;J0400149A00.3;600.0;529.0;280.0;250.0;0.12/0.207;49.0;42.0;1.6;0.3;13695.0;5.333333333333334;317400.0;0.12;0.207;False;26.77;38.69;11.919999999999998;0.33849999999999997;6.77;0.3
DCI-20250617556;ECI-20250617007;WoA250614364-00-001-001;J0600023E00.0;2#龙门图电线;沉锡;A板;正片;短边;;546.0;382.0;0.4;H0080;荣信;18;5;2.6;45.0;60.0;1.3;龙门图电;83.7;20;46.14;46.79;16.0;13.0;;;70.0;8;;否;;;孔铜;≥20平均25;38.56;26.8;37.91;38.56;26.14;36.6;34.09;ACC;20.0;25.0;0;26.14;38.56;34.09;5.95;12.42;485889;J0600023E00.0;546.0;382.0;500.0;354.0;0.229/0.241;46.14;46.79;2.5;0.4;9470.0;6.25;208572.0;0.229;0.241;False;26.14;38.56;12.420000000000002;0.30700000000000005;6.140000000000001;0.4
DCI-20250617596;ECI-20250615009;WOA250612311-00-001-004;J0200604A00.0;1#东威图电VCP线;喷锡;A板;正片;短边;1.5;560.0;450.0;0.65mm;H0080;东威;5;5;28;45.0;18.5;2.1;东威;52.9;25;70.2;73.5;35.0;17.0;45;40;36.0;6;1;否;;;孔铜;≥25-55;40.52;31.37;39.22;39.87;30.07;39.22;36.71;ACC;25.0;30.0;0;30.07;40.52;36.71;4.68;10.45;465339;J0200604A00.0;560.0;450.0;326.0;215.1;0.305/0.305;70.2;73.5;1.55;0.65;2845.0;2.384615384615385;252000.0;0.305;0.305;True;30.07;40.52;10.450000000000003;0.2028;5.07;0.65
DCI-20250618024;ECI-20250617003;WOA250616428-00-001-001;J0200664A00.0;1#东威图电VCP线;喷锡;A板;正片;短边;1.5;470.0;342.0;0.5mm;H0080;东威;5;5;28;50.0;18.5;2.1;东威;≥35;单点≥20，平均≥25;67.3;67.0;28.0;16.0;45;40;36.0;6;1;否;;;孔铜;≥20平均25;27.08;26.46;33.85;30.27;24.62;28.31;28.43;ACC;20.0;25.0;0;24.62;33.85;28.43;3.26;9.23;494314;J0200664A00.0;470.0;342.0;322.0;220.0;0.25/0.3;67.28;67.09;1.6;0.5;4322.0;3.2;160740.0;0.25;0.3;True;24.62;33.85;9.23;0.23100000000000004;4.620000000000001;0.5
DCI-20250618028;ECI-20250616001;WOA250613332-00-001-002;J0200529A01.0;1#东威图电VCP线;喷锡;A板;正片;短边;1.5;600.0;504.0;0.5mm;H0080;荣信;5;5;28;45.0;18.5;2.1;东威;≥50;单点≥20，平均≥25;52.0;54.0;28.0;10.0;45;40;36.0;6;1;否;;;孔铜;≥20平均25;30.72;25.49;32.03;31.37;26.8;33.33;29.95;ACC;20.0;25.0;0;25.49;33.33;29.96;3.1;7.84;490487;J0200529A01.0;600.0;504.0;329.4;240.2;1.0/;51.59;53.85;1.6;0.5;4161.0;3.2;302400.0;1.0;;True;25.49;33.33;7.84;0.2744999999999999;5.489999999999998;0.5
DCI-20250619108;ECI-20250604005;WOA250602013-00-001-013;JB2C623LA0;2#龙门图电线;喷锡;A板;正片;短边;1.4(含铜);570.0;310.5;0.55;H0080;东威;5;5;28;45.0;18.5;2.1;龙门;52.9;25;76.0;79.0;17.0;11.0;;;70.0;8;;是;;;孔铜;≥25;34.64;32.68;35.3;33.33;30.72;34.64;33.55;ACC;25.0;30.0;0;30.72;35.3;33.55;1.69;4.579999999999998;55699;JB2C623LA0;570.0;310.5;291.0;273.0;0.25/0.25;76.0;79.0;1.55;0.55;2458.0;2.818181818181818;176985.0;0.25;0.25;False;30.72;35.3;4.579999999999998;0.22879999999999995;5.719999999999999;0.55
DCI-20250619407;ECI-20250615011;WOA250612316-00-002-007;J0200599A00.0;1#东威图电VCP线;沉金;A板;正片;短边;1.5;520.0;325.0;0.5;H0080;东威;5;5;28;45.0;18.5;2.1;东威;≥33.4;≥25;72.0;78.0;36.0;16.0;45;40;36.0;6;1;否;;;孔铜;≥25;36.6;30.72;36.6;37.26;31.37;37.91;35.07;ACC;25.0;30.0;0;30.72;37.91;35.08;3.17;7.189999999999998;466255;J0200599A00.0;520.0;325.0;304.4;163.4;0.25/0.25;72.0;78.0;1.6;0.5;4475.0;3.2;169000.0;0.25;0.25;True;30.72;37.91;7.189999999999998;0.22879999999999995;5.719999999999999;0.5
DCI-20250620052;ECI-20250619002;WOA250613334-00-001-001;J0400690A00.0;1#东威图电VCP线;喷锡;A板;正片;短边;1.4;596.0;534.0;0.4mm;H0080;东威;5;5;28;45.0;18.5;2.1;东威;≥47.9;单点≥20，平均≥25;45.0;51.0;32.0;16.0;45;40;36.0;6;1;否;;;孔铜;≥20平均25;35.3;26.14;36.6;37.91;26.8;36.6;33.22;ACC;20.0;25.0;0;26.14;37.91;33.22;5.3;11.77;493396;J0400690A00.0;600.0;538.0;286.0;170.0;0.2/0.2;44.8;51.0;1.5;0.4;6662.0;3.75;322800.0;0.2;0.2;True;26.14;37.91;11.769999999999996;0.30700000000000005;6.140000000000001;0.4
DCI-20250620054;ECI-20250619005;WOA250617443-00-001-001;J0400701A00.0;1#东威图电VCP线;喷锡;A板;正片;短边;0.9;489.0;331.0;0.35mm;H0144;东威;5;5;28;45.0;18.5;2.1;东威;≥35;单点≥18，平均≥25;58.0;59.0;28.0;16.0;45;40;36.0;6;1;是;;;孔铜;≥18平均20;31.37;23.53;32.03;32.03;25.49;30.72;29.19;ACC;18.0;23.0;0;23.53;32.03;29.2;3.71;8.5;494375;J0400701A00.0;626.0;503.0;238.18;120.23;0.152/0.152;58.38;59.08;1.0;0.35;29858.0;2.857142857142857;314878.0;0.152;0.152;True;23.53;32.03;8.5;0.3072222222222223;5.530000000000001;0.35
DCI-20250620350;ECI-20250619009;WOA250613335-00-001-001;J0400691A00.0;2#龙门图电线;喷锡;A板;正片;短边;1.4;516.0;376.0;0.4;H0080;东威;5;5;28;45.0;18.5;2.1;龙门;≥47.9;≥20，平均≥25;38.9;53.7;18.0;10.0;;;60.0;8;;否;;;孔铜;≥20平均25;33.99;26.14;33.33;38.56;29.41;33.99;32.57;ACC;20.0;25.0;0;26.14;38.56;32.57;4.29;12.42;493722;J0400691A00.0;520.0;380.0;349.5;163.0;0.2/0.2;38.92;53.79;1.5;0.4;4089.0;3.75;197600.0;0.2;0.2;False;26.14;38.56;12.420000000000002;0.30700000000000005;6.140000000000001;0.4
DCI-20250620447;ECI-20250620001;WOA250617444-00-001-001;J0400300B00.0;2#龙门图电线;沉金;A板;正片;短边;1.5;618.0;539.0;0.35;H0200;东威;5;5;28;45.0;18.5;2.1;龙门;≥33.4;单点≥18，平均≥20;56.0;60.0;16.0;10.0;;;60.0;8;;是;;;孔铜;≥18平均20;29.41;25.49;30.72;28.11;24.84;30.72;28.21;ACC;18.0;23.0;0;24.84;30.72;28.22;2.56;5.879999999999999;495022;J0400300B00.0;622.0;543.0;183.78;147.0;0.254/0.2;55.64;59.68;1.6;0.35;25393.0;4.571428571428572;337746.0;0.254;0.2;False;24.84;30.72;5.879999999999999;0.38;6.84;0.35
DCI-20250621287;ECI-20250621002;WOA250616419-00-001-002;J0200040A00.2;2#龙门图电线;喷锡;A板;正片;短边;1.5;622.0;520.5;0.65;H0080;东威;5;5;28;45.0;18.5;2.1;龙门;≥53;单点≥25;63.0;70.0;17.0;10.0;;;70.0;8;;否;;;孔铜;≥25;40.0;36.92;43.08;38.77;34.46;40.62;38.97;ACC;25.0;30.0;0;34.46;43.08;38.98;3.01;8.619999999999997;350814;J0200040A00.2;622.0;520.5;72.0;34.0;0.508/;63.0;70.0;1.55;0.65;3913.0;2.384615384615385;323751.0;0.508;;False;34.46;43.08;8.619999999999997;0.3784;9.46;0.65
DCI-20250621288;ECI-20250621003;WOA250616418-00-001-002;J0200012A00.1;2#龙门图电线;喷锡;A板;正片;短边;1.5;580.0;438.0;0.65;H0080;东威;5;5;28;45.0;18.5;2.1;龙门;≥83;单点≥25;65.0;70.0;17.0;10.0;;;70.0;8;;否;;;孔铜;≥25;40.62;31.38;34.36;36.31;31.38;34.16;34.7;ACC;25.0;30.0;0;31.38;40.62;34.7;3.47;9.239999999999998;336537;J0200012A00.1;580.0;438.0;276.0;208.0;0.305/0.30;65.0;70.0;1.55;0.65;5412.0;2.384615384615385;254040.0;0.305;0.3;False;31.38;40.62;9.239999999999998;0.2552;6.379999999999999;0.65
DCI-20250621299;ECI-20250620005;WOA250606150-00-001-004;JB4C459LB1;2#东威板电VCP线;喷锡;A板;负片;短边;1.5;545.0;119.0;0.3;H0080;东威;≥65;单点≥20，平均≥25;27;45.0;48.75;0.8;;;;;;;;;;;;;;;;孔铜;≥20平均25;34.64;28.11;35.95;35.3;27.45;35.3;32.79;ACC;20.0;25.0;0;27.45;35.95;32.79;3.91;8.500000000000004;323427;JB4C459LB1;560.0;338.0;314.0;176.4;;;;1.6;0.3;15173.0;5.333333333333334;189280.0;;;True;27.45;35.95;8.500000000000004;0.37249999999999994;7.449999999999999;0.3
