Repository: BecaLiang/copper-thickness-consumption-tool

# Copper Usage

This projects provides a tool to calculate machine parameters for the pattern plating step at JST. Customer provided inputs like the desired thickness are combined with a safety margin to answer the question "What are my machine settings so I fulfill the customer required minimal thickness with a probability of 1 - margin?". To achieve this, a layer modelling the effect of our process on the minimal copper thickness is also contained.

## 1. Working Principles

The copper thickness tool is based on two functional entities. Firstly a tool to calculate the minimum thickness among all 6 measured points from all relevant inputs, implemented as an inheritance from _ThicknessCalcul

File: train_data.csv (part 22 of 37)
;Minimum Hole Diameter (mm);Customer Number;Full Board Plating_Production Line Equipment Name;Full Board Plating_Copper Surface Requirement (um);Full Board Plating_Hole Copper Requirement (um);Full Board Plating_Copper Current Density;Full Board Plating_Spray Frequency (HZ);Full Board Plating_Copper Plating Time (min);Full Board Plating_Board Speed (m/min);Pattern Plating_Production;Pattern Plating_Copper Surface Requirement (um);Pattern Plating_Hole Copper Requirement (um);Pattern Plating_Plated Area (GTL);Pattern Plating_Plated Area (GBL);Pattern Plating_Copper Current Density;Pattern Plating_Tin Plating Current Density;Pattern Plating_Spray Frequency|Copper (HZ);Pattern Plating_Spray Frequency|Tin (HZ);Pattern Plating_Copper Plating Time (min);Pattern Plating_Tin Plating Time (min);Pattern Plating_Board Speed (m/min);Is Hole Plugged;Not Plugged;Plugged;Inspection Item;Requirement;Measured Range 1;Measured Range 2;Measured Range 3;Measured Range 4;Measured Range 5;Measured Range 6;Average Value;Judgment;min_requirement;judgement_criteria;label;thickness_min;thickness_max;thickness_mean;thickness_std;thickness_range;mfgpartId;Part Number;Panel Length;Panel Width;Part Length;Part Width;Line width/spacing (mm);Graphic Area C Side %;Graphic Area S Side %;Board Thickness (mm);Min. hole size;Total Hole Quantity;Ratio;Panel Size;Line Width (mm);Line Spacing (mm);is_vcp;minimal_thickness;maximal_thickness;thickness_asymmetry;thickness_req_ratio;thickness_delta;minimum_hole_diameter
DCI-20250621302;ECI-20250620007;WOA250611270-00-001-001;J0600062A00.1;2#东威板电VCP线;沉金;A板;正片;短边;1.47;576.0;487.0;0.25;H0080;东威;≥35;单点≥18，平均≥20;26;45.0;43.3;0.9;;;;;;;;;;;;;;;;孔铜;≥18平均20;28.76;26.14;31.37;30.07;24.84;30.07;28.54;ACC;18.0;23.0;0;24.84;31.37;28.54;2.54;6.530000000000001;483209;J0600062A00.1;580.0;491.0;267.4;114.2;;;;1.57;0.25;28347.0;6.28;284780.0;;;True;24.84;31.37;6.530000000000001;0.38;6.84;0.25
DCI-20250621302;ECI-20250620007;WOA250611270-00-001-001;J0600062A00.1;2#东威板电VCP线;沉金;A板;正片;短边;1.47;576.0;487.0;0.25;H0080;东威;≥35;单点≥18，平均≥20;26;45.0;43.3;0.9;;;;;;;;;;;;;;;;孔铜;≥18平均20;28.76;26.14;31.37;30.07;24.84;30.07;28.54;ACC;18.0;23.0;0;24.84;31.37;28.54;2.54;6.530000000000001;483211;J0600062A00.1;580.0;491.0;267.4;114.2;;;;;;;;284780.0;;;True;24.84;31.37;6.530000000000001;0.38;6.84;0.25
DCI-20250621542;ECI-20250620002;WOA250606152-00-001-001;JB6C123EA2;2#龙门图电线;沉金;A板;正片;短边;1.65;618.0;426.0;0.3mm;H0080;东威;5;5;28;45.0;18.5;2.1;龙门;≥35;≥25;39.0;37.0;19.0;10.0;;;70.0;8;;是;;;孔铜;≥25;39.87;30.07;38.56;39.22;32.03;39.22;36.49;ACC;25.0;30.0;0;30.07;39.87;36.49;4.28;9.799999999999997;485804;JB6C123EA2;622.0;430.0;200.0;194.0;0.1/0.2;38.89;36.84;1.75;0.3;26779.0;5.833333333333334;267460.0;0.1;0.2;False;30.07;39.87;9.799999999999997;0.2028;5.07;0.3
DCI-20250622033;ECI-20250621004;WOA250618486-00-001-001;JP21500LA1;2#东威板电VCP线;喷锡;A板;负片;短边;1.9;578.0;546.0;0.95;H0053;东威;≥63;≥25;34;50.0;55.7;0.7;;;;;;;;;;;;;;;;孔铜;≥25;37.26;33.99;39.22;39.87;32.68;39.22;37.04;ACC;25.0;30.0;0;32.68;39.87;37.04;3.03;7.189999999999998;62621;JP21500LA1;578.0;546.0;278.0;264.1;;;;2.0;0.95;4060.0;2.105263157894737;315588.0;;;True;32.68;39.87;7.189999999999998;0.3072;7.68;0.95
DCI-20250622034;ECI-20250621007;WOA250619558-00-001-001;J0400134A01.0;2#东威板电VCP线;沉锡;A板;负片;短边;1.45;618.0;320.0;0.4;H0001;东威;≥62.9;单点≥25;33;50.0;55.7;0.7;;;;;;;;;;;;;;;;孔铜;≥25;45.75;39.22;42.49;44.45;39.22;41.83;42.16;ACC;25.0;30.0;0;39.22;45.75;42.16;2.67;6.530000000000001;497217;J0400134A01.0;622.0;324.0;300.0;196.0;;;;1.55;0.4;18629.0;3.875;201528.0;;;True;39.22;45.75;6.530000000000001;0.5688;14.219999999999999;0.4
DCI-20250622064;ECI-20250621006;WOA250618484-00-001-001;J0200290D00.0;2#东威板电VCP线;喷锡;A板;负片;短边;1.5;580.0;302.0;0.4;H0053;东威;35;单点≧25;33;50.0;55.7;0.7;;;;;;;;;;;;;是;;;孔铜;≥25;35.91;33.6;37.91;35.3;33.33;39.87;35.98;ACC;25.0;30.0;0;33.33;39.87;35.99;2.53;6.539999999999999;477505;J0200290D00.0;580.0;302.0;280.0;276.0;;;;1.6;0.4;2397.0;4.0;175160.0;;;True;33.33;39.87;6.539999999999999;0.33319999999999994;8.329999999999998;0.4
DCI-20250622084;ECI-20250606003;WOA250529689-00-001-001;J0400675A00.0;2#龙门图电线;沉锡;A板;正片;短边;0.36;600.0;470.0;0.325;H0001;荣信;5;5;2.8;45.0;18.5;1.3;龙门;38.4;单点≥20，平均≥25;38.07;40.11;16.0;11.0;;;60.0;8;;是;;;孔铜;≥20平均25;29.41;26.14;31.37;29.41;26.14;30.72;28.86;ACC;20.0;25.0;0;26.14;31.37;28.86;2.24;5.23;481988;J0400675A00.0;600.0;470.0;351.0;222.0;0.2/0.2;38.07;40.11;1.65;0.325;7086.0;5.076923076923077;282000.0;0.2;0.2;False;26.14;31.37;5.23;0.30700000000000005;6.140000000000001;0.325
DCI-20250622213;ECI-20250619008;WOA250609216-00-003-037;J0400044A00.1;2#龙门图电线;光铜板;A板;正片;短边;1.45;466.0;352.0;0.325;H0080;东威;5;5;28;45.0;18.5;2.1;龙门;≥35;单点≥25;58.3;57.0;18.0;10.0;;;70.0;8;;否;;;孔铜;≥25;32.68;28.76;35.95;32.68;28.76;33.33;32.02;ACC;25.0;30.0;1;28.76;35.95;32.03;2.8;7.190000000000001;407394;J0400044A00.1;470.0;356.0;329.5;210.0;0.1524/0.133;58.38;56.69;1.55;0.325;12023.0;4.769230769230769;167320.0;0.1524;0.133;False;28.76;35.95;7.190000000000001;0.15040000000000006;3.7600000000000016;0.325
DCI-20250622284;ECI-20250622007;WOA250616416-00-001-002;JP2C269LB1;2#龙门图电线;喷锡;A板;正片;短边;0.9;580.0;536.0;0.75;H0080;东威;5;5;28;45.0;18.5;2.1;龙门;35;20;56.04;53.8;18.0;10.0;;;60.0;8;;;;;孔铜;≥20平均25;37.26;34.64;37.26;36.31;33.99;37.92;36.23;ACC;20.0;25.0;0;33.99;37.92;36.23;1.58;3.93;468900;JP2C269LB1;580.0;536.0;186.0;132.0;0.889/;56.04;53.8;1.0;0.75;7303.0;1.333333333333333;310880.0;0.889;;False;33.99;37.92;3.9299999999999997;0.6995000000000001;13.990000000000002;0.75
DCI-20250622288;ECI-20250622008;WOA250617448-00-003-007;JP40352LA1;2#龙门图电线;喷锡;A板;正片;短边;1.1(含铜);626.0;434.0;0.45;H0080;东威;5;5;28;45.0;18.5;2.1;龙门;35;21;67.7;87.3;18.0;10.0;;;60.0;8;;;;;孔铜;≥21;35.95;28.11;34.64;33.99;26.14;31.37;31.7;ACC;21.0;26.0;0;26.14;35.95;31.7;3.9;9.810000000000002;493166;JP40352LA1;626.0;434.0;302.0;202.0;0.229/0.152;67.7;87.3;1.6;0.45;6845.0;3.555555555555556;271684.0;0.229;0.152;False;26.14;35.95;9.810000000000002;0.2447619047619048;5.140000000000001;0.45
DCI-20250622496;ECI-20250621009;WOA250610249-00-001-001;J0400442A01.0;2#龙门图电线;喷锡;A板;正片;短边;1.5;596.0;512.0;0.4;H0080;荣信;5;5;28;45.0;18.5;2.1;龙门;≥52.9;单点≥20，平均≥25;56.0;56.0;17.0;10.0;;;60.0;8;;是;;;孔铜;≥20平均25;37.26;26.14;37.26;36.6;26.8;35.95;33.33;ACC;20.0;25.0;0;26.14;37.26;33.34;5.34;11.12;441137;J0400442A01.0;600.0;516.0;279.5;121.5;0.2/0.2;56.2;56.26;1.6;0.4;21266.0;4.0;309600.0;0.2;0.2;False;26.14;37.26;11.119999999999997;0.30700000000000005;6.140000000000001;0.4
DCI-20250622534;ECI-20250604003;WOA250522568-00-001-001;J0600072A01.0;2#龙门图电线;沉金;A板;正片;短边;;622.0;470.0;0.35;H0080;荣信;5;5;28;45.0;18.5;1.3;龙门;42;单点≥18，平均≥20;61.3;62.9;18.0;10.0;;;60.0;8;;是;;;孔铜;≥18平均20;30.72;22.88;30.07;30.07;23.53;31.37;28.1;ACC;18.0;23.0;0;22.88;31.37;28.11;3.83;8.490000000000002;378046;J0600072A01.0;622.0;470.0;290.0;219.0;0.25/0.2;61.3;62.9;2.3;0.35;7553.0;6.571428571428571;292340.0;0.25;0.2;False;22.88;31.37;8.490000000000002;0.2711111111111111;4.879999999999999;0.35
DCI-20250623048;ECI-20250621005;WOA250618483-00-001-001;JS21981LB0;2#东威板电VCP线;喷锡;A板;负片;短边;1.5;622.0;483.0;0.95;H0053;东威;≥35;单点≧25;33;50.0;55.7;0.7;;;;;;;;;;;;;;;;孔铜;≥25;39.83;33.6;39.83;35.22;33.33;35.22;36.17;ACC;25.0;30.0;0;33.33;39.83;36.17;2.94;6.5;475600;JS21981LB0;622.0;483.0;153.0;96.0;;;;1.6;0.95;10426.0;1.68421052631579;300426.0;;;True;33.33;39.83;6.5;0.33319999999999994;8.329999999999998;0.95
DCI-20250624007;ECI-20250621008;WOA250613327-00-002-002;JP40353LA0;2#龙门图电线;喷锡;A板;正片;短边;1.5;552.0;499.0;0.35;H0053;东威;5;5;25;45.0;18.5;2.1;龙门;≥35; 单点≥21;72.0;84.0;18.0;10.0;;;60.0;8;;是;;;孔铜;≥21;36.6;30.72;35.95;35.95;27.45;36.6;33.87;ACC;21.0;26.0;0;27.45;36.6;33.88;3.87;9.150000000000002;10003;JP40353LA0;556.0;503.0;263.0;153.0;0.229/0.152;72.0;84.0;1.6;0.35;6401.0;4.571428571428572;279668.0;0.229;0.152;False;27.45;36.6;9.150000000000002;0.3071428571428571;6.449999999999999;0.35
DCI-20250624052;ECI-20250622001;WOA250617458-00-001-001;J0600113A04.0;2#东威板电VCP线;沉锡;A板;负片;短边;1.5;596.0;524.0;0.25;H0080;东威;≥35;单点≥25;34;50.0;55.7;0.7;;;;;;;;;;;;;;;;孔铜;≥25;41.41;31.37;35.95;32.03;30.72;41.45;35.48;ACC;25.0;30.0;0;30.72;41.45;35.49;4.95;10.73;495783;J0600113A04.0;600.0;528.0;286.0;249.0;;;;1.6;0.25;46053.0;6.4;316800.0;;;True;30.72;41.45;10.730000000000004;0.22879999999999995;5.719999999999999;0.25
DCI-20250624053;ECI-20250622012;RPA1250430919-00-001-001;JA2C909TA2;2#东威板电VCP线;沉锡;A板;负片;短边;0.71;520.0;506.0;0.3;H0080;东威;≥35;单点≥18，平均≥20;26;50.0;43.3;0.9;;;;;;;;;;;;;;;;孔铜;≥18平均20;25.49;24.84;26.8;28.11;26.14;28.11;26.58;ACC;18.0;23.0;0;24.84;28.11;26.58;1.35;3.27;493502;JA2C909TA2;520.0;506.0;246.0;242.7;;;;0.8;0.3;44461.0;2.666666666666667;263120.0;;;True;24.84;28.11;3.2699999999999996;0.38;6.84;0.3
DCI-20250624163;ECI-20250623004;WOA250621616-00-001-001;J0400709A00.0;2#龙门图电线;沉金;A板;正片;短边;0.9;618.0;499.0;0.3;H0144;东威;5;5;28;50.0;18.5;2.1;龙门;50.2;单点≥18，平均≥20;50.0;54.0;16.0;10.0;;;60.0;8;;是;;;孔铜;≥18平均20;28.31;25.23;28.31;30.15;26.46;28.54;27.83;ACC;18.0;23.0;0;25.23;30.15;27.83;1.73;4.919999999999998;498297;J0400709A00.0;622.0;503.0;118.2;118.04;0.102/0.11;50.2;53.8;1.0;0.3;10493.0;3.333333333333333;312866.0;0.102;0.11;False;25.23;30.15;4.919999999999998;0.40166666666666667;7.23;0.3
DCI-20250624274;ECI-20250624007;WOA250610245-00-002-003;J0400381A00.0;2#龙门图电线;沉锡;A板;正片;短边;0.71;546.0;470.0;0.3;H0080;荣信;5;5;28;50.0;18.5;2.1;龙门;≥52.9;单点≥20，平均≥25;46.0;43.0;18.0;10.0;;;;60;;是;;;孔铜;≥20平均25;39.85;24.91;38.61;39.85;26.15;36.11;34.24;ACC;20.0;25.0;0;24.91;39.85;34.25;6.9;14.94;387227;J0400381A00.0;546.0;470.0;255.5;222.0;0.2/0.2;45.8;42.55;1.7;0.3;26463.0;5.666666666666667;256620.0;0.2;0.2;False;24.91;39.85;14.940000000000001;0.2455;4.91;0.3
DCI-20250624450;ECI-20250624005;WOA250621629-00-001-001;J0400692A00.0;2#龙门图电线;沉锡;A板;正片;短边;1.48;576.0;466.0;0.25mm;H0080;荣信;5;5;28;50.0;18.5;2.1;龙门;≥52.9;单点≥20，平均≥25;35.0;35.0;16.0;10.0;;;70.0;8;;是;;;孔铜;≥20平均25;34.46;27.08;29.54;34.46;27.08;34.46;31.18;ACC;20.0;25.0;0;27.08;34.46;31.18;3.7;7.380000000000003;498072;J0400692A00.0;580.0;470.0;317.0;222.0;0.15/0.15;34.6;35.0;1.58;0.25;12686.0;6.32;272600.0;0.15;0.15;False;27.08;34.46;7.380000000000003;0.3539999999999999;7.079999999999998;0.25
DCI-20250625044;ECI-20250624003;WOA250621628-00-001-001;J0400695A00.0;2#龙门图电线;沉锡;A板;正片;短边;1.48;576.0;466.0;0.3mm;H0080;东威;5;5;28;50.0;18.5;2.1;龙门;≥52.9;单点≥20，平均≥25;41.0;42.0;18.0;10.0;;;60.0;8;;是;;;孔铜;≥20平均25;34.64;26.8;35.3;34.64;27.45;35.95;32.46;ACC;20.0;25.0;0;26.8;35.95;32.46;4.17;9.150000000000002;495064;J0400695A00.0;580.0;470.0;317.0;222.0;0.2/0.156;41.18;41.9;1.58;0.3;10000.0;5.266666666666667;272600.0;0.2;0.156;False;26.8;35.95;9.150000000000002;0.34;6.800000000000001;0.3
DCI-20250625047;ECI-20250624002;WOA250621615-00-001-001;J0400703A00.0;2#龙门图电线;沉锡;A板;正片;短边;1.5;596.0;453.0;0.4mm;H0001;东威;5;5;28;50.0;18.5;2.1;龙门;≥52.9;单点≥20，平均≥25;48.0;52.0;18.0;10.0;;;60.0;8;;是;;;孔铜;≥20平均25;33.33;27.45;33.33;33.99;28.11;32.68;31.48;ACC;20.0;25.0;0;27.45;33.99;31.48;2.9;6.540000000000003;498313;J0400703A00.0;600.0;457.0;282.0;143.0;0.25/0.2;47.5;51.7;1.6;0.4;26532.0;4.0;274200.0;0.25;0.2;False;27.45;33.99;6.540000000000003;0.37249999999999994;7.449999999999999;0.4
DCI-20250625197;ECI-20250529003;WOA250527642-00-001-002;J0200325A00.0;2#东威板电VCP线;喷锡;A板;负片;短边;1.1;600.0;470.0;0.65;;东威;35;25;22;40.0;48.8;0.8;;;;;;;;;;;;;;;;孔铜;≥25;36.92;33.85;36.92;37.54;30.77;36.31;35.38;ACC;25.0;30.0;0;30.77;37.54;35.39;2.6;6.77;368709;J0200325A00.0;600.0;470.0;141.0;111.0;;;;1.2;0.65;2987.0;1.846153846153846;282000.0;;;True;30.77;37.54;6.77;0.23079999999999998;5.77;0.65
DCI-20250625291;ECI-20250624008;WOA250606154-00-001-003;J0600079A02.0;2#龙门图电线;沉金;A板;正片;短边;1.5;596.0;542.0;0.3;H0080;东威;5;5;28;40.0;18.5;2.1;龙门;≥35;单点≥20，平均≥25;38.0;33.0;19.0;10.0;;;60.0;8;;是;;;孔铜;≥20平均25;41.83;30.07;37.91;40.52;32.03;39.87;37.03;ACC;20.0;25.0;0;30.07;41.83;37.04;4.85;11.76;478830;J0600079A02.0;600.0;546.0;140.0;129.0;0.178/0.175;38.0;33.0;1.6;0.3;19412.0;5.333333333333334;327600.0;0.178;0.175;False;30.07;41.83;11.759999999999998;0.5035000000000001;10.07;0.3
DCI-20250625293;ECI-20250625002;WOA250616417-00-001-001;J0200009A00.1;2#龙门图电线;喷锡;A板;正片;短边;0.7;600.0;491.0;0.35;H0080;东威;5;5;28;45.0;18.5;2.1;龙门;≥35;单点≥20，平均≥25;32.0;56.0;18.0;16.0;;;60.0;8;;否;;;孔铜;≥20平均25;41.83;33.33;38.56;38.56;30.72;37.91;36.81;ACC;20.0;25.0;0;30.72;41.83;36.82;4.04;11.11;332700;J0200009A00.1;600.0;491.0;278.7;190.1;0.2/0.158;32.0;56.0;0.8;0.35;18141.0;2.285714285714286;294600.0;0.2;0.158;False;30.72;41.83;11.11;0.5359999999999999;10.719999999999999;0.35
DCI-20250625294;ECI-20250625001;WOA250619542-00-001-003;JB2C777LA0;1#东威图电VCP线;喷锡;A板;正片;短边;1.9(含铜);622.0;364.0;0.4;H0080;东威;5;5;28;45.0;18.5;2.1;龙门;70;单点≥20，平均≥25;52.0;57.0;33.0;16.0;45;40;36.0;6;1;是;;;孔铜;≥20平均25;40.52;27.45;38.56;41.18;28.79;35.95;35.4;ACC;20.0;25.0;0;27.45;41.18;35.41;5.95;13.73;91977;JB2C777LA0;622.0;364.0;333.06;273.33;0.225/0.2;52.0;57.0;2.0;0.4;7605.0;5.0;226408.0;0.225;0.2;True;27.45;41.18;13.73;0.37249999999999994;7.449999999999999;0.4
DCI-20250625304;ECI-20250625003;WOA250616412-00-001-002;JB2C681LA0;1#东威图电VCP线;喷锡;A板;正片;短边;1.5;600.0;518.5;0.4;H0080;东威;5;5;28;45.0;18.5;2.1;东威;≥52.9;单点≥20，平均≥25;75.0;74.0;31.0;16.0;45;40;36.0;6;1;是;;;孔铜;≥20平均25;30.77;22.77;30.07;32.0;23.38;30.77;28.29;ACC;20.0;25.0;1;22.77;32.0;28.29;4.09;9.23;78521;JB2C681LA0;600.0;518.5;414.0;164.0;0.25/0.2;75.0;74.0;1.6;0.4;20233.0;4.0;311100.0;0.25;0.2;True;22.77;32.0;9.23;0.13849999999999998;2.7699999999999996;0.4
DCI-20250625305;ECI-20250623001;WOA250620601-00-002-002;J0200659A00.0;2#龙门图电线;沉金;A板;正片;短边;0.9;580.0;543.0;0.4;H0080;东威;5;5;28;50.0;18.5;2.1;龙门;≥35; 单点≥20，平均≥25;67.3;56.3;17.0;10.0;;;60.0;8;;是;;;孔铜;≥20平均25;33.85;31.38;36.92;33.23;31.38;34.46;33.53;ACC;20.0;25.0;0;31.38;36.92;33.54;2.09;5.540000000000003;488278;J0200659A00.0;580.0;543.0;184.0;172.88;0.8/;67.34;56.33;1.0;0.4;3063.0;2.5;314940.0;0.8;;False;31.38;36.92;5.540000000000003;0.569;11.379999999999999;0.4
DCI-20250625575;ECI-20250623002;WOA250619542-00-001-003;JB2C777LA0;2#龙门图电线;喷锡;A板;正片;短边;1.9(含铜);622.0;364.0;0.4;H0080;东威;5;5;28;50.0;18.5;2.1;龙门;≥70;单点≥20，平均≥25;52.0;57.0;19.0;10.0;;;60.0;8;;否;;;孔铜;≥20平均25;33.85;24.62;36.92;31.38;27.69;33.23;31.28;ACC;20.0;25.0;0;24.62;36.92;31.28;4.46;12.3;91977;JB2C777LA0;622.0;364.0;333.06;273.33;0.225/0.2;52.0;57.0;2.0;0.4;7605.0;5.0;226408.0;0.225;0.2;False;24.62;36.92;12.3;0.23100000000000004;4.620000000000001;0.4
DCI-20250626042;ECI-20250624001;WOA250617455-00-001-001;J0600113A03.0;2#东威板电VCP线;沉锡;A板;正片;短边;1.5;596.0;524.0;0.25;H0080;东威;≥35;单点≥25;33;50.0;55.7;0.7;;;;;;;;;;;;;;;;孔铜;≥25;38.77;31.38;40.62;40.0;33.23;39.38;37.23;ACC;25.0;30.0;0;31.38;40.62;37.23;3.91;9.239999999999998;495629;J0600113A03.0;600.0;528.0;286.0;249.0;;;;1.6;0.25;46053.0;6.4;316800.0;;;True;31.38;40.62;9.239999999999998;0.2552;6.379999999999999;0.25
DCI-20250626227;ECI-20250621011;WOA250615401-00-001-002;J0200617A00.0;2#龙门图电线;沉金;A板;正片;短边;0.9;600.0;543.0;0.35;H0080;东威;5;5;28;50.0;18.5;2.1;龙门;≥35;单点≥20，平均≥25;68.2;63.4;18.0;10.0;;;60.0;8;;是;;;孔铜;≥20平均25;33.33;28.76;33.99;33.33;28.76;33.99;32.02;ACC;20.0;25.0;0;28.76;33.99;32.03;2.55;5.23;474289;J0200617A00.0;600.0;543.0;188.7;172.88;0.4/;68.2;63.4;1.0;0.35;13227.0;2.857142857142857;325800.0;0.4;;False;28.76;33.99;5.23;0.43800000000000006;8.760000000000002;0.35
DCI-20250626228;ECI-20250621010;WOA250616415-00-001-002;J0200615A00.0;2#龙门图电线;沉金;A板;正片;短边;0.9;600.0;543.0;0.35;H0080;东威;5;5;28;50.0;18.5;2.1;龙门;≥35;单点≥20，平均≥25;65.4;60.1;18.0;10.0;;;60.0;8;;是;;;孔铜;≥20平均25;30.15;27.69;32.62;32.62;30.15;33.88;31.85;ACC;20.0;25.0;0;27.69;33.88;31.18;2.27;6.190000000000001;474283;J0200615A00.0;600.0;543.0;188.7;172.88;0.4/;65.4;60.1;1.0;0.35;13544.0;2.857142857142857;325800.0;0.4;;False;27.69;33.88;6.190000000000001;0.38450000000000006;7.690000000000001;0.35
DCI-20250626314;ECI-20250624006;WOA250621621-00-001-003;JP2C041LA3;1#东威图电VCP线;喷锡;A板;正片;短边;1.5(含铜);503.0;470.0;0.65;H0080;东威;5;5;28;40.0;18.5;2.1;东威;≥52.8;单点≥20;27.0;26.0;31.0;16.0;45;40;36.0;6;1;否;;;孔铜;≥20平均25;28.92;24.0;28.92;27.08;23.38;27.69;26.66;ACC;20.0;25.0;1;23.38;28.92;26.67;2.42;5.540000000000003;14386;JP2C041LA3;503.0;470.0;240.2;225.7;0.3/0.3;27.0;26.0;1.6;0.65;;2.461538461538462;236410.0;0.3;0.3;True;23.38;28.92;5.540000000000003;0.16899999999999996;3.379999999999999;0.65
DCI-20250626372;ECI-20250625007;WOA250611267-00-001-002;J0800004B00.0;2#龙门图电线;沉锡;A板;正片;短边;1.6;542.0;411.0;0.35;H0001;荣信;5;5;28;45.0;18.5;2.1;龙门;≥52.9;单点≥25;43.0;44.0;18.0;10.0;;;60.0;8;;否;;;孔铜;≥25;33.85;28.31;36.92;33.23;28.31;32.0;32.1;ACC;25.0;30.0;1;28.31;36.92;32.1;3.36;8.610000000000003;429820;J0800004B00.0;546.0;414.6667;373.24;249.9;0.2/0.2;42.74;43.48;1.9;0.35;9159.0;5.428571428571429;226408.0182;0.2;0.2;False;28.31;36.92;8.610000000000003;0.13239999999999996;3.3099999999999987;0.35
DCI-20250626385;ECI-20250626001;WOA250613341-00-001-002;J0400642A00.0;2#龙门图电线;沉金;A板;正片;短边;0.71;546.0;436.8;0.25mm;h0080;荣信;5;5;28;45.0;18.5;2.1;东威;≥35;单点≥18，平均≥20;71.0;71.0;27.0;16.0;45;40;36.0;6;1;是;;;孔铜;≥18平均25;32.62;24.0;32.0;33.23;23.38;33.3;29.75;ACC;18.0;23.0;0;23.38;33.3;29.75;4.73;9.919999999999998;466783;J0400642A00.0;546.0;436.8;304.0;206.0;0.15/0.11;70.69;70.52;1.6;0.25;8260.0;6.4;238492.8;0.15;0.11;False;23.38;33.3;9.919999999999998;0.2988888888888888;5.379999999999999;0.25
DCI-20250626468;ECI-20250625008;WOA250617457-00-001-001;J0600047B00.0;2#龙门图电线;沉锡;A板;正片;短边;1.5;618.0;340.0;0.4mm;H0080;荣信;5;5;28;45.0;18.5;2.1;龙门;＞35;单点≥20，平均≥25;39.0;56.0;18.0;10.0;;;60.0;8;;是;;;孔铜;≥20平均25;32.03;27.45;33.33;31.37;27.45;32.03;30.61;ACC;20.0;25.0;0;27.45;33.33;30.61;2.53;5.879999999999999;495729;J0600047B00.0;622.0;344.0;315.5;196.5;0.2/0.2;38.6;56.0;1.6;0.4;8849.0;4.0;213968.0;0.2;0.2;False;27.45;33.33;5.879999999999999;0.37249999999999994;7.449999999999999;0.4
DCI-20250626515;ECI-20250625006;WOA250620567-00-001-001;J0400310B00.0;2#龙门图电线;喷锡;A板;正片;短边;0.9;618.0;498.0;0.35;H0144;东威;5;5;28;45.0;18.5;2.1;龙门;≥35;单点≥18，平均≥20;54.0;58.0;16.0;10.0;;;60.0;8;;是;;;孔铜;≥18平均20;35.95;25.45;32.68;33.33;25.49;34.64;31.25;ACC;18.0;23.0;0;25.45;35.95;31.26;4.62;10.5;452817;J0400310B00.0;622.0;502.0;118.2;118.04;0.203/0.203;53.8;57.7;1.0;0.35;19512.0;2.857142857142857;312244.0;0.203;0.203;False;25.45;35.95;10.500000000000004;0.41388888888888886;7.449999999999999;0.35
DCI-20250627231;ECI-20250627005;WOA250621626-00-001-003;J0200359A00.0;2#龙门图电线;喷锡;A板;正片;短边;1.1;530.0;357.0;0.45;H0080;荣信;5;5;28;45.0;18.5;2.1;龙门;≥60;单点≥25;35.0;39.0;18.0;10.0;;;70.0;8;;是;;;孔铜;≥25;39.87;34.14;39.87;39.87;35.95;40.52;38.37;ACC;25.0;30.0;0;34.14;40.52;38.37;2.65;6.380000000000003;377218;J0200359A00.0;530.0;357.0;337.5;62.0;0.381/0.254;35.0;39.0;1.2;0.45;6906.0;2.666666666666667;189210.0;0.381;0.254;False;34.14;40.52;6.380000000000003;0.36560000000000004;9.14;0.45
DCI-20250627453;ECI-20250627001;WOA250625779-00-001-001;J0400706A00.0;2#龙门图电线;沉金;A板;正片;短边;1.9;618.0;516.0;0.4;H0167;荣信;5;5;28;45.0;18.5;2.1;龙门;≥70;单点≥20，平均≥25;47.0;42.0;18.0;10.0;;;60.0;8;;是;;;孔铜;≥20平均25;38.56;26.8;34.64;37.26;24.84;35.95;33;ACC;20.0;25.0;0;24.84;38.56;33.01;5.75;13.72;499489;J0400706A00.0;622.0;520.5;248.0;198.0;0.254/0.254;47.0;42.0;2.0;0.4;6899.0;5.0;323751.0;0.254;0.254;False;24.84;38.56;13.720000000000002;0.242;4.84;0.4
DCI-20250627454;ECI-20250627004;WOA250626827-00-001-001;J0200682A00.0;1#东威图电VCP线;喷锡;A板;正片;短边;1.5;622.0;422.0;0.45mm;H0150;东威;5;5;28;45.0;18.5;2.1;东威;≥35;单点≥20，平均≥25;58.0;69.0;28.0;16.0;45;40;36.0;6;1;是;;;孔铜;≥20平均25;28.76;25.49;30.72;29.41;23.53;26.14;27.34;ACC;20.0;25.0;0;23.53;30.72;27.34;2.72;7.189999999999998;500557;J0200682A00.0;622.0;422.0;145.2;132.6;0.2/0.2;58.3;68.6;1.6;0.45;23863.0;3.555555555555556;262484.0;0.2;0.2;True;23.53;30.72;7.189999999999998;0.17650000000000005;3.530000000000001;0.45
DCI-20250627455;ECI-20250627002;WOA250625778-00-001-001;J0400705A00.0;1#东威图电VCP线;沉金;A板;正片;短边;1.9;620.0;544.0;0.95mm;H0167;荣信;5;5;28;45.0;18.5;2.1;东威;≥70;单点≥18，平均≥20;72.0;72.0;28.0;16.0;45;40;36.0;6;1;否;;;孔铜;≥18平均20;26.46;22.77;26.46;29.54;28.31;31.38;27.48;ACC;18.0;23.0;0;22.77;31.38;27.49;2.98;8.61;499379;J0400705A00.0;622.0;546.0;188.0;146.0;0.381/0.254;71.97;71.96;2.0;0.95;1695.0;2.105263157894737;339612.0;0.381;0.254;True;22.77;31.38;8.61;0.26499999999999996;4.77;0.95
DCI-20250627494;ECI-20250625009;WOA250605118-00-004-004;J0600051D00.0;2#东威板电VCP线;沉金;A板;负片;短边;1.4;576.0;449.0;0.2;H0080;东威;5;5;27;45.0;55.7;0.7;;;;;;;;;;;;;;;;孔铜;≥20平均25;30.72;26.14;32.03;31.37;24.18;31.37;29.3;ACC;20.0;25.0;0;24.18;32.03;29.3;3.29;7.850000000000001;480701;J0600051D00.0;580.0;453.0;273.0;140.1;;;;1.5;0.2;127494.0;7.5;262740.0;;;True;24.18;32.03;7.850000000000001;0.209;4.18;0.2
DCI-20250627542;ECI-20250627009;WOA250619535-00-001-001;JB40458LA1;2#龙门图电线;喷锡;A板;正片;短边;0.6;622.0;520.5;0.275;;东威;5;5;28;50.0;18.5;2.1;龙门;38.4;20;59.0;54.0;15.0;10.0;;;70.0;8;;是;;;孔铜;≥20平均25;35.3;28.11;37.91;36.6;28.11;38.56;34.09;ACC;20.0;25.0;0;28.11;38.56;34.1;4.77;10.45;228619;JB40458LA1;622.0;520.5;163.3;109.0;0.2/0.2;59.0;54.0;1.2;0.275;60353.0;4.363636363636363;323751.0;0.2;0.2;False;28.11;38.56;10.450000000000003;0.40549999999999997;8.11;0.275
DCI-20250627549;ECI-20250427002;RPA2250320582-00-001-001;J0600081A01.1;2#东威板电VCP线;沉锡;A板;负片;短边;;520.0;470.0;0.4;;东威;58;25;32;50.0;55.7;0.7;;;;;;;;;;;;;;;;孔铜;≥25;39.87;26.14;39.22;38.56;25.49;39.22;34.75;ACC;25.0;30.0;1;25.49;39.87;34.75;6.94;14.38;461592;J0600081A01.1;520.0;470.0;246.0;222.0;;;;3.01;0.4;8455.0;7.524999999999999;244400.0;;;True;25.49;39.87;14.379999999999999;0.019599999999999937;0.48999999999999844;0.4
DCI-20250628342;ECI-20250507005;WOA250505016-00-001-001;JP22057LA0;2#东威板电VCP线;喷锡;A板;负片;短边;1.5;580.0;375.8;0.85;;东威;58;20;26;50.0;48.8;0.8;;;;;;;;;;;;;;;;孔铜;≥20平均25;29.41;25.49;30.72;28.76;25.47;31.37;28.53;ACC;20.0;25.0;0;25.47;31.37;28.54;2.54;5.900000000000002;72722;JP22057LA0;580.0;375.8;279.4;177.8;;;;1.575;0.85;2095.0;1.852941176470588;217964.0;;;True;25.47;31.37;5.900000000000002;0.27349999999999997;5.469999999999999;0.85
DCI-20250628344;ECI-20250627010;WOA250626788-00-001-001;J0600135A00.0;2#龙门图电线;沉金;A板;正片;短边;;500.0;402.0;0.35mm;H0167;荣信;5;5;2.8;45.0;18.5;1.3;龙门;70;单点≥20，平均≥25;71.5;76.43;17.0;12.0;;;70.0;8;;是;;;孔铜;≥20平均25;28.11;24.18;32.03;27.45;24.18;29.41;27.56;ACC;20.0;25.0;1;24.18;32.03;27.56;3.05;7.850000000000001;499511;J0600135A00.0;500.0;402.0;225.0;186.0;0.203/0.254;71.5;76.43;2.0;0.35;11218.0;5.714285714285714;201000.0;0.203;0.254;False;24.18;32.03;7.850000000000001;0.209;4.18;0.35
DCI-20250628597;ECI-20250627006;WOA250624716-00-001-010;J0200671A00.0;1#东威图电VCP线;喷锡;A板;正片;短边;1.4(含铜);560.0;513.0;0.3;H0080;东威;5;5;28;45.0;18.5;2.1;东威;38.39;单点≥20;34.6;26.2;31.0;15.0;;;36.0;6;1;否;;;孔铜;≥20;36.6;26.14;35.3;34.64;24.84;33.99;31.91;ACC;20.0;25.0;0;24.84;36.6;31.92;5.07;11.76;495107;J0200671A00.0;560.0;513.0;245.5;180.0;0.2/0.3;34.6;26.28;1.5;0.3;7201.0;5.0;287280.0;0.2;0.3;True;24.84;36.6;11.760000000000002;0.242;4.84;0.3
DCI-20250629112;ECI-20250628004;WOA250626833-00-001-001;J0200278A03.0;2#龙门图电线;喷锡;A板;正片;短边;1.1;600.0;503.0;0.25mm;;荣信;5;5;2.9;40.0;18.0;1.3;龙门;38.4;20;64.0;57.0;14.0;10.0;;;70.0;8;;是;;;孔铜;≥20平均25;33.33;26.14;33.99;32.68;27.45;32.68;31.04;ACC;20.0;25.0;0;26.14;33.99;31.04;3.35;7.850000000000001;500578;J0200278A03.0;600.0;503.0;159.0;140.0;0.3/0.35;64.0;57.0;1.2;0.25;35057.0;4.8;301800.0;0.3;0.35;False;26.14;33.99;7.850000000000001;0.30700000000000005;6.140000000000001;0.25
DCI-20250629333;ECI-20250628001;WOA250624697-00-001-003;J0200198C00.0;1#东威图电VCP线;沉锡;A板;正片;短边;1.4;580.0;549.5;0.4mm;H0080;东威;2025-12-15 00:00:00;5;28;45.0;18.5;2.1;东威;83.7;25;60.1;60.8;36.0;16.0;45;45;36.0;6;1;是;;;孔铜;≥25;37.26;29.41;36.6;35.3;29.41;32.03;33.33;ACC;25.0;30.0;1;29.41;37.26;33.34;3.53;7.849999999999998;497229;J0200198C00.0;580.0;549.5;267.0;267.0;0.2/0.25;60.1;60.8;1.55;0.4;35261.0;3.875;318710.0;0.2;0.25;True;29.41;37.26;7.849999999999998;0.1764;4.41;0.4
DCI-20250629363;ECI-20250629005;WOA250623681-00-001-004;JB2C656LA0;1#东威图电VCP线;喷锡;A板;正片;短边;1.4;622.0;470.0;0.325;;;5;5;28;45.0;18.5;2.1;东威;38.4;20;42.0;35.0;30.0;6.0;45;45;36.0;6;1;;;;孔铜;≥20平均25;33.33;24.84;34.64;31.37;25.49;36.6;31.1;ACC;20.0;25.0;0;24.84;36.6;31.04;4.87;11.76;196001;JB2C656LA0;622.0;470.0;32.03;24.29;0.128/0.2mm;42.0;35.0;1.55;0.325;3123.0;4.769230769230769;292340.0;0.128;0.2;True;24.84;36.6;11.760000000000002;0.242;4.84;0.325
DCI-20250629412;ECI-20250629006;WOA250616435-00-001-003;J0400285A00.1;1#东威图电VCP线;喷锡;A板;正片;短边;0.36;626.0;470.0;0.35;H0080;东威;5;5;28;35.0;19.0;2;东威;38.4;20;41.0;52.0;28.0;16.0;40;45;36.0;6;1;;;;孔铜;≥20平均25;30.07;24.18;30.07;30.07;24.18;30.07;28.1;ACC;20.0;25.0;1;24.18;30.07;28.11;3.04;5.890000000000001;362214;J0400285A00.1;626.0;470.0;304.2;222.0;0.15/0.15;41.0;52.0;1.2;0.35;9970.0;3.428571428571429;294220.0;0.15;0.15;True;24.18;30.07;5.890000000000001;0.209;4.18;0.35
DCI-20250630111;ECI-20250627008;WOA250624686-00-001-001;J0200670A00.0;2#龙门图电线;喷锡;A板;正片;短边;1.5;600.0;496.0;0.35;;东威;5;5;28;50.0;18.5;2.1;龙门;55-85;20;72.0;76.58;18.0;10.0;;;60.0;8;;是;;;孔铜;≥20平均25;33.33;26.8;31.37;32.03;26.14;32.68;30.39;ACC;20.0;25.0;0;26.14;33.33;30.39;3.11;7.189999999999998;495940;J0200670A00.0;600.0;496.0;286.52;187.04;0.2/0.2;72.0;76.58;1.6;0.35;33325.0;4.571428571428572;297600.0;0.2;0.2;False;26.14;33.33;7.189999999999998;0.30700000000000005;6.140000000000001;0.35
DCI-20250630231;ECI-20250630004;WOA250623667-00-001-002;JP2C459LA0;2#东威板电VCP线;喷锡;A板;正片;短边;1.5;600.0;430.0;0.5;H0080;东威;≥35;单点≥20，平均≥25;30;45.0;48.8;0.8;;;;;;;;;;;;;否;;;孔铜;≥20平均25;37.91;26.14;35.3;36.6;26.8;37.26;33.33;ACC;20.0;25.0;0;26.14;37.91;33.34;5.39;11.77;87361;JP2C459LA0;600.0;430.0;284.04;202.88;;;;1.6;0.5;2165.0;3.2;258000.0;;;True;26.14;37.91;11.769999999999996;0.30700000000000005;6.140000000000001;0.5
DCI-20250630232;ECI-20250629008;WOA250613348-00-002-005;J0600089A01.0;2#东威板电VCP线;沉金;A板;负片;短边;2.4;622.0;432.0;0.35;H0080;东威;≥60;单点≥20，平均≥25;30;45.0;48.8;0.7;;;;;;;;;;;;;;;;孔铜;≥20平均25;34.46;22.77;34.46;36.31;24.62;32.23;30.8;ACC;20.0;25.0;1;22.77;36.31;30.81;5.69;13.54;492134;J0600089A01.0;622.0;432.0;400.0;114.0;;;;2.503;0.35;11450.0;7.151428571428572;268704.0;;;True;22.77;36.31;13.540000000000003;0.13849999999999998;2.7699999999999996;0.35
DCI-20250630234;ECI-20250628003;WOA250626836-00-001-001;J0200349B00.0;2#龙门图电线;沉锡;A板;正片;短边;1.5;560.0;507.0;0.55mm;H0080;东威;5;5;28;45.0;18.5;2.1;龙门;35-55;25;52.83;58.08;17.0;10.0;;;70.0;8;;否;;;孔铜;≥25;35.3;29.41;35.95;32.68;29.41;35.3;33;ACC;25.0;30.0;1;29.41;35.95;33.01;3.01;6.540000000000003;500149;J0200349B00.0;560.0;507.0;269.0;242.5;0.3/0.543;52.83;58.08;1.6;0.55;17171.0;2.909090909090909;283920.0;0.3;0.543;False;29.41;35.95;6.540000000000003;0.1764;4.41;0.55
DCI-20250630261;ECI-20250629004;WOA250627859-00-001-001;J0400712A00.0;2#龙门图电线;沉金;A板;正片;短边;1.5;596.0;448.0;0.325;H0174;东威;5;5;28;45.0;18.5;2.1;龙门;≥35.6;单点≥20，平均≥25;66.0;65.0;18.0;10.0;;;60.0;8;;是;;;孔铜;≥20平均≥25;33.33;26.8;28.76;31.37;26.14;28.11;29.08;ACC;20.0;25.0;0;26.14;33.33;29.08;2.76;7.189999999999998;501918;J0400712A00.0;600.0;452.0;213.0;136.0;0.169/0.137（最小线宽为阻抗线）;65.9;64.55;1.6;0.325;41310.0;4.923076923076923;271200.0;0.169;0.137;False;26.14;33.33;7.189999999999998;0.30700000000000005;6.140000000000001;0.325
DCI-20250702128;ECI-20250702001;WOA250626834-00-001-001;J0400549B00.0;2#东威板电VCP线;OSP;A板;负片;短边;1.5;519.0;404.0;0.5mm;H0080;东威;≥35;单点≥18，平均≥20;27;45.0;48.75;0.8;;;;;;;;;;;;;;;;孔铜;≥18平均20;33.33;24.18;25.49;27.45;24.18;27.45;27.01;ACC;18.0;23.0;0;24.18;33.33;27.01;3.43;9.149999999999999;499248;J0400549B00.0;520.5;406.0;378.0;99.0;;;;1.6;0.5;5120.0;3.2;211323.0;;;True;24.18;33.33;9.149999999999999;0.3433333333333333;6.18;0.5
DCI-20250702153;ECI-20250702005;WOA250623654-00-002-002;JP4C053LA1;2#东威板电VCP线;喷锡;A板;负片;短边;1.52;574.0;490.0;0.65;H0080;东威;53.3;单点≥20;23;45.0;48.75;0.8;;;;;;;;;;;;;;;;孔铜;≥20;29.41;23.53;28.11;30.72;28.11;24.84;27.45;ACC;20.0;25.0;0;23.53;30.72;27.45;2.74;7.189999999999998;2469;JP4C053LA1;576.0;492.0;229.87;180.4;;;;1.62;0.65;4778.0;2.492307692307692;283392.0;;;True;23.53;30.72;7.189999999999998;0.17650000000000005;3.530000000000001;0.65
DCI-20250703124;ECI-20250630003;WOA250628891-00-001-001;J0200679A00.0;2#龙门图电线;喷锡;A板;正片;短边;1.5;622.0;540.0;0.6;H0174;东威;5;5;28;45.0;18.5;2.1;龙门;≥70;单点≥18，平均≥20;38.0;39.0;16.0;10.0;;;60.0;8;1;否;;;孔铜;≥18平均20;38.56;26.8;33.99;33.99;29.41;35.95;33.11;ACC;18.0;23.0;0;26.8;38.56;33.12;4.31;11.76;501480;J0200679A00.0;622.0;540.0;258.77;149.96;/;37.8;38.6;1.6;0.6;8021.0;2.666666666666667;335880.0;;;False;26.8;38.56;11.760000000000002;0.48888888888888893;8.8;0.6
DCI-20250703127;ECI-20250630001;WOA250628861-00-001-001;J0400704A00.0;2#龙门图电线;喷锡;A板;正片;短边;1.1;622.0;520.5;0.35mm;H0171;荣信;5;5;28;45.0;18.5;2.1;龙门;≥35;单点≥18，平均≥20;67.0;69.0;16.0;10.0;;;60.0;8;;是;;;孔铜;≥18平均20;30.07;22.22;30.07;30.07;24.18;30.72;27.88;ACC;18.0;23.0;0;22.22;30.72;27.89;3.69;8.5;500137;J0400704A00.0;622.0;520.5;146.36;123.56;0.254/0.19;66.86;68.59;1.6;0.35;21424.0;4.571428571428572;323751.0;0.254;0.19;False;22.22;30.72;8.5;0.23444444444444437;4.219999999999999;0.35
DCI-20250703262;ECI-20250702006;WOA250620608-00-001-001;J0400493B00.0;2#龙门图电线;OSP;A板;正片;短边;1.1;500.0;429.0;0.35mm;H0080;东威;5;5;28;45.0;18.5;2.1;龙门;35;单点≥20，平均≥25;68.8;72.3;19.0;10.0;;;60.0;8;;是;;;孔铜;≥20平均25;25.85;24.0;25.85;25.23;25.62;23.38;24.98;ACC;20.0;25.0;0;23.38;25.85;24.99;1.05;2.470000000000002;497596;J0400493B00.0;500.0;429.0;405.0;231.8;0.2/0.15;68.839;72.323;1.6;0.35;50704.0;4.571428571428572;214500.0;0.2;0.15;False;23.38;25.85;2.4700000000000024;0.16899999999999996;3.379999999999999;0.35
DCI-20250704260;ECI-20250702010;WOA250626785-00-001-001;JP21445LA0;2#龙门图电线;喷锡;A板;正片;短边;1.5(含铜);520.5;414.6;0.4;;东威;5;5;28;50.0;18.5;2.1;龙门;31;18;54.0;56.0;15.0;10.0;;;60.0;8;;是;;;孔铜;≥18平均20;28.11;24.84;28.11;29.41;23.53;29.41;27.23;ACC;18.0;23.0;0;23.53;29.41;27.24;2.47;5.879999999999999;2959;JP21445LA0;520.5;414.6;182.0;65.0;0.254/0.127;54.0;56.0;1.6;0.4;4570.0;4.0;215799.3;0.254;0.127;False;23.53;29.41;5.879999999999999;0.3072222222222223;5.530000000000001;0.4
DCI-20250704307;ECI-20250703004;WOA250620584-00-001-001;JA4C610LA0;1#东威图电VCP线;喷锡;A板;正片;短边;0.41;622.0;470.0;0.45;H0080;东威;5;5;28;40.0;18.5;2.1;东威;35;25;33.0;33.0;30.0;15.0;40;35;36.0;6;1;是;;;孔铜;≥25;32.03;30.07;34.64;33.99;31.37;34.64;32.79;ACC;25.0;30.0;0;30.07;34.64;32.79;1.91;4.57;159023;JA4C610LA0;622.0;470.0;222.5;141.0;0.2/0.204;33.0;33.0;1.0;0.45;19823.0;2.222222222222222;292340.0;0.2;0.204;True;30.07;34.64;4.57;0.2028;5.07;0.45
DCI-20250704386;ECI-20250703008;WOA250630902-00-001-001;J0200677A00.0;2#龙门图电线;喷锡;A板;正片;短边;1.5;600.0;546.0;0.4mm;H0174;东威;5;5;28;45.0;18.5;2.1;龙门;≥70;单点≥18，平均≥20;35.0;36.0;16.0;10.0;;;60.0;8;;是;;;孔铜;≥18平均20;28.11;23.53;29.41;28.76;23.53;28.11;26.9;ACC;18.0;23.0;0;23.53;29.41;26.91;2.66;5.879999999999999;501089;J0200677A00.0;600.0;546.0;256.4;103.4;/;35.46;35.64;1.6;0.4;8975.0;4.0;327600.0;;;False;23.53;29.41;5.879999999999999;0.3072222222222223;5.530000000000001;0.4
DCI-20250704388;ECI-20250703010;WOA250630901-00-001-001;J0200676A00.0;1#东威图电VCP线;喷锡;A板;正片;短边;1.5;600.0;498.0;0.6mm;H0174;东威;5;5;28;45.0;18.5;2.1;东威;≥70;单点≥18，平均≥20;41.0;38.0;28.0;16.0;45;40;36.0;6;1;否;;;孔铜;≥18平均20;30.07;24.84;30.07;29.41;24.18;31.37;28.32;ACC;18.0;23.0;0;24.18;31.37;28.32;3.03;7.190000000000001;503654;J0200676A00.0;600.0;498.0;237.67;144.05;0.254/;40.57;37.54;1.6;0.6;4820.0;2.666666666666667;298800.0;0.254;;True;24.18;31.37;7.190000000000001;0.3433333333333333;6.18;0.6
DCI-20250704580;ECI-20250703006;WOA250620597-00-001-014;J0400056A00.3;2#龙门图电线;沉锡;A板;正片;短边;0.6;546.0;510.0;0.45mm;H0080;荣信;5;5;2.8;45.0;18.5;1.3;龙门;60-95;25;66.47;67.86;18.0;12.0;;;70.0;8;;否;;;孔铜;≥25;35.03;30.72;36.6;35.95;28.76;34.64;33.61;ACC;25.0;30.0;0;28.76;36.6;33.62;3.14;7.84;450904;J0400056A00.3;546.0;510.0;258.0;120.0;0.25/0.23;66.47;67.86;1.6;0.45;8731.0;3.555555555555556;278460.0;0.25;0.23;False;28.76;36.6;7.84;0.15040000000000006;3.7600000000000016;0.45
DCI-20250704650;ECI-20250702004;WOA250623655-00-001-001;JP4C064LA1;1#东威图电VCP线;喷锡;A板;正片;短边;1.52;556.0;429.0;0.6;H0080;东威;5;5;28;45.0;18.5;2.1;东威;≥53.34;单点≥20;26.0;20.0;28.0;16.0;45;40;36.0;6;1;否;;;孔铜;≥20平均25;30.07;25.49;30.07;31.03;24.18;29.41;28.37;ACC;20.0;25.0;0;24.18;31.03;28.38;2.82;6.850000000000001;496317;JP4C064LA1;560.0;433.0;319.13;203.2;0.25/0.33;25.98;19.64;1.62;0.6;5349.0;2.7;242480.0;0.25;0.33;True;24.18;31.03;6.850000000000001;0.209;4.18;0.6
DCI-20250705058;ECI-20250704006;WOA250626835-00-001-001;JP40313LA1;2#东威板电VCP线;喷锡;A板;负片;短边;1.5;616.0;503.0;0.4;H0053;东威;≥35um;单点≥25um;30;45.0;48.75;0.8;;;;;;;;;;;;;;;;孔铜;≥25;32.03;28.11;33.33;32.68;26.8;30.07;30.5;ACC;25.0;30.0;1;26.8;33.33;30.5;2.63;6.529999999999998;58727;JP40313LA1;620.0;507.0;234.95;118.11;;;;1.6;0.4;4350.0;4.0;314340.0;;;True;26.8;33.33;6.529999999999998;0.07200000000000002;1.8000000000000007;0.4
DCI-20250705081;ECI-20250704004;WOA250702026-00-001-001;J0200686A00.0;2#龙门图电线;喷锡;A板;正片;短边;1.4;546.0;470.0;0.35mm;H0080;东威;5;5;28;45.0;18.5;2.1;龙门;≥33.4;单点≥20;28.0;30.0;18.0;10.0;;;60.0;8;;否;;;孔铜;≥20平均25;33.33;24.84;32.03;33.33;26.14;32.68;30.39;ACC;20.0;25.0;0;24.84;33.33;30.39;3.85;8.489999999999998;505189;J0200686A00.0;546.0;470.0;257.0;224.0;0.15/0.15;27.57;30.08;1.5;0.35;7023.0;4.285714285714286;256620.0;0.15;0.15;False;24.84;33.33;8.489999999999998;0.242;4.84;0.35
DCI-20250705200;ECI-20250704003;WOA250702024-00-001-001;J0200665A00.0;2#龙门图电线;喷锡;A板;正片;短边;1.5;600.0;458.0;0.35mm;H0080;东威;5;5;28;45.0;18.5;2.1;龙门;≥83.7;单点≥20;54.0;55.0;18.0;10.0;;;60.0;8;;否;;;孔铜;≥20;35.3;28.11;34.64;34.64;28.76;35.3;32.79;ACC;20.0;25.0;0;28.11;35.3;32.79;3.39;7.189999999999998;497425;J0200665A00.0;600.0;458.0;290.0;218.0;0.25/0.225;53.96;54.51;1.6;0.35;16023.0;4.571428571428572;274800.0;0.25;0.225;False;28.11;35.3;7.189999999999998;0.40549999999999997;8.11;0.35
DCI-20250705244;ECI-20250703009;WOA250628865-00-001-001;J0200595A00.1;2#龙门图电线;喷锡;A板;正片;短边;1.9;500.0;359.0;0.55mm;H0053;东威;5;5;28;45.0;18.5;2.1;龙门;≥105;单点≥25;64.0;65.0;19.0;10.0;;;70.0;8;;否;;;孔铜;≥25;39.87;32.68;37.91;36.6;30.07;35.3;35.4;ACC;25.0;30.0;0;30.07;39.87;35.4;3.56;9.799999999999997;500709;J0200595A00.1;500.0;359.0;339.0;237.0;/;64.48;64.9;2.0;0.55;10207.0;3.636363636363636;179500.0;;;False;30.07;39.87;9.799999999999997;0.2028;5.07;0.55
DCI-20250705286;ECI-20250705005;WOA250619541-00-001-004;JP4C296EA0;2#龙门图电线;沉金;A板;正片;短边;0.7100（不含铜）;620.0;450.0;0.3;H0080;荣信;5;5;2.8;40.0;18.5;1.3;龙门;33.4;单点≥20，平均≥25;46.0;43.0;16.5;10.0;;;60.0;8;;否;;;孔铜;≥20平均25;34.64;27.53;33.99;32.68;26.48;33.33;31.44;ACC;20.0;25.0;0;26.48;34.64;31.44;3.51;8.16;86563;JP4C296EA0;620.0;450.0;212.0;126.0;0.3/0.161;46.0;43.0;1.2;0.3;12412.0;4.0;279000.0;0.3;0.161;False;26.48;34.64;8.16;0.324;6.48;0.3
DCI-20250705440;ECI-20250704002;WOA250625756-00-002-002;J0200612A00.0;2#龙门图电线;喷锡;A板;正片;短边;1.1;600.0;546.0;0.3;H001;东威;5;5;28;45.0;18.5;2.1;龙门;≥35.5;单点≥25;62.0;54.0;18.0;10.0;;;70.0;8;;是;;;孔铜;≥25;32.03;30.07;31.37;31.37;28.76;32.68;31.04;ACC;25.0;30.0;0;28.76;32.68;31.05;1.42;3.919999999999998;472051;J0200612A00.0;600.0;546.0;175.0;140.0;0.25/0.355;62.0;54.0;1.2;0.3;70408.0;4.0;327600.0;0.25;0.355;False;28.76;32.68;3.919999999999998;0.15040000000000006;3.7600000000000016;0.3
DCI-20250706137;ECI-20250705006;WOA250702003-00-001-001;J0600132A00.0;2#龙门图电线;沉锡;A板;正片;短边;;520.0;490.0;0.25;H0080;荣信;5;5;2.8;45.0;18.5;1.3;龙门;35;单点≥20，平均≥25;52.08;55.66;19.0;11.0;;;60.0;8;;是;;;孔铜;≥20平均25;30.72;27.45;32.68;31.37;25.49;29.41;29.52;ACC;20.0;25.0;0;25.49;32.68;29.52;2.66;7.190000000000001;503335;J0600132A00.0;520.0;490.0;241.59;230.0;0.076/0.15;52.08;55.66;1.6;0.25;10298.0;6.4;254800.0;0.076;0.15;False;25.49;32.68;7.190000000000001;0.2744999999999999;5.489999999999998;0.25
DCI-20250706192;ECI-20250331014;WOA250320590-00-001-001;J0400012B00.0;2#龙门图电线;沉锡;A板;正片;短边;1.2;560.0;487.0;0.4;;东威;5;5;28;50.0;18.5;2.1;龙门;35;25;76.0;76.0;18.0;10.0;;;70.0;8;;是;;;孔铜;≥25;34.64;29.41;35.3;36.6;30.72;35.3;33.66;ACC;25.0;30.0;0;29.41;36.6;33.66;2.89;7.190000000000001;306226;J0400012B00.0;560.0;487.0;176.0;153.0;0.15/0.2;76.0;76.0;1.6;0.4;7485.0;4.0;272720.0;0.15;0.2;False;29.41;36.6;7.190000000000001;0.1764;4.41;0.4
DCI-20250706281;ECI-20250706009;WOA250623682-00-001-004;JB2C655LA0;1#东威图电VCP线;喷锡;A板;正片;短边;1.4;622.0;470.0;0.325;H0080;东威;5;5;28;45.0;18.5;2.1;东威;≥38.4;单点≥20;35.0;42.0;30.0;16.0;45;40;36.0;16;1;是;;;孔铜;≥20平均25;33.33;28.11;33.99;35.95;27.45;36.6;32.57;ACC;20.0;25.0;0;27.45;36.6;32.57;3.91;9.150000000000002;178832;JB2C655LA0;622.0;470.0;32.03;24.29;0.128/0.2mm;35.0;42.0;1.55;0.325;3125.0;4.769230769230769;292340.0;0.128;0.2;True;27.45;36.6;9.150000000000002;0.37249999999999994;7.449999999999999;0.325
DCI-20250706295;ECI-20250705004;WOA250630915-00-001-001;J0800048A00.0;2#东威板电VCP线;喷锡;A板;正片;短边;;560.0;460.0;0.275;H0053;东威;38.4;25;34;50.0;55.7;0.7;;;;;;;;;;;;;是;;;孔铜;≥25;37.26;26.8;33.99;36.6;26.14;34.64;32.57;ACC;25.0;30.0;1;26.14;37.26;32.57;4.88;11.12;503794;J0800048A00.0;560.0;460.0;310.13;214.58;;;;2.0;0.275;6813.0;7.272727272727272;257600.0;;;True;26.14;37.26;11.119999999999997;0.04560000000000002;1.1400000000000006;0.275
DCI-20250706400;ECI-20250705001;WOA250620594-00-001-008;J0400612A00.1;1#东威图电VCP线;喷锡;A板;正片;短边;0.15;622.0;491.0;0.5;H0080;东威;5;5;28;35.0;18.5;2.1;东威;47.9;单点≥20，平均≥25;45.0;44.0;22.0;15.0;35;30;36.0;6;1;否;;;孔铜;≥20平均25;28.76;24.18;28.76;27.45;26.14;27.45;27.12;ACC;20.0;25.0;0;24.18;28.76;27.12;1.74;4.580000000000002;476544;J0400612A00.1;622.0;491.0;265.0;200.0;0.2/0.2;45.0;44.0;0.8;0.5;14078.0;1.6;305402.0;0.2;0.2;True;24.18;28.76;4.580000000000002;0.209;4.18;0.5
DCI-20250706470;ECI-20250706015;WOA250625775-00-002-004;JB2C491EA3;2#东威板电VCP线;沉金;A板;负片;短边;0.4;600.0;500.0;0.45;H0080;东威;35;单点≥20，平均≥25;22;45.0;48.75;0.8;;;;;;;;;;;;;;;;孔铜;≥20平均25;28.11;24.18;28.11;30.72;26.8;27.45;27.56;ACC;20.0;25.0;0;24.18;30.72;27.56;2.13;6.539999999999999;345028;JB2C491EA3;600.0;500.0;277.9;192.0;;;;0.45;0.45;1799.0;1.0;300000.0;;;True;24.18;30.72;6.539999999999999;0.209;4.18;0.45
DCI-20250707028;ECI-20250703007;WOA250625725-00-001-001;J0400349B00.0;2#龙门图电线;沉金;A板;正片;短边;1.5;598.0;544.0;0.4;H0200;东威;5;5;28;45.0;18.5;2.1;龙门;≥33.4;单点≥18，平均≥20;53.0;62.0;16.0;10.0;;;60.0;8;;是;;;孔铜;≥18平均20;27.45;22.22;27.45;26.14;24.18;28.76;26.03;ACC;18.0;23.0;0;22.22;28.76;26.03;2.43;6.540000000000003;499199;J0400349B00.0;600.0;546.0;206.0;112.0;0.254/0.2;53.0;62.0;1.6;0.4;23616.0;4.0;327600.0;0.254;0.2;False;22.22;28.76;6.540000000000003;0.23444444444444437;4.219999999999999;0.4
DCI-20250707036;ECI-20250706014;WOA250623672-00-001-001;J0400698A00.0;2#东威板电VCP线;沉金;A板;负片;短边;1.5;620.0;532.0;0.4mm;H0080;东威;≥43.4;单点≥20，平均≥25;30;45.0;48.75;0.8;;;;;;;;;;;;;;;;孔铜;≥20平均25;29.41;22.22;30.07;29.41;22.88;28.76;27.12;ACC;20.0;25.0;1;22.22;30.07;27.12;3.57;7.850000000000001;492712;J0400698A00.0;622.0;534.0;254.0;200.0;;;;1.6;0.4;8846.0;4.0;332148.0;;;True;22.22;30.07;7.850000000000001;0.11099999999999995;2.219999999999999;0.4
DCI-20250707067;ECI-20250706011;WOA250702025-00-001-001;J02T0037A00.0;2#东威板电VCP线;沉金;A板;负片;短边;1.5;622.0;446.0;0.3;H0125;东威;≥30;单点≥15;26;45.0;48.75;0.8;;;;;;;;;;;;;是;;;孔铜;≥15;29.54;24.0;31.38;30.15;24.62;28.31;28;ACC;15.0;20.0;0;24.0;31.38;28.0;3.03;7.379999999999999;504671;J02T0037A00.0;622.0;446.0;148.0;105.0;;;;1.6;0.3;8946.0;5.333333333333334;277412.0;;;True;24.0;31.38;7.379999999999999;0.6;9.0;0.3
DCI-20250707121;ECI-20250706012;WOA250613345-00-001-014;JB4C392TB0;2#东威板电VCP线;沉锡;A板;负片;短边;1.5;618.0;538.0;0.4;H0080;东威;43.4-60;单点≥25;35;45.0;48.75;0.8;;;;;;;;;;;;;否;;;孔铜;≥25;37.26;32.03;38.56;39.22;31.37;37.26;35.95;ACC;25.0;30.0;0;31.37;39.22;35.95;3.38;7.849999999999998;79321;JB4C392TB0;622.0;542.0;211.0;170.0;;;;1.6;0.4;38972.0;4.0;337124.0;;;True;31.37;39.22;7.849999999999998;0.2548;6.370000000000001;0.4
DCI-20250707167;ECI-20250426005;WOA250415492-00-001-004;JP4C221TC1;2#龙门图电线;沉锡;A板;正片;短边;1.1;600.0;506.0;0.3mm;;东威;5;5;28;50.0;18.5;2.1;龙门;70;20;22.0;25.0;18.5;12.0;;;60.0;8;;是;;;孔铜;≥20平均25;36.6;27.45;28.76;34.64;26.8;29.41;30.61;ACC;20.0;25.0;0;26.8;36.6;30.61;4.04;9.8;444291;JP4C221TC1;600.0;506.0;142.6;118.85;0.2/0.36;22.0;25.0;1.5;0.3;28153.0;5.0;303600.0;0.2;0.36;False;26.8;36.6;9.8;0.34;6.800000000000001;0.3
DCI-20250707272;ECI-20250706018;WOA250703049-00-001-001;J0600133A00.0;2#龙门图电线;喷锡;A板;负片;短边;1.9;618.0;536.0;0.35mm;H0175;东威;5;5;28;45.0;18.5;2.1;龙门;≥70;单点≥20，平均≥25;33.0;32.0;16.0;10.0; ; ;70.0;8; ;否;;;孔铜;≥20平均25;34.64;23.53;32.68;33.33;25.49;33.33;30.5;ACC;20.0;25.0;0;23.53;34.64;30.5;4.72;11.11;492737;J0600133A00.0;622.0;540.0;341.6;254.0;0.254/0.254;33.0;32.0;2.0;0.35;13685.0;5.714285714285714;335880.0;0.254;0.254;False;23.53;34.64;11.11;0.17650000000000005;3.530000000000001;0.35
DCI-20250707438;ECI-20250706016;WOA250630918-00-001-001;J0400206B00.0;2#龙门图电线;喷锡;A板;正片;短边;1.5;618.0;309.0;0.35;H0144;东威;5;5;28;45.0;18.5;2.1;龙门;≥35;单点≥18，平均≥20;41.0;62.0;16.0;10.0;;;60.0;8;;是;;;孔铜;≥18平均20;30.72;23.53;30.07;33.33;23.53;30.07;28.54;ACC;18.0;23.0;0;23.53;33.33;28.54;4.06;9.799999999999997;348021;J0400206B00.0;622.0;313.3333;290.0;115.25;0.152/0.152;41.0;62.0;1.6;0.35;12748.0;4.571428571428572;194893.3126;0.152;0.152;False;23.53;33.33;9.799999999999997;0.3072222222222223;5.530000000000001;0.35
DCI-20250707499;ECI-20250523004;WOA250514319-00-006-006;JP4C075ED0;2#龙门图电线;沉金;A板;正片;短边;0.8;580.0;435.0;0.45;;东威;5;5;28;50.0;18.5;2.1;龙门;35;25;45.94;44.7;18.0;10.0;;;70.0;8;;否;;;孔铜;≥25;32.68;28.11;34.64;32.03;28.11;32.68;31.37;ACC;25.0;30.0;1;28.11;34.64;31.38;2.68;6.530000000000001;475248;JP4C075ED0;580.0;435.0;204.4;184.6;0.15/0.15;45.94;44.7;1.6;0.45;25471.0;3.555555555555556;252300.0;0.15;0.15;False;28.11;34.64;6.530000000000001;0.12439999999999998;3.1099999999999994;0.45
DCI-20250709070;ECI-20250706002;WOA250625737-00-001-001;J0400229B00.0;2#龙门图电线;喷锡;A板;正片;短边;1.9;596.0;492.0;0.45;H0163;荣信;5;5;28;45.0;18.5;2.1;龙门;≥70;单点≥20，平均≥25;32.0;29.0;18.0;20.0;;;60.0;8;;是;;;孔铜;≥20平均25;36.6;25.49;37.26;31.37;27.45;36.6;32.46;ACC;20.0;25.0;0;25.49;37.26;32.46;5.14;11.77;341000;J0400229B00.0;600.0;496.0;284.0;235.0;0.254/0.25;31.83;29.14;2.0;0.45;6724.0;4.444444444444445;297600.0;0.254;0.25;False;25.49;37.26;11.77;0.2744999999999999;5.489999999999998;0.45
