Repository: BecaLiang/copper-thickness-consumption-tool

# Copper Usage

This projects provides a tool to calculate machine parameters for the pattern plating step at JST. Customer provided inputs like the desired thickness are combined with a safety margin to answer the question "What are my machine settings so I fulfill the customer required minimal thickness with a probability of 1 - margin?". To achieve this, a layer modelling the effect of our process on the minimal copper thickness is also contained.

## 1. Working Principles

The copper thickness tool is based on two functional entities. Firstly a tool to calculate the minimum thickness among all 6 measured points from all relevant inputs, implemented as an inheritance from _ThicknessCalcul

File: train_data.csv (part 24 of 37)
;Minimum Hole Diameter (mm);Customer Number;Full Board Plating_Production Line Equipment Name;Full Board Plating_Copper Surface Requirement (um);Full Board Plating_Hole Copper Requirement (um);Full Board Plating_Copper Current Density;Full Board Plating_Spray Frequency (HZ);Full Board Plating_Copper Plating Time (min);Full Board Plating_Board Speed (m/min);Pattern Plating_Production;Pattern Plating_Copper Surface Requirement (um);Pattern Plating_Hole Copper Requirement (um);Pattern Plating_Plated Area (GTL);Pattern Plating_Plated Area (GBL);Pattern Plating_Copper Current Density;Pattern Plating_Tin Plating Current Density;Pattern Plating_Spray Frequency|Copper (HZ);Pattern Plating_Spray Frequency|Tin (HZ);Pattern Plating_Copper Plating Time (min);Pattern Plating_Tin Plating Time (min);Pattern Plating_Board Speed (m/min);Is Hole Plugged;Not Plugged;Plugged;Inspection Item;Requirement;Measured Range 1;Measured Range 2;Measured Range 3;Measured Range 4;Measured Range 5;Measured Range 6;Average Value;Judgment;min_requirement;judgement_criteria;label;thickness_min;thickness_max;thickness_mean;thickness_std;thickness_range;mfgpartId;Part Number;Panel Length;Panel Width;Part Length;Part Width;Line width/spacing (mm);Graphic Area C Side %;Graphic Area S Side %;Board Thickness (mm);Min. hole size;Total Hole Quantity;Ratio;Panel Size;Line Width (mm);Line Spacing (mm);is_vcp;minimal_thickness;maximal_thickness;thickness_asymmetry;thickness_req_ratio;thickness_delta;minimum_hole_diameter
DCI-20250719016;ECI-20250718007;WOA250716402-00-001-001;J0200690A00.0;2#龙门图电线;沉金;A板;正片;短边;1.5;560.0;467.0;0.4mm;H0080;东威;5;5;28;45.0;18.5;2.1;龙门;≥35;单点≥18，平均≥20;50.0;75.0;16.0;12.0;;;60.0;8;;否;;;孔铜;≥18平均20;28.11;23.53;28.11;28.76;24.84;28.11;26.91;ACC;18.0;23.0;0;23.53;28.76;26.91;2.17;5.23;508017;J0200690A00.0;560.0;467.0;222.5;180.0;0.15/0.2;50.76;74.61;1.6;0.4;935.0;4.0;261520.0;0.15;0.2;False;23.53;28.76;5.23;0.3072222222222223;5.530000000000001;0.4
DCI-20250719273;ECI-20250718015;WOA250716371-00-001-001;J0400117A01.0;2#龙门图电线;沉锡;A板;正片;短边;0.36;500.0;470.0;0.4mm;H0080;荣信;5;5;28;45.0;18.5;2.1;龙门;≥38.4;单点≥20，平均≥25;30.0;56.0;18.0;10.0;;;60.0;8;;是;;;孔铜;≥20平均25;28.11;26.8;34.64;29.41;25.49;30.07;29.08;ACC;20.0;25.0;0;25.49;34.64;29.09;3.19;9.150000000000002;509018;J0400117A01.0;500.0;470.0;233.0;222.0;0.2/0.2;30.55;59.6;1.2;0.4;7057.0;3.0;235000.0;0.2;0.2;False;25.49;34.64;9.150000000000002;0.2744999999999999;5.489999999999998;0.4
DCI-20250719275;ECI-20250718014;RPA1250714336-00-001-001;J0400126A01.0;2#龙门图电线;沉锡;A板;正片;短边;0.36;500.0;470.0;0.4;H0080;荣信;5;5;28;45.0;18.5;2.1;龙门;≥38.4;单点≥20，平均≥25;29.0;28.0;18.0;10.0;;;60.0;8;;是;;;孔铜;≥20平均25;26.8;24.18;30.7;26.14;24.84;30.72;27.23;ACC;20.0;25.0;1;24.18;30.72;27.23;2.85;6.539999999999999;508362;J0400126A01.0;500.0;470.0;233.0;222.0;0.2/0.2;29.4;58.5;1.2;0.4;6998.0;3.0;235000.0;0.2;0.2;False;24.18;30.72;6.539999999999999;0.209;4.18;0.4
DCI-20250719286;ECI-20250718006;WOA250714323-00-001-001;JB4C479LB0;2#龙门图电线;喷锡;A板;正片;短边;0.7(含铜);500.0;364.0;0.35;H0001;荣信;5;5;28;45.0;18.5;2.1;龙门;≥50;单点≥20，平均≥25;64.0;66.0;18.0;12.0;;;60.0;8;;否;;;孔铜;≥20平均25;28.11;22.88;25.49;27.45;26.8;30.72;26.9;ACC;20.0;25.0;0;22.88;30.72;26.91;2.63;7.84;89490;JB4C479LB0;500.0;364.0;238.28;169.63;0.2/0.2;64.0;66.0;1.6;0.35;11266.0;4.571428571428572;182000.0;0.2;0.2;False;22.88;30.72;7.84;0.14399999999999996;2.879999999999999;0.35
DCI-20250719331;ECI-20250717008;WOA250710230-00-002-002;J0600065C00.0;2#龙门图电线;沉锡;A板;正片;短边;1.5;446.0;389.0;0.35;H0080;东威;5;5;28;45.0;18.4;2.1;龙门;≥52.9um;单点≥20，平均≥25;52.0;32.0;18.0;12.0;;;60.0;8;;是;;;孔铜;≥20平均25;30.07;24.84;30.72;26.8;24.84;32.03;28.21;ACC;20.0;25.0;1;24.84;32.03;28.22;3.13;7.190000000000001;504554;J0600065C00.0;450.0;393.0;365.0;210.0;0.15/0.15;52.16;32.47;1.6;0.35;11557.0;4.571428571428572;176850.0;0.15;0.15;False;24.84;32.03;7.190000000000001;0.242;4.84;0.35
DCI-20250720077;ECI-20250718003;WOA250714322-00-001-001;J0400726A00.0;2#龙门图电线;喷锡;A板;正片;短边;1;560.0;450.2;0.4mm;H0175;东威;5;5;28;45.0;18.5;2.1;龙门;≥105;单点≥20，平均≥25;25.0;25.0;18.0;14.0;;;60.0;8;;是;;;孔铜;≥20平均25;38.56;30.72;37.26;36.6;29.41;35.95;34.75;ACC;20.0;25.0;0;29.41;38.56;34.75;3.75;9.150000000000002;508792;J0400726A00.0;560.0;450.2;322.2;212.1;0.3/0.35;25.7;25.5;2.0;0.4;3003.0;5.0;252112.0;0.3;0.35;False;29.41;38.56;9.150000000000002;0.47050000000000003;9.41;0.4
DCI-20250720318;ECI-20250718010;WOA250707125-00-002-002;J0600085A00.1;2#龙门图电线;沉金;A板;正片;短边;;600.0;344.0;0.25;H0116;荣信;5;5;28;45.0;18.5;2.1;龙门;≥30;单点≥20，平均≥25;57.0;55.0;16.5;12.0;;;70.0;8;;是;;;孔铜;≥20平均25;28.11;25.49;29.41;29.41;24.18;30.72;27.88;ACC;20.0;25.0;0;24.18;30.72;27.89;2.54;6.539999999999999;505012;J0600085A00.1;600.0;344.0;139.7;100.5;0.101/0.102(最小线宽为阻抗线);57.6;55.7;1.6;0.25;33404.0;6.4;206400.0;0.101;0.102;False;24.18;30.72;6.539999999999999;0.209;4.18;0.25
DCI-20250720323;ECI-20250719003;WOA250717448-00-001-001;P0400116A00.0;2#龙门图电线;光铜板;A板;正片;短边;0.71;600.0;528.1;0.4;H0149;荣信;5;5;28;45.0;18.5;2.1;龙门;≥35;单点≥25;25.0;23.0;18.0;10.0;;;70.0;8;;否;;;孔铜;≥25;33.99;27.45;32.68;31.37;28.76;33.99;31.37;ACC;25.0;30.0;1;27.45;33.99;31.37;2.74;6.540000000000003;512429;P0400116A00.0;600.0;528.1;600.0;528.1;0.3/0.348;25.14;23.22;;0.4;8642.0;;316860.0;0.3;0.348;False;27.45;33.99;6.540000000000003;0.09799999999999998;2.4499999999999993;0.4
DCI-20250720324;ECI-20250719001;WOA250717406-00-002-005;J0200700A00.0;2#龙门图电线;喷锡;A板;正片;短边;1.5;622.0;349.66;0.4mm;H0176;东威;5;5;28;45.0;18.5;2.1;龙门;＞35;单点≥25;45.0;50.0;18.0;10.0;;;70.0;10;;是;;;孔铜;≥25;33.85;30.15;33.85;39.38;30.77;33.85;33.64;ACC;25.0;30.0;0;30.15;39.38;33.64;3.27;9.230000000000004;510584;J0200700A00.0;622.0;349.66;332.0;194.0;0.252/0.237;45.9;50.92;1.55;0.4;9198.0;3.875;217488.52;0.252;0.237;False;30.15;39.38;9.230000000000004;0.20599999999999993;5.149999999999999;0.4
DCI-20250720553;ECI-20250719004;WOA250718471-00-002-004;JB2C656LA1;2#龙门图电线;喷锡;A板;正片;短边;1.4;622.0;470.0;0.325;H0080;东威;5;5;28;45.0;18.5;2.1;龙门;38.4; 单点≥20，平均≥25;42.0;35.0;16.0;10.0;;;60.0;8;;是;;;孔铜;≥20平均25;33.33;28.11;36.6;33.99;27.45;35.3;32.46;ACC;20.0;25.0;0;27.45;36.6;32.46;3.8;9.150000000000002;503879;JB2C656LA1;622.0;470.0;32.03;24.29;0.128/0.2mm;42.0;35.0;1.55;0.325;3123.0;4.769230769230769;292340.0;0.128;0.2;False;27.45;36.6;9.150000000000002;0.37249999999999994;7.449999999999999;0.325
DCI-20250721213;ECI-20250720001;WOA250715365-00-001-001;J0400516B00.0;2#龙门图电线;OSP;A板;正片;短边;1.1;622.0;334.0;0.35;H0080;东威;5;5;28;45.0;18.5;2.1;龙门;35; 单点≥18，平均≥20;76.8;81.3;18.0;11.0;;;60.0;8;;是;;;孔铜;≥18平均20;29.54;23.38;32.62;30.77;21.54;30.15;28;ACC;18.0;23.0;0;21.54;32.62;28.0;4.45;11.08;504453;J0400516B00.0;622.0;334.0;310.0;148.0;0.2/0.15;76.8;81.3;1.6;0.35;37577.0;4.571428571428572;207748.0;0.2;0.15;False;21.54;32.62;11.079999999999998;0.19666666666666663;3.539999999999999;0.35
DCI-20250721215;ECI-20250720002;WOA250715359-00-002-002;J0200506A00.0;2#龙门图电线;喷锡;A板;正片;短边;1.5;622.0;520.5;0.55;H0080;东威;5;5;28;45.0;18.5;2.1;龙门;35;单点≥18，平均≥20;35.0;39.0;15.0;10.0;;;60.0;8;;否;;;孔铜;≥18平均20;34.69;25.85;33.23;34.46;25.85;33.85;31.32;ACC;18.0;23.0;0;25.85;34.69;31.32;4.27;8.839999999999996;431104;J0200506A00.0;622.0;520.5;245.0;200.0;0.304/0.238;35.0;39.0;1.6;0.55;6545.0;2.909090909090909;323751.0;0.304;0.238;False;25.85;34.69;8.839999999999996;0.43611111111111117;7.850000000000001;0.55
DCI-20250721237;ECI-20250719002;WOA250712279-00-001-001;J0400022A00.0;2#龙门图电线;喷锡;A板;正片;短边;0.6;622.0;520.5;0.25;H0116;荣信;5;5;2.8;45.0;18.5;1.3;龙门;35;单点≥20，平均≥25;61.0;65.0;17.0;10.0;;;60.0;8;;是;;;孔铜;≥20平均25;30.77;27.69;32.0;32.0;27.08;31.38;30.15;ACC;20.0;25.0;0;27.08;32.0;30.15;2.2;4.920000000000002;221176;J0400022A00.0;622.0;520.5;161.8;116.2;0.2/0.149;61.0;65.0;1.2;0.25;58810.0;4.8;323751.0;0.2;0.149;False;27.08;32.0;4.920000000000002;0.3539999999999999;7.079999999999998;0.25
DCI-20250721262;ECI-20250721001;WOA250710213-00-001-001;J0400218A00.0;2#龙门图电线;喷锡;A板;正片;短边;0.6;622.0;514.0;0.25;H0116;荣信;5;5;2.8;40.0;18.5;1.3;龙门;38.4;单点≥20，平均≥25;53.5;59.32;17.0;10.0;;;60.0;8;;是;;;孔铜;≥20平均25;30.77;27.69;31.38;30.77;27.08;32.62;30.05;ACC;20.0;25.0;0;27.08;32.62;30.05;2.18;5.539999999999999;305115;J0400218A00.0;622.0;514.0;161.8;116.2;0.23/0.15;53.5;59.32;1.2;0.25;62317.0;4.8;319708.0;0.23;0.15;False;27.08;32.62;5.539999999999999;0.3539999999999999;7.079999999999998;0.25
DCI-20250721526;ECI-20250720004;WOA250717447-00-001-001;P0400011A00.3;2#龙门图电线;光铜板;A板;正片;短边;0.71;622.0;546.0;0.6;H0149;东威;5;5;28;45.0;18.5;2.1;龙门;35;25;38.0;34.0;17.0;10.0;;;70.0;8;否;;;;孔铜;≥25;35.69;31.38;38.77;36.6;31.92;37.56;35.32;ACC;25.0;30.0;0;31.38;38.77;35.32;3.03;7.390000000000004;512419;P0400011A00.3;622.0;546.0;622.0;546.0;0.254/0.211;38.0;34.0;;0.6;7019.0;;339612.0;0.254;0.211;False;31.38;38.77;7.390000000000004;0.2552;6.379999999999999;0.6
DCI-20250721572;ECI-20250720003;WOA250718477-00-001-001;J0200685A00.0;2#龙门图电线;沉金;A板;正片;短边;1;600.0;465.0;2;H0080;东威;35;单点≥18，平均≥20;24;40.0;43.3;0.9;龙门;35;单点≥18，平均≥20;60.28;20.74;5.0;11.0;;;60.0;8;;否;;;孔铜;≥18平均20;32.03;26.8;30.72;30.72;27.45;30.72;29.74;ACC;18.0;23.0;0;26.8;32.03;29.74;2.1;5.23;512865;J0200685A00.0;600.0;465.0;35.2;27.9;1/;60.28;20.74;1.086;2.0;740.0;0.543;279000.0;1.0;;False;26.8;32.03;5.23;0.48888888888888893;8.8;2.0
DCI-20250722050;ECI-20250720005;WOA250717446-00-001-001;J0400703B00.0;2#龙门图电线;沉锡;A板;正片;短边;0.7;600.0;457.0;0.4mm;H0001;东威;5;5;28;45.0;18.5;2.1;龙门;52.9;单点≥20，平均≥25;47.2;51.63;17.0;11.0;;;60.0;8;;是;;;孔铜;≥20平均25;30.07;22.88;27.45;31.37;25.49;28.76;27.67;ACC;20.0;25.0;0;22.88;31.37;27.67;3.11;8.490000000000002;512399;J0400703B00.0;600.0;457.0;282.0;143.0;0.25/0.2;47.2;51.63;1.6;0.4;23831.0;4.0;274200.0;0.25;0.2;False;22.88;31.37;8.490000000000002;0.14399999999999996;2.879999999999999;0.4
DCI-20250722467;ECI-20250722005;WOA250711254-00-001-001;J0400389A00.0;2#龙门图电线;沉锡;A板;正片;短边;1;546.0;406.0;0.4;H0080;东威;5;5;28;45.0;18.5;2.1;龙门;35;单点≥20，平均≥25;34.8;54.0;17.0;10.0;;;60.0;8;;是;;;孔铜;≥20平均25;33.99;24.18;28.11;33.99;23.53;30.07;28.97;ACC;20.0;25.0;1;23.53;33.99;28.98;4.58;10.46;382172;J0400389A00.0;546.0;406.0;382.0;252.0;0.152/0.152;34.8;54.0;1.6;0.4;5471.0;4.0;221676.0;0.152;0.152;False;23.53;33.99;10.46;0.17650000000000005;3.530000000000001;0.4
DCI-20250722525;ECI-20250722003;WOA250718478-00-001-001;J0400253A01.0;2#龙门图电线;沉锡;A板;正片;短边;0.36;500.0;470.0;0.3;H0080;荣信;5;5;2.8;45.0;18.5;1.3;龙门;38.4;单点≥20，平均≥25;36.0;57.0;16.0;10.0;;;60.0;8;;是;;;孔铜;≥20平均25;39.22;28.76;31.37;38.56;36.8;33.33;34.67;ACC;20.0;25.0;0;28.76;39.22;34.67;4.19;10.46;512673;J0400253A01.0;500.0;470.0;233.0;222.0;0.15/0.198;36.0;57.0;1.2;0.3;11806.0;4.0;235000.0;0.15;0.198;False;28.76;39.22;10.459999999999997;0.43800000000000006;8.760000000000002;0.3
DCI-20250722580;ECI-20250722009;WOA250718462-00-001-001;J0200629A00.0;2#龙门图电线;沉锡;A板;正片;短边;1.5;622.0;486.0;0.4mm;H0080;东威;5;5;28;45.0;18.5;2.1;龙门;35;单点≥20，平均≥25;60.07;60.21;15.0;10.0;;;60.0;8;;是;;;孔铜;≥20平均25;30.72;26.14;28.76;30.72;27.45;30.07;28.97;ACC;20.0;25.0;0;26.14;30.72;28.98;1.88;4.579999999999998;507858;J0200629A00.0;622.0;486.0;293.0;232.0;0.2/0.2;60.07;60.21;1.6;0.4;18713.0;4.0;302292.0;0.2;0.2;False;26.14;30.72;4.579999999999998;0.30700000000000005;6.140000000000001;0.4
DCI-20250723352;ECI-20250722002;WOA250711240-00-003-011;J0400672B00.1;2#龙门图电线;喷锡;A板;正片;短边;1.3;600.0;404.0;0.85mm;H0053;东威;5;5;28;45.0;18.5;2.1;龙门;105;25;73.93;76.06;17.0;14.0;;;80.0;8;;否;;;孔铜;≥25;35.95;29.41;35.95;36.6;29.41;35.3;33.77;ACC;25.0;30.0;1;29.41;36.6;33.77;3.4;7.190000000000001;514962;J0400672B00.1;600.0;404.0;380.0;192.0;/;73.93;76.06;2.5;0.85;3414.0;2.941176470588236;242400.0;;;False;29.41;36.6;7.190000000000001;0.1764;4.41;0.85
DCI-20250724296;ECI-20250722006;WOA250708170-00-001-001;J0600003C00.1;2#龙门图电线;沉金;A板;正片;短边;;546.0;381.0;0.25;H0116;荣信;5;5;2.8;45.0;18.5;1.3;龙门;30;单点≥20，平均≥25;68.0;66.0;16.0;11.0;;;70.0;8;;是;;;孔铜;≥20平均25;27.45;24.18;28.11;28.76;22.22;25.49;26.03;ACC;20.0;25.0;1;22.22;28.76;26.04;2.53;6.540000000000003;292691;J0600003C00.1;546.0;381.0;175.5;101.5;0.102/0.127;68.0;66.0;1.6;0.25;51195.0;6.4;208026.0;0.102;0.127;False;22.22;28.76;6.540000000000003;0.11099999999999995;2.219999999999999;0.25
DCI-20250724300;ECI-20250723003;RPA1250721553-00-001-001;J0400089D00.0;2#龙门图电线;沉金;A板;正片;短边;0.7;580.0;458.0;0.3mm;H0080;东威;5;5;28;45.0;18.5;2.1;龙门;38.4;25;69.0;69.0;20.0;10.0;;;70.0;8;;是;;;孔铜;≥25;37.91;30.72;36.6;36.6;29.41;35.3;34.42;ACC;25.0;30.0;0;29.41;37.91;34.42;3.5;8.499999999999996;515911;J0400089D00.0;580.0;458.0;277.0;215.0;0.15/0.15;69.0;69.0;1.6;0.3;15546.0;5.333333333333334;265640.0;0.15;0.15;False;29.41;37.91;8.499999999999996;0.1764;4.41;0.3
DCI-20250724331;ECI-20250723002;RPA1250603038-00-001-001;J0400328A00.0;2#龙门图电线;喷锡;A板;正片;短边;0.4;622.0;522.0;0.4;H0144;东威;5;5;28;40.0;18.5;2.1;龙门;35;单点≥18，平均≥20;46.49;57.27;14.0;10.0;;;60.0;8;是;;;;孔铜;≥18平均20;23.38;22.15;25.85;25.23;22.15;25.85;24.1;ACC;18.0;23.0;1;22.15;25.85;24.1;1.76;3.700000000000003;360750;J0400328A00.0;622.0;522.0;123.0;118.2;0.127/0.127;46.49;57.27;1.0;0.4;21516.0;2.5;324684.0;0.127;0.127;False;22.15;25.85;3.700000000000003;0.23055555555555549;4.149999999999999;0.4
DCI-20250724348;ECI-20250724004;WOA250717450-00-001-001;J0400106D00.0;2#龙门图电线;喷锡;A板;正片;短边;1;560.0;508.0;0.35;H0153;东威;5;5;28;45.0;18.5;2.1;龙门;47.9;单点≥18，平均≥20;41.8;43.7;15.0;11.0;;;60.0;8;;是;;;孔铜;≥18平均20;27.69;24.62;28.92;28.92;24.62;28.31;27.18;ACC;18.0;23.0;0;24.62;28.92;27.18;2.03;4.300000000000001;377328;J0400106D00.0;560.0;508.0;160.0;106.0;0.487/0.318;41.8;43.7;1.6;0.35;10579.0;4.571428571428572;284480.0;0.487;0.318;False;24.62;28.92;4.300000000000001;0.3677777777777778;6.620000000000001;0.35
DCI-20250724426;ECI-20250722001;WOA250716400-00-006-009;P0400129A00.1;2#龙门图电线;光铜板;A板;正片;短边;0.9;520.0;382.0;0.325;H0149;东威;5;5;28;45.0;18.5;2.1;龙门;70;单点≥20，平均≥25;39.85;60.07;16.0;12.0;;;60.0;8;;是;;;孔铜;≥20平均25;35.95;27.45;35.3;33.99;27.45;32.68;32.13;ACC;20.0;25.0;0;27.45;35.95;32.14;3.8;8.500000000000004;513548;P0400129A00.1;520.0;382.0;520.0;382.0;0.203/0.225;39.85;60.07;;0.325;3501.0;;198640.0;0.203;0.225;False;27.45;35.95;8.500000000000004;0.37249999999999994;7.449999999999999;0.325
DCI-20250724437;ECI-20250723005;WOA250721548-00-002-002;J0200367A00.1;1#东威图电VCP线;喷锡;A板;正片;短边;0.7;450.0;400.0;0.3;H0080;荣信;5;5;28;35.0;18.5;1.3;东威;35;25;58.0;63.8;30.0;15.0;35;30;36.0;6;1;是;;;孔铜;≥25;34.64;29.41;30.07;29.41;28.11;29.41;30.17;ACC;25.0;30.0;1;28.11;34.64;30.17;2.28;6.530000000000001;515007;J0200367A00.1;450.0;400.0;200.0;125.0;0.3/0.551;58.0;63.8;0.8;0.3;16442.0;2.666666666666667;180000.0;0.3;0.551;True;28.11;34.64;6.530000000000001;0.12439999999999998;3.1099999999999994;0.3
DCI-20250724573;ECI-20250724001;WOA250721507-00-001-001;P0200205A00.0;2#龙门图电线;光铜板;A板;正片;短边;1.5;600.0;360.0;0.75;H0149;东威;5;5;28;45.0;18.5;2.1;龙门;70;20;47.63;51.67;15.0;12.0;;;60.0;8;;否;;;孔铜;≥20平均25;30.72;26.8;30.07;31.37;26.8;31.37;29.52;ACC;20.0;25.0;0;26.8;31.37;29.52;2.16;4.57;512796;P0200205A00.0;600.0;360.0;600.0;360.0;0.508/0.254;47.63;51.67;;0.75;5195.0;;216000.0;0.508;0.254;False;26.8;31.37;4.57;0.34;6.800000000000001;0.75
DCI-20250724574;ECI-20250722004;WOA250717427-00-001-001;J0200523A01.0;2#龙门图电线;沉金;A板;正片;短边;1.5;622.0;526.0;0.45;H0080;东威;5;5;28;45.0;18.5;2.1;龙门;38.4;单点≥20，平均≥25;66.33;69.41;17.0;10.0;;;60.0;8;;是;;;孔铜;≥20平均25;33.23;24.18;35.03;33.99;25.85;32.62;30.81;ACC;20.0;25.0;0;24.18;35.03;30.82;4.6;10.85;510988;J0200523A01.0;622.0;526.0;294.0;251.8;0.201/0.24;66.33;69.41;1.6;0.45;16484.0;3.555555555555556;327172.0;0.201;0.24;False;24.18;35.03;10.850000000000001;0.209;4.18;0.45
DCI-20250724588;ECI-20250724003;WOA250723653-00-001-001;J0400741A00.0;2#龙门图电线;喷锡;A板;正片;短边;1;580.0;546.0;0.35mm;H0080;荣信;5;5;2.8;45.0;18.5;1.3;龙门;61;25;38.2;39.6;19.0;11.0;;;70.0;8;;是;;;孔铜;≥25;36.6;29.41;37.91;37.91;28.11;37.26;34.53;ACC;25.0;30.0;1;28.11;37.91;34.53;4.52;9.799999999999997;508893;J0400741A00.0;580.0;546.0;270.0;172.0;0.25/0.178;38.2;39.6;1.6;0.35;16257.0;4.571428571428572;316680.0;0.25;0.178;False;28.11;37.91;9.799999999999997;0.12439999999999998;3.1099999999999994;0.35
DCI-20250725100;ECI-20250722011;WOA250716401-00-001-001;J0600050A02.0;2#龙门图电线;沉金;A板;正片;短边;;622.0;520.5;0.25mm;H0001;荣信;5;5;2.8;45.0;18.5;1.3;龙门;35;单点≥18，平均≥20;74.0;70.0;14.0;11.0;;;80.0;8;;是;;;孔铜;≥18平均20;28.78;22.88;29.41;30.72;22.22;29.41;27.23;ACC;18.0;23.0;1;22.22;30.72;27.24;3.69;8.5;511752;J0600050A02.0;622.0;520.5;120.8;95.4;0.102/0.11;74.0;70.0;1.6;0.25;131612.0;6.4;323751.0;0.102;0.11;False;22.22;30.72;8.5;0.23444444444444437;4.219999999999999;0.25
DCI-20250725376;ECI-20250724006;WOA250722556-00-001-001;J0400752A00.0;2#龙门图电线;沉锡;A板;正片;短边;1;618.0;518.0;0.4mm;H0001;荣信;5;5;2.8;45.0;18.5;1.3;龙门;52.9;单点≥20，平均≥25;72.63;69.17;16.0;11.0;;;60.0;8;;是;;;孔铜;≥20平均25;29.45;22.22;28.16;29.45;22.22;30.18;26.94;ACC;20.0;25.0;1;22.22;30.18;26.95;3.72;7.960000000000001;515225;J0400752A00.0;618.0;518.0;294.0;248.0;0.15/0.15;72.63;69.17;1.6;0.4;34969.0;4.0;320124.0;0.15;0.15;False;22.22;30.18;7.960000000000001;0.11099999999999995;2.219999999999999;0.4
DCI-20250725458;ECI-20250722007;WOA250718481-00-001-001;J0200580A00.0;2#东威板电VCP线;喷锡;A板;负片;短边;1.5;600.0;492.0;0.6mm;H0080;东威;35;单点≥18，平均≥20;25;50.0;48.75;0.8;;;;;;;;;;;;;;;;孔铜;≥18平均20;30.77;22.15;29.54;30.77;23.38;29.54;27.69;ACC;18.0;23.0;0;22.15;30.77;27.69;3.88;8.620000000000001;455255;J0200580A00.0;600.0;492.0;270.0;192.0;;;;1.6;0.6;2494.0;2.666666666666667;295200.0;;;True;22.15;30.77;8.620000000000001;0.23055555555555549;4.149999999999999;0.6
DCI-20250725515;ECI-20250725013;WOA250716389-00-001-002;J0400385A00.0;2#龙门图电线;喷锡;A板;正片;短边;1.1;546.0;336.0;0.35;H0080;东威;5;5;28;45.0;18.5;2.1;龙门;55-80; 单点≥20，平均≥25;45.0;23.0;16.0;11.0;;;60.0;8;;是;;;孔铜;≥20平均25;29.41;24.18;33.33;29.41;24.18;33.99;29.08;ACC;20.0;25.0;1;24.18;33.99;29.08;4.25;9.810000000000002;378981;J0400385A00.0;546.0;336.0;312.0;260.0;0.203/0.175;45.0;23.0;1.6;0.35;8752.0;4.571428571428572;183456.0;0.203;0.175;False;24.18;33.99;9.810000000000002;0.209;4.18;0.35
DCI-20250726089;ECI-20250725012;WOA250723612-00-001-001;J0400755A00.0;2#龙门图电线;沉锡;A板;正片;短边;0.71;600.0;487.0;0.4mm;H0001;荣信;5;5;2.8;45.0;18.5;1.3;龙门;38.4;单点≥20，平均≥25;70.25;79.71;18.0;11.0;;;60.0;8;;否;;;孔铜;≥20平均25;30.72;26.8;32.68;30.72;28.11;30.07;29.85;ACC;20.0;25.0;0;26.8;32.68;29.85;2.09;5.879999999999999;514843;J0400755A00.0;600.0;487.0;266.0;185.0;0.2/0.2;70.25;79.71;1.6;0.4;26637.0;4.0;292200.0;0.2;0.2;False;26.8;32.68;5.879999999999999;0.34;6.800000000000001;0.4
DCI-20250726090;ECI-20250725008;WOA250724691-00-001-001;J0200701A00.0;2#龙门图电线;喷锡;A板;正片;短边;1.5;560.0;457.0;0.4mm;H0080;东威;5;5;28;45.0;18.5;2.1;龙门;35;单点≥20，平均≥25;45.63;51.66;16.0;10.0;;;60.0;8;;是;;;孔铜;≥20平均25;30.15;23.38;29.54;28.92;25.23;29.54;27.79;ACC;20.0;25.0;0;23.38;30.15;27.79;2.79;6.77;515437;J0200701A00.0;560.0;457.0;263.0;217.46;0.4/;45.63;51.66;1.6;0.4;19030.0;4.0;255920.0;0.4;;False;23.38;30.15;6.77;0.16899999999999996;3.379999999999999;0.4
DCI-20250726094;ECI-20250725011;WOA250723613-00-001-001;J0400753A00.0;2#龙门图电线;沉锡;A板;正片;短边;1;622.0;520.5;0.35mm;H0001;荣信;5;5;2.8;48.0;18.5;1.3;龙门;52.9;单点≥20，平均≥25;65.2;62.5;18.0;11.0;;;60.0;8;;是;;;孔铜;≥20平均25;24.62;23.38;27.08;24.62;21.92;25.85;24.57;ACC;20.0;25.0;1;21.92;27.08;24.58;1.81;5.159999999999997;514237;J0400753A00.0;622.0;520.5;334.0;248.0;0.15/0.2;65.2;62.5;1.6;0.35;30169.0;4.571428571428572;323751.0;0.15;0.2;False;21.92;27.08;5.159999999999997;0.09600000000000009;1.9200000000000017;0.35
DCI-20250726095;ECI-20250725010;WOA250723611-00-001-001;J0400749A00.0;2#龙门图电线;沉锡;A板;正片;短边;1;618.0;518.0;0.35;H0001;荣信;2.8;5;5;45.0;18.5;1.3;龙门;52.9;单点≥20，平均≥25;77.29;76.33;18.0;11.0;;;60.0;8;; 是;;;孔铜;≥20平均25;30.07;24.18;29.41;29.41;24.84;30.07;ACC;ACC;20.0;25.0;1;24.18;30.07;28.0;2.72;5.890000000000001;514592;J0400749A00.0;618.0;518.0;294.0;248.0;0.15/0.2;77.29;76.33;1.6;0.35;29187.0;4.571428571428572;320124.0;0.15;0.2;False;24.18;30.07;5.890000000000001;0.209;4.18;0.35
DCI-20250726282;ECI-20250725009;WOA250724659-00-001-001;J0200236D00.0;2#龙门图电线;OSP;A板;正片;短边;1.6;600.0;538.0;0.4mm;H0080;东威;5;5;28;45.0;18.5;2.1;龙门;38.4;25;56.9;62.0;19.0;11.0;;;70.0;8;;否;;;孔铜;≥25;37.26;32.03;36.6;37.91;32.68;36.6;35.51;ACC;25.0;30.0;0;32.03;37.91;35.51;2.5;5.879999999999995;516250;J0200236D00.0;600.0;538.0;187.0;128.0;0.15/0.125;56.9;62.0;1.76;0.4;34514.0;4.399999999999999;322800.0;0.15;0.125;False;32.03;37.91;5.8799999999999955;0.28120000000000006;7.030000000000001;0.4
DCI-20250726285;ECI-20250725015;WOA250724692-00-001-001;J0200728A00.0;2#龙门图电线;喷锡;A板;正片;短边;0.90(含铜);415.0;496.0;0.35;H0080;东威;5;5;28;40.0;18.5;2.1;龙门;35;单点≥20，平均≥25;22.0;20.0;13.5;10.0;;;60.0;8;;是;;;孔铜;≥20平均25;27.45;25.49;30.07;26.14;26.14;29.41;27.45;ACC;20.0;25.0;0;25.49;30.07;27.45;1.9;4.580000000000002;516157;J0200728A00.0;415.0;496.0;131.9;53.35;0.5/0.2;22.0;20.0;1.0;0.35;3288.0;2.857142857142857;205840.0;0.5;0.2;False;25.49;30.07;4.580000000000002;0.2744999999999999;5.489999999999998;0.35
DCI-20250726287;ECI-20250725014;WOA250722557-00-001-001;J0400116B01.0;2#龙门图电线;沉锡;A板;正片;短边;0.36;500.0;469.9;0.3mm;H0080;荣信;5;5;2.8;45.0;18.5;1.3;龙门;38.4;单点≥20，平均≥25;35.0;56.0;16.0;10.0;;;60.0;8;;是;;;孔铜;≥20平均25;29.41;26.14;28.11;30.72;27.45;28.75;28.43;ACC;20.0;25.0;0;26.14;30.72;28.43;1.59;4.579999999999998;512868;J0400116B01.0;500.0;469.9;233.0;222.0;0.15/0.162;35.0;56.0;1.2;0.3;11120.0;4.0;234950.0;0.15;0.162;False;26.14;30.72;4.579999999999998;0.30700000000000005;6.140000000000001;0.3
DCI-20250726291;ECI-20250725016;WOA250723610-00-001-001;J0400751A00.0;2#龙门图电线;沉锡;A板;正片;短边;1;618.0;518.0;0.325;H0001;荣信;5;5;2.8;45.0;18.5;1.3;龙门;52.9;单点≥20，平均≥25;72.3;68.9;18.0;11.0;;;60.0;8;;是;;;孔铜;≥20平均25;29.54;22.77;29.54;29.54;23.38;31.38;27.69;ACC;20.0;25.0;1;22.77;31.38;27.69;3.65;8.61;514886;J0400751A00.0;618.0;518.0;294.0;248.0;0.15/0.2;72.3;68.9;1.6;0.325;33876.0;4.923076923076923;320124.0;0.15;0.2;False;22.77;31.38;8.61;0.13849999999999998;2.7699999999999996;0.325
DCI-20250726301;ECI-20250725018;WOA250723615-00-001-001;J0400754A00.0;2#龙门图电线;沉锡;A板;正片;短边;0.71;600.0;487.0;0.325mm;H0001;荣信;5;5;2.8;45.0;18.5;1.3;龙门;38.4;单点≥20，平均≥25;69.9;79.54;18.0;10.0;;;60.0;8;;是;;;孔铜;≥20平均25;27.08;22.77;28.92;28.31;24.0;27.69;26.46;ACC;20.0;25.0;1;22.77;28.92;26.46;2.49;6.150000000000002;514267;J0400754A00.0;600.0;487.0;266.0;185.0;0.2/0.2;69.9;79.54;1.6;0.325;27615.0;4.923076923076923;292200.0;0.2;0.2;False;22.77;28.92;6.150000000000002;0.13849999999999998;2.7699999999999996;0.325
DCI-20250726503;ECI-20250723001;WOA250715357-00-002-004;J0200440A00.1;2#龙门图电线;沉锡;A板;正片;短边;1.5;622.0;332.0;0.5;H0080;东威;2025-12-15 00:00:00;5;28;45.0;27.8;1.4;龙门;83.7;25;67.08;73.52;19.0;14.0;;;70.0;8;;否;;;孔铜;≥25;37.26;30.72;36.6;36.6;32.03;35.95;34.86;ACC;25.0;30.0;0;30.72;37.26;34.86;2.76;6.539999999999999;501839;J0200440A00.1;622.0;332.0;311.5;200.0;0.3/0.3;67.08;73.52;1.6;0.5;13295.0;3.2;206504.0;0.3;0.3;False;30.72;37.26;6.539999999999999;0.22879999999999995;5.719999999999999;0.5
DCI-20250727010;ECI-20250725006;WOA250723654-00-001-001;J0200729A00.0;2#龙门图电线;喷锡;A板;正片;短边;1.5;622.0;546.0;0.3;H0174;东威;5;5;28;45.0;18.5;2.1;龙门;35;单点≥20，平均≥25;60.0;57.0;15.0;11.0;;;70.0;8;;是;;;孔铜;≥20平均25;30.72;24.18;31.37;32.03;23.53;31.37;28.86;ACC;20.0;25.0;1;23.53;32.03;28.87;3.91;8.5;516838;J0200729A00.0;622.0;546.0;302.0;260.0;0.196/0.11;60.0;57.0;1.6;0.3;9662.0;5.333333333333334;339612.0;0.196;0.11;False;23.53;32.03;8.5;0.17650000000000005;3.530000000000001;0.3
DCI-20250727214;ECI-20250722008;WOA250716374-00-001-001;J0200405A00.0;2#龙门图电线;喷锡;A板;正片;短边;1.5;600.0;546.0;0.4;H0001;荣信;5;5;2.8;45.0;18.5;1.3;龙门;35;25;46.6;56.6;16.0;10.0;;;80.0;8;;是;;;孔铜;≥25;34.64;30.72;33.33;33.99;28.76;33.33;32.46;ACC;25.0;30.0;0;28.76;34.64;32.46;2.25;5.879999999999999;389785;J0200405A00.0;600.0;546.0;181.0;113.5;0.125/0.125;46.6;56.6;1.6;0.4;17307.0;4.0;327600.0;0.125;0.125;False;28.76;34.64;5.879999999999999;0.15040000000000006;3.7600000000000016;0.4
DCI-20250727232;ECI-20250725007;WOA250723627-00-001-001;J0200332A00.1;2#龙门图电线;喷锡;A板;正片;短边;1.5;622.0;546.0;0.4;H0154;东威;5;5;28;45.0;18.5;2.1;龙门;35;单点≥20，平均≥25;64.92;80.72;18.0;10.0;;;60.0;8;;是;;;孔铜;≥20平均25;31.37;24.84;29.41;32.68;24.84;33.33;29.41;ACC;20.0;25.0;1;24.84;33.33;29.41;3.79;8.489999999999998;481180;J0200332A00.1;622.0;546.0;118.39;143.0;0.203/0.2;64.92;80.72;1.6;0.4;8144.0;4.0;339612.0;0.203;0.2;False;24.84;33.33;8.489999999999998;0.242;4.84;0.4
DCI-20250727238;ECI-20250725003;WOA250715343-00-001-001;JP40340LA1;2#龙门图电线;喷锡;A板;正片;短边;1.2(不含铜);500.0;475.0;0.3;H0053;东威;5;5;28;45.0;18.5;2.1;龙门;35;单点≥18，平均≥20;57.0;55.0;17.0;11.0;;;60.0;8;;是;;;孔铜;≥18平均20;30.15;25.23;32.0;31.38;24.0;30.77;28.92;ACC;18.0;23.0;0;24.0;32.0;28.92;3.41;8.0;10750;JP40340LA1;500.0;475.0;233.35;222.3;0.112/0.145;57.0;55.0;1.6;0.3;11296.0;5.333333333333334;237500.0;0.112;0.145;False;24.0;32.0;8.0;0.3333333333333333;6.0;0.3
DCI-20250727286;ECI-20250725017;WOA250721510-00-001-004;J0600142A00.0;2#龙门图电线;喷锡;A板;正片;短边;;600.0;340.0;0.35mm;H0080;东威;5;5;28;45.0;18.5;2.1;龙门;33.4;单点≥20，平均≥25;32.18;29.44;16.0;10.0;;;60.0;8;;是;;;孔铜;≥20平均25;28.11;22.88;26.14;28.76;23.53;28.11;26.25;ACC;20.0;25.0;1;22.88;28.76;26.26;2.53;5.880000000000003;512331;J0600142A00.0;600.0;340.0;279.0;155.0;0.152/0.135;32.18;29.44;1.6;0.35;11813.0;4.571428571428572;204000.0;0.152;0.135;False;22.88;28.76;5.880000000000003;0.14399999999999996;2.879999999999999;0.35
DCI-20250727344;ECI-20250726004;WOA250723617-00-001-001;J0400731A00.0;2#龙门图电线;沉金;A板;正片;短边;0.76;622.0;493.0;0.25mm;;荣信;5;5;2.9;40.0;18.0;1.3;龙门;47.9;18;38.24;48.32;14.5;10.0;;;70.0;8;;是;;;孔铜;≥18平均20;28.76;24.18;31.37;28.76;23.53;30.72;27.88;ACC;18.0;23.0;0;23.53;31.37;27.89;3.3;7.84;512785;J0400731A00.0;622.0;493.0;194.0;92.2;0.2/0.15;38.24;48.32;1.6;0.25;13543.0;6.4;306646.0;0.2;0.15;False;23.53;31.37;7.84;0.3072222222222223;5.530000000000001;0.25
DCI-20250727492;ECI-20250726006;WOA250724690-00-001-001;J0600140A00.0;2#东威板电VCP线;沉金;A板;负片;短边;;560.0;506.0;0.3;;东威;35;18;23;45.0;48.8;0.8;;;;;;;;;;;;;;;;孔铜;≥18平均20;27.08;25.23;29.54;29.54;24.0;30.77;27.69;ACC;18.0;23.0;0;24.0;30.77;27.69;2.7;6.77;517132;J0600140A00.0;560.0;506.0;238.0;133.0;;;;1.04;0.3;12839.0;3.466666666666667;283360.0;;;True;24.0;30.77;6.77;0.3333333333333333;6.0;0.3
DCI-20250727546;ECI-20250727001;WOA250723655-00-001-001;J0400601A00.0;2#龙门图电线;沉锡;A板;正片;短边;1.2;480.0;407.0;0.3;;东威;5;5;28;50.0;18.5;2.1;龙门;52.9;20;37.29;29.79;17.0;10.0;;;60.0;8;;是;;;孔铜;≥20平均25;30.72;24.84;28.76;29.41;24.18;30.72;28.1;ACC;20.0;25.0;1;24.18;30.72;28.1;2.89;6.539999999999999;507958;J0400601A00.0;480.0;407.0;383.0;228.0;0.15/0.15;37.29;29.79;1.6;0.3;13237.0;5.333333333333334;195360.0;0.15;0.15;False;24.18;30.72;6.539999999999999;0.209;4.18;0.3
DCI-20250727551;ECI-20250726003;WOA250717407-00-003-003;J0200611A01.0;2#龙门图电线;喷锡;A板;正片;短边;1.1;600.0;456.0;0.4;H0001;荣信;5;5;2.8;40.0;18.5;1.3;龙门;38.4;单点≥20，平均≥25;69.0;65.0;18.0;10.0;;;60.0;8;;是;;;孔铜;≥20平均25;28.11;24.84;28.76;26.8;24.18;28.11;26.8;ACC;20.0;25.0;1;24.18;28.76;26.8;1.9;4.580000000000002;499715;J0200611A01.0;600.0;456.0;143.5;216.5;0.25/;69.0;65.0;1.2;0.4;47056.0;3.0;273600.0;0.25;;False;24.18;28.76;4.580000000000002;0.209;4.18;0.4
DCI-20250727634;ECI-20250727002;WOA250724695-00-001-001;J0600023F00.0;2#龙门图电线;沉锡;A板;正片;短边;;546.0;382.0;0.4mm;;东威;5;5;28;50.0;18.5;2.1;龙门;83.7;20;50.71;51.31;17.0;11.0;;;70.0;8;;是;;;孔铜;≥20平均25;33.99;24.84;33.33;35.95;24.84;32.68;30.93;ACC;20.0;25.0;1;24.84;35.95;30.94;4.85;11.11;517804;J0600023F00.0;546.0;382.0;500.0;354.0;0.229/0.241;50.71;51.31;2.5;0.4;9510.0;6.25;208572.0;0.229;0.241;False;24.84;35.95;11.110000000000003;0.242;4.84;0.4
DCI-20250728042;ECI-20250726001;WOA250708155-00-001-002;J0200702A00.0;2#龙门图电线;喷锡;A板;正片;短边;1.5;592.0;445.0;0.3;H0080;东威;5;5;28;45.0;18.5;2.1;龙门;70;单点≥20，平均≥25;69.0;69.0;18.0;12.0;;;60.0;8;;是;;;孔铜;≥20平均25;29.54;21.57;28.92;30.77;22.22;29.92;27.15;ACC;20.0;25.0;1;21.57;30.77;27.16;4.12;9.2;509570;J0200702A00.0;592.0;445.0;211.2;141.4;0.25/0.20;69.0;69.0;1.6;0.3;76969.0;5.333333333333334;263440.0;0.25;0.2;False;21.57;30.77;9.2;0.07850000000000001;1.5700000000000003;0.3
DCI-20250728230;ECI-20250606001;WOA250529690-00-001-001;J0400676A00.0;2#龙门图电线;沉锡;A板;正片;短边;0.36;600.0;470.0;0.325;H0001;东威;5;5;28;45.0;18.5;2.1;龙门;38.4;单点≥20，平均≥25;41.78;47.65;17.0;11.0;;;60.0;8;;是;;;孔铜;≥20平均25;33.33;26.8;36.6;33.99;28.11;36.6;32.57;ACC;20.0;25.0;0;26.8;36.6;32.57;4.2;9.8;482230;J0400676A00.0;600.0;470.0;351.0;222.0;0.2/0.204;41.78;47.65;1.65;0.325;2340.0;5.076923076923077;282000.0;0.2;0.204;False;26.8;36.6;9.8;0.34;6.800000000000001;0.325
DCI-20250728287;ECI-20250727004;WOA250716385-00-001-001;J0200351A00.0;2#东威板电VCP线;沉锡;A板;负片;短边;1.2;560.0;527.0;0.4;H0080;东威;35;单点≥18，平均≥20;29;50.0;48.75;0.8;;;;;;;;;;;;;否;;;孔铜;≥18平均20;30.72;21.57;28.11;30.72;22.88;29.41;27.23;ACC;18.0;23.0;1;21.57;30.72;27.24;4.02;9.149999999999999;388128;J0200351A00.0;560.0;527.0;260.0;250.0;;;;1.6;0.4;6190.0;4.0;295120.0;;;True;21.57;30.72;9.149999999999999;0.19833333333333336;3.5700000000000003;0.4
DCI-20250728289;ECI-20250727003;WOA250723634-00-001-001;J0200310A00.0;2#东威板电VCP线;喷锡;A板;负片;短边;1.5;546.0;442.0;1.2;H0154;东威;35;单点≥20，平均≥25;26;50.0;48.75;0.8;;;;;;;;;;;;;否;;;孔铜;≥20平均25;27.45;23.53;28.76;27.45;23.53;31.37;27.01;ACC;20.0;25.0;1;23.53;31.37;27.02;3.06;7.84;365827;J0200310A00.0;546.0;442.0;210.0;100.8;;;;1.6;1.2;2860.0;1.333333333333333;241332.0;;;True;23.53;31.37;7.84;0.17650000000000005;3.530000000000001;1.2
DCI-20250728443;ECI-20250728003;WOA250725714-00-001-001;J0400727A00.0;2#龙门图电线;OSP;A板;正片;短边;0.5;580.0;436.8;0.25mm;H0080;荣信;5;5;2.8;45.0;18.5;1.3;龙门;47.9;25;38.35;36.07;19.0;11.0;;;70.0;8;;否;;;孔铜;≥25;31.37;28.76;33.99;30.72;29.41;32.03;31.04;ACC;25.0;30.0;1;28.76;33.99;31.05;1.88;5.23;509352;J0400727A00.0;580.0;436.8;276.0;208.6;0.2/0.2;38.35;36.07;1.6;0.25;13816.0;6.4;253344.0;0.2;0.2;False;28.76;33.99;5.23;0.15040000000000006;3.7600000000000016;0.25
DCI-20250728481;ECI-20250728002;WOA250722603-00-001-001;J0400600A00.0;2#龙门图电线;沉锡;A板;正片;短边;1.2;560.0;500.0;0.25mm;H0080;荣信;5;5;2.8;45.0;18.5;1.3;龙门;38.4;单点≥20，平均≥25;32.36;31.5;14.0;11.0;;;80.0;8;;是;;;孔铜;≥20平均25;28.11;20.59;27.45;28.11;20.26;27.45;25.32;ACC;20.0;25.0;1;20.26;28.11;25.33;3.81;7.849999999999998;508193;J0400600A00.0;560.0;500.0;370.88;157.0;0.125/0.11;32.36;31.5;1.6;0.25;20968.0;6.4;280000.0;0.125;0.11;False;20.26;28.11;7.849999999999998;0.013000000000000077;0.26000000000000156;0.25
DCI-20250728545;ECI-20250728006;WOA250722564-00-001-001;J0400477B00.0;2#龙门图电线;喷锡;A板;正片;短边;0.4;622.0;482.0;0.35;H0144;东威;5;5;28;40.0;18.5;2.1;龙门;35;单点≥18，平均≥20;57.0;58.0;13.0;10.0;;;60.0;8;;是;;;孔铜;≥18平均25;26.8;25.49;28.76;28.11;24.84;29.41;27.23;ACC;18.0;23.0;0;24.84;29.41;27.24;1.83;4.57;472147;J0400477B00.0;622.0;482.0;228.07;118.205;0.152/0.203;57.0;58.0;1.0;0.35;27295.0;2.857142857142857;299804.0;0.152;0.203;False;24.84;29.41;4.57;0.38;6.84;0.35
DCI-20250728546;ECI-20250728007;WOA250721515-00-001-001;J0400528B00.0;2#龙门图电线;喷锡;A板;正片;短边;0.4;622.0;483.0;0.35mm;H0144;东威;5;5;28;40.0;18.5;2.1;龙门;35;单点≥18，平均≥20;50.84;50.66;13.0;10.0;;;60.0;8;;是;;;孔铜;≥18平均20;28.31;25.85;32.0;29.46;24.62;29.87;28.35;ACC;18.0;23.0;0;24.62;32.0;28.35;2.72;7.379999999999999;472200;J0400528B00.0;622.0;483.0;228.06;118.205;0.152/0.203;50.84;50.66;1.0;0.35;26036.0;2.857142857142857;300426.0;0.152;0.203;False;24.62;32.0;7.379999999999999;0.3677777777777778;6.620000000000001;0.35
DCI-20250729016;ECI-20250728001;WOA250725700-00-001-001;J0400330C00.0;2#龙门图电线;OSP;A板;正片;短边;1.1;622.0;406.0;0.4;H0080;东威;5;5;28;45.0;18.5;2.1;龙门;35;单点≥18，平均≥20;30.5;24.7;16.0;10.0;;;60.0;8;;是;;;孔铜;≥18平均20;28.11;22.88;26.8;26.14;22.88;30.07;26.14;ACC;18.0;23.0;1;22.88;30.07;26.15;2.86;7.190000000000001;516238;J0400330C00.0;622.0;406.0;295.0;190.0;0.2/0.2;30.5;24.7;1.6;0.4;6479.0;4.0;252532.0;0.2;0.2;False;22.88;30.07;7.190000000000001;0.2711111111111111;4.879999999999999;0.4
DCI-20250729043;ECI-20250728011;WOA250726740-00-001-001;J0400779A00.0;2#东威板电VCP线;喷锡;A板;负片;短边;1;520.0;450.0;0.35;H0053;东威;35;单点≥20，平均≥25;32;50.0;48.75;0.8;;;;;;;;;;;;;是;;;孔铜;≥20平均25;29.41;24.18;32.03;31.37;24.18;29.41;28.43;ACC;20.0;25.0;1;24.18;32.03;28.43;3.45;7.850000000000001;519463;J0400779A00.0;520.0;450.0;246.0;212.0;;;;1.6;0.35;2793.0;4.571428571428572;234000.0;;;True;24.18;32.03;7.850000000000001;0.209;4.18;0.35
DCI-20250729111;ECI-20250728004;WOA250724689-00-001-001;J0400287B00.0;2#龙门图电线;沉金;A板;正片;短边;0.4;622.0;502.0;0.3mm;H0144;东威;5;5;28;40.0;18.5;2.1;龙门;35;单点≥18，平均≥20;52.24;57.88;14.0;10.0;;;60.0;8;;是;;;孔铜;≥18平均20;30.72;26.14;31.37;28.76;27.45;30.72;29.19;ACC;18.0;23.0;0;26.14;31.37;29.19;2.1;5.23;515684;J0400287B00.0;622.0;502.0;118.2;118.04;0.12/0.11;52.24;57.88;1.0;0.3;27134.0;3.333333333333333;312244.0;0.12;0.11;False;26.14;31.37;5.23;0.45222222222222225;8.14;0.3
DCI-20250729167;ECI-20250606002;WOA250529688-00-001-001;J0400674A00.0;2#龙门图电线;沉锡;A板;正片;短边;0.36;600.0;470.0;0.325mm;H0001;东威;5;5;28;45.0;18.5;2.1;龙门;38.4;单点≥20，平均≥25;41.7;47.6;16.0;11.0;;;60.0;8;;是;;;孔铜;≥20平均25;34.46;28.31;35.69;35.08;29.54;35.08;33.02;ACC;20.0;25.0;0;28.31;35.69;33.03;3.22;7.379999999999999;482015;J0400674A00.0;600.0;470.0;351.0;222.0;0.2/0.204;41.7;47.6;1.65;0.325;2337.0;5.076923076923077;282000.0;0.2;0.204;False;28.31;35.69;7.379999999999999;0.4154999999999999;8.309999999999999;0.325
DCI-20250729221;ECI-20250728009;WOA250725718-00-001-001;J0400666B01.0;2#龙门图电线;OSP;A板;正片;短边;0.8;560.0;520.5;0.35;H0001;荣信;5;5;2.8;40.0;18.5;1.3;龙门;38.4;单点≥20，平均≥25;78.0;73.0;17.0;10.0;;;60.0;8;;是;;;孔铜;≥20平均25;28.76;24.84;29.41;30.07;26.8;28.76;28.1;ACC;20.0;25.0;0;24.84;30.07;28.11;1.94;5.23;509937;J0400666B01.0;560.0;520.5;254.0;248.0;0.15/0.2;78.0;73.0;1.2;0.35;28830.0;3.428571428571429;291480.0;0.15;0.2;False;24.84;30.07;5.23;0.242;4.84;0.35
DCI-20250729225;ECI-20250727005;WOA250725704-00-001-001;J0200564A01.0;2#龙门图电线;沉金;A板;正片;短边;1.6;622.0;546.0;0.4;H0080;东威;5;5;28;45.0;18.5;2.1;龙门;35;单点≥20，平均≥25;51.1;52.6;17.5;10.0;;;60.0;8;;是;;;孔铜;≥20平均25;26.8;23.53;31.37;26.8;23.53;28.11;26.69;ACC;20.0;25.0;1;23.53;31.37;26.69;2.96;7.84;513691;J0200564A01.0;622.0;546.0;140.0;100.0;0.178/0.15;51.1;52.6;1.68;0.4;15663.0;4.199999999999999;339612.0;0.178;0.15;False;23.53;31.37;7.84;0.17650000000000005;3.530000000000001;0.4
DCI-20250729234;ECI-20250728010;WOA250725717-00-001-001;J0400666B00.0;2#龙门图电线;OSP;A板;正片;短边;0.8;560.0;520.5;0.35;H0001;荣信;5;5;2.8;40.0;18.5;1.3;龙门;38.4;单点≥20，平均≥25;78.0;73.0;17.0;10.0;;;60.0;8;;是;;;孔铜;≥20平均25;26.14;23.53;29.41;28.11;24.84;29.41;26.9;ACC;20.0;25.0;1;23.53;29.41;26.91;2.46;5.879999999999999;511612;J0400666B00.0;560.0;520.5;254.0;248.0;0.15/0.2;78.0;73.0;1.2;0.35;28837.0;3.428571428571429;291480.0;0.15;0.2;False;23.53;29.41;5.879999999999999;0.17650000000000005;3.530000000000001;0.35
DCI-20250729238;ECI-20250602005;WOA250530715-00-001-001;J0200526A01.0;2#龙门图电线;喷锡;A板;正片;短边;1.5;626.0;481.0;0.35mm;;荣信;5;5;2.9ASD;40.0;18.0;1.3;龙门;50;20;54.74;59.14;18.0;10.0;;;60.0;8;;是;;;孔铜;≥20平均25;31.37;26.14;31.37;30.72;24.84;30.72;29.19;ACC;20.0;25.0;0;24.84;31.37;29.19;2.91;6.530000000000001;482967;J0200526A01.0;626.0;481.0;376.2;229.5;0.7/0.176;54.74;59.14;1.6;0.35;17688.0;4.571428571428572;301106.0;0.7;0.176;False;24.84;31.37;6.530000000000001;0.242;4.84;0.35
DCI-20250729306;ECI-20250726002;WOA250717442-00-003-003;JP4C313EB1;2#龙门图电线;沉金;A板;正片;短边;1.2;600.0;513.0;0.35;H0080;东威;5;5;28;45.0;18.5;2.1;龙门;38;单点≥20，平均≥25;59.0;57.0;10.0;9.0;;;90.0;8;;是;;;孔铜;≥20平均25;29.54;23.38;27.69;29.54;23.38;30.15;27.28;ACC;20.0;25.0;1;23.38;30.15;27.28;3.13;6.77;280238;JP4C313EB1;600.0;513.0;243.3;155.4;0.1/0.1;59.0;57.0;1.5;0.35;11936.0;4.285714285714286;307800.0;0.1;0.1;False;23.38;30.15;6.77;0.16899999999999996;3.379999999999999;0.35
DCI-20250729355;ECI-20250726005;WOA250723645-00-007-008;J0200636A00.0;1#东威图电VCP线;喷锡;A板;正片;短边;1.5;622.0;482.0;0.5mm;;荣信;5;5;2.9;40.0;18.0;1.3;龙门;33.4;20;57.82;70.55;28.0;16.0;45;45;36.0;6;1;否;;;孔铜;≥20平均25;28.31;23.38;27.69;29.54;24.0;28.92;26.97;ACC;20.0;25.0;1;23.38;29.54;26.97;2.62;6.16;479653;J0200636A00.0;622.0;482.0;230.0;147.0;0.203/0.203;57.82;70.55;1.6;0.5;15641.0;3.2;299804.0;0.203;0.203;True;23.38;29.54;6.16;0.16899999999999996;3.379999999999999;0.5
DCI-20250730055;ECI-20250729003;WOA250726741-00-001-001;J0600123B00.0;2#龙门图电线;OSP;A板;正片;短边;;546.0;406.0;0.5mm;H0080;东威;5;5;28;45.0;18.5;2.1;龙门;35;单点≥18，平均≥20;30.65;27.65;15.5;10.0;;;60.0;8;;是;;;孔铜;≥18平均20;30.72;24.84;31.37;31.37;26.8;34.64;29.95;ACC;18.0;23.0;0;24.84;34.64;29.96;3.54;9.8;518199;J0600123B00.0;546.0;406.0;378.0;99.0;0.2/0.2;30.65;27.65;1.6;0.5;6588.0;3.2;221676.0;0.2;0.2;False;24.84;34.64;9.8;0.38;6.84;0.5
DCI-20250730584;ECI-20250730007;WOA250729795-00-001-001;J0200640B01.0;2#东威板电VCP线;喷锡;A板;负片;短边;1.5;622.0;374.0;0.35;H0080;东威;47.9;25;30;50.0;48.75;0.8;;;;;;;;;;;;;是;;;孔铜;≥25;36.31;32.0;40.0;38.15;30.15;38.15;35.79;ACC;25.0;30.0;0;30.15;40.0;35.79;3.88;9.850000000000001;520229;J0200640B01.0;622.0;374.0;196.0;353.4;;;;1.6;0.35;12239.0;4.571428571428572;232628.0;;;True;30.15;40.0;9.850000000000001;0.20599999999999993;5.149999999999999;0.35
DCI-20250730600;ECI-20250525003;WOA250521503-00-001-001;J0400637B00.0;2#龙门图电线;喷锡;A板;正片;短边;1.1;600.0;537.0;0.35;;东威;5;5;28;50.0;18.5;2.1;龙门;38.4;25;66.11;67.3;18.0;10.0;;;70.0;8;;否;;;孔铜;≥25;31.37;26.14;30.72;35.95;26.14;33.33;30.6;ACC;25.0;30.0;1;26.14;35.95;30.61;3.91;9.810000000000002;480134;J0400637B00.0;600.0;537.0;186.0;137.02;0.152/0.152;66.11;67.3;1.6;0.35;30552.0;4.571428571428572;322200.0;0.152;0.152;False;26.14;35.95;9.810000000000002;0.04560000000000002;1.1400000000000006;0.35
DCI-20250730603;ECI-20250730014;WOA250724687-00-001-001;J0400701A00.0;2#龙门图电线;喷锡;A板;正片;短边;0.4;626.0;503.0;0.35mm;H0144;东威;5;5;28;40.0;18.5;2.1;龙门;35;单点≥18，平均≥20;58.38;59.08;14.0;10.0;;;60.0;8;;是;;;孔铜;≥18平均20;30.15;25.85;27.08;30.77;25.85;29.54;28.2;ACC;18.0;23.0;0;25.85;30.77;28.21;2.21;4.919999999999998;494375;J0400701A00.0;626.0;503.0;238.18;120.23;0.152/0.152;58.38;59.08;1.0;0.35;29858.0;2.857142857142857;314878.0;0.152;0.152;False;25.85;30.77;4.919999999999998;0.43611111111111117;7.850000000000001;0.35
DCI-20250730604;ECI-20250730003;WOA250717444-00-005-005;JB4C456LB0;2#东威板电VCP线;喷锡;A板;负片;短边;0.8;622.0;520.5;0.3;H0080;东威;60;单点≥20，平均≥25;24;50.0;43.3;0.9;;;;;;;;;;;;;是;;;孔铜;≥20平均25;39.22;26.8;37.91;38.56;26.8;35.95;34.2;ACC;20.0;25.0;0;26.8;39.22;34.21;5.84;12.42;109383;JB4C456LB0;622.0;520.5;216.57;164.5;;;;1.6;0.3;24142.0;5.333333333333334;323751.0;;;True;26.8;39.22;12.419999999999998;0.34;6.800000000000001;0.3
DCI-20250730621;ECI-20250529004;WOA250528683-00-001-001;J0200648A00.0;2#龙门图电线;喷锡;A板;正片;短边;1.5;580.0;450.0;0.35;;东威;5;5;28;50.0;18.5;2.1;龙门;35;230;84.33;79.78;19.0;10.0;;;60.0;8;;是;;;孔铜;≥20平均25;30.72;23.53;30.72;31.72;22.88;30.07;28.27;ACC;20.0;25.0;1;22.88;31.72;28.27;3.97;8.84;482777;J0200648A00.0;580.0;450.0;271.6;214.0;0.2/0.2;84.33;79.78;1.6;0.35;17762.0;4.571428571428572;261000.0;0.2;0.2;False;22.88;31.72;8.84;0.14399999999999996;2.879999999999999;0.35
DCI-20250731093;ECI-20250730006;WOA250723638-00-003-003;JP40422LA1;2#东威板电VCP线;喷锡;A板;负片;短边;0.7;580.0;461.0;0.65;H0053;东威;58;25;35;50.0;48.75;0.8;;;;;;;;;;;;;否;;;孔铜;≥25;37.26;30.72;36.6;37.26;31.37;36.6;34.96;ACC;25.0;30.0;0;30.72;37.26;34.97;3.06;6.539999999999999;504268;JP40422LA1;580.0;461.0;184.08;85.63;;;;1.575;0.65;6724.0;2.423076923076923;267380.0;;;True;30.72;37.26;6.539999999999999;0.22879999999999995;5.719999999999999;0.65
DCI-20250731232;ECI-20250730013;WOA250725720-00-001-001;J0800047A00.0;2#龙门图电线;沉金;A板;正片;短边;;580.0;364.0;0.3mm;H0080;东威;5;5;28;45.0;18.5;2.1;龙门;35;单点≥18，平均≥20;77.67;73.21;14.0;10.0;;;60.0;8;;是;;;孔铜;≥18平均20;25.49;22.88;23.53;24.84;23.53;25.49;24.29;ACC;18.0;23.0;0;22.88;25.49;24.29;1.12;2.609999999999999;517380;J0800047A00.0;580.0;364.0;262.0;168.0;0.132/0.133(最小线宽/线距为阻抗线);77.67;73.21;1.128;0.3;11567.0;3.76;211120.0;0.132;0.133;False;22.88;25.49;2.6099999999999994;0.2711111111111111;4.879999999999999;0.3
DCI-20250731276;ECI-20250731007;WOA250723643-00-003-007;J0200599A00.0;2#龙门图电线;沉金;A板;正片;短边;1.5;520.0;325.0;0.5;H0080;东威;5;5;28;45.0;18.5;2.1;龙门;33.4;25;72.0;78.0;18.0;10.0;;;70.0;8;;否;;;孔铜;≥25;35.95;29.41;33.99;35.3;28.8;34.64;33.01;ACC;25.0;30.0;1;28.8;35.95;33.01;3.1;7.150000000000002;466255;J0200599A00.0;520.0;325.0;304.4;163.4;0.25/0.25;72.0;78.0;1.6;0.5;4475.0;3.2;169000.0;0.25;0.25;False;28.8;35.95;7.150000000000002;0.15200000000000002;3.8000000000000007;0.5
DCI-20250803035;ECI-20250730015;WOA250729820-00-002-002;J0200730A00.0;2#龙门图电线;喷锡;A板;正片;长边;1.5;622.0;300.0;0.65;H0176;东威;5;5;28;45.0;18.5;2.1;龙门;35;25;56.0;60.0;17.0;10.0;;;70.0;8;;否;;;孔铜;≥25;36.6;30.07;35.3;33.99;28.76;36.6;33.55;ACC;25.0;30.0;0;28.76;36.6;33.55;3.37;7.84;517955;J0200730A00.0;622.0;300.0;280.0;202.0;0.305/0.346;56.0;60.0;1.55;0.65;2238.0;2.384615384615385;186600.0;0.305;0.346;False;28.76;36.6;7.84;0.15040000000000006;3.7600000000000016;0.65
DCI-20250803056;ECI-20250731004;WOA250728782-00-001-001;J0400752A01.0;2#龙门图电线;沉锡;A板;正片;短边;1;618.0;518.0;0.4mm;H0001;荣信;5;5;2.8;45.0;18.5;1.3;龙门;52.9;单点≥20，平均≥25;72.63;69.17;17.0;11.0;;;60.0;8;;是;;;孔铜;≥20平均25;27.45;23.53;28.11;27.45;22.22;26.14;25.81;ACC;20.0;25.0;1;22.22;28.11;25.82;2.4;5.890000000000001;515380;J0400752A01.0;618.0;518.0;294.0;248.0;0.15/0.15;72.63;69.17;1.6;0.4;34962.0;4.0;320124.0;0.15;0.15;False;22.22;28.11;5.890000000000001;0.11099999999999995;2.219999999999999;0.4
DCI-20250803058;ECI-20250731005;WOA250728785-00-001-001;J0400755A01.0;2#龙门图电线;沉锡;A板;正片;短边;0.71;600.0;487.0;0.4mm;H0001;荣信;5;5;2.8;45.0;18.5;1.3;龙门;38.4;单点≥20，平均≥25;70.41;79.65;18.0;10.0;;;60.0;8;;否;;;孔铜;≥20平均25;28.76;23.53;32.03;30.72;24.18;28.76;27.99;ACC;20.0;25.0;1;23.53;32.03;28.0;3.45;8.5;515284;J0400755A01.0;600.0;487.0;266.0;185.0;0.2/0.2;70.41;79.65;1.6;0.4;26637.0;4.0;292200.0;0.2;0.2;False;23.53;32.03;8.5;0.17650000000000005;3.530000000000001;0.4
