Repository: BecaLiang/copper-thickness-consumption-tool

# Copper Usage

This projects provides a tool to calculate machine parameters for the pattern plating step at JST. Customer provided inputs like the desired thickness are combined with a safety margin to answer the question "What are my machine settings so I fulfill the customer required minimal thickness with a probability of 1 - margin?". To achieve this, a layer modelling the effect of our process on the minimal copper thickness is also contained.

## 1. Working Principles

The copper thickness tool is based on two functional entities. Firstly a tool to calculate the minimum thickness among all 6 measured points from all relevant inputs, implemented as an inheritance from _ThicknessCalcul

File: train_data.csv (part 25 of 37)
;Minimum Hole Diameter (mm);Customer Number;Full Board Plating_Production Line Equipment Name;Full Board Plating_Copper Surface Requirement (um);Full Board Plating_Hole Copper Requirement (um);Full Board Plating_Copper Current Density;Full Board Plating_Spray Frequency (HZ);Full Board Plating_Copper Plating Time (min);Full Board Plating_Board Speed (m/min);Pattern Plating_Production;Pattern Plating_Copper Surface Requirement (um);Pattern Plating_Hole Copper Requirement (um);Pattern Plating_Plated Area (GTL);Pattern Plating_Plated Area (GBL);Pattern Plating_Copper Current Density;Pattern Plating_Tin Plating Current Density;Pattern Plating_Spray Frequency|Copper (HZ);Pattern Plating_Spray Frequency|Tin (HZ);Pattern Plating_Copper Plating Time (min);Pattern Plating_Tin Plating Time (min);Pattern Plating_Board Speed (m/min);Is Hole Plugged;Not Plugged;Plugged;Inspection Item;Requirement;Measured Range 1;Measured Range 2;Measured Range 3;Measured Range 4;Measured Range 5;Measured Range 6;Average Value;Judgment;min_requirement;judgement_criteria;label;thickness_min;thickness_max;thickness_mean;thickness_std;thickness_range;mfgpartId;Part Number;Panel Length;Panel Width;Part Length;Part Width;Line width/spacing (mm);Graphic Area C Side %;Graphic Area S Side %;Board Thickness (mm);Min. hole size;Total Hole Quantity;Ratio;Panel Size;Line Width (mm);Line Spacing (mm);is_vcp;minimal_thickness;maximal_thickness;thickness_asymmetry;thickness_req_ratio;thickness_delta;minimum_hole_diameter
DCI-20250803060;ECI-20250731002;WOA250728784-00-001-001;J0400754A01.0;2#龙门图电线;沉锡;A板;正片;短边;0.71;600.0;487.0;0.325mm;H0001;荣信;5;5;2.8;45.0;18.5;1.3;龙门;38.4;单点≥20，平均≥25;69.9;79.54;18.0;11.0;;;60.0;8;;是;;;孔铜;≥20平均25;31.37;24.18;30.07;30.72;23.53;30.07;28.32;ACC;20.0;25.0;1;23.53;31.37;28.32;3.5;7.84;514758;J0400754A01.0;600.0;487.0;266.0;185.0;0.2/0.2;69.9;79.54;1.6;0.325;27615.0;4.923076923076923;292200.0;0.2;0.2;False;23.53;31.37;7.84;0.17650000000000005;3.530000000000001;0.325
DCI-20250803063;ECI-20250731003;WOA250728783-00-001-001;J0400753A01.0;2#龙门图电线;沉锡;A板;正片;短边;1;622.0;520.5;0.35mm;H0001;荣信;5;5;2.8;45.0;18.5;1.3;龙门;52.9;单点≥20，平均≥25;65.2;62.5;18.0;11.0;;;60.0;8;;是;;;孔铜;≥20平均25;28.31;23.38;28.92;28.92;24.0;29.54;27.17;ACC;20.0;25.0;1;23.38;29.54;27.18;2.74;6.16;514804;J0400753A01.0;622.0;520.5;334.0;248.0;0.15/0.2;65.2;62.5;1.6;0.35;30169.0;4.571428571428572;323751.0;0.15;0.2;False;23.38;29.54;6.16;0.16899999999999996;3.379999999999999;0.35
DCI-20250803131;ECI-20250730012;WOA250722578-00-001-001;J0400202A01.0;2#龙门图电线;沉金;A板;正片;短边;1;600.0;509.8;0.4;H0080;东威;5;5;28;45.0;18.5;2.1;龙门;35;单点≥20，平均≥25;75.0;65.0;17.0;10.0;;;60.0;8;;否;;;孔铜;≥20平均25;33.33;26.8;30.72;31.37;25.49;31.37;29.84;ACC;20.0;25.0;0;25.49;33.33;29.85;3.03;7.84;467839;J0400202A01.0;600.0;509.8;279.2;160.6;0.25/0.2;75.0;65.0;1.6;0.4;9253.0;4.0;305880.0;0.25;0.2;False;25.49;33.33;7.84;0.2744999999999999;5.489999999999998;0.4
DCI-20250803319;ECI-20250803004;WOA250725708-00-006-008;J0200011A00.0;2#龙门图电线;沉金;A板;正片;短边;1.5;622.0;520.5;0.35;H0080;东威;5;5;28;45.0;18.5;2.1;龙门;≥33;单点≥25;59.0;69.0;18.0;10.0;;;70.0;8;;是;;;孔铜;≥25;36.31;30.15;37.54;38.15;28.92;38.77;34.97;ACC;25.0;30.0;0;28.92;38.77;34.97;4.31;9.850000000000001;215802;J0200011A00.0;622.0;520.5;269.4;156.0;0.15/0.2;59.0;69.0;1.6;0.35;6409.0;4.571428571428572;323751.0;0.15;0.2;False;28.92;38.77;9.850000000000001;0.15680000000000008;3.9200000000000017;0.35
DCI-20250803479;ECI-20250802003;WOA250728778-00-001-001;J0400720A00.0;2#龙门图电线;喷锡;A板;正片;短边;1;580.0;499.0;0.5mm;H0080;东威;5;5;28;45.0;18.5;2.1;龙门;≥78.7;单点≥25;57.0;55.0;18.0;12.0;;;70.0;8;;否;;;孔铜;≥25;35.95;29.41;33.99;35.3;30.72;34.64;33.33;ACC;25.0;30.0;0;29.41;35.95;33.34;2.65;6.540000000000003;512360;J0400720A00.0;580.0;499.0;236.05;137.04;0.305/0.305;57.0;55.0;1.6;0.5;8041.0;3.2;289420.0;0.305;0.305;False;29.41;35.95;6.540000000000003;0.1764;4.41;0.5
DCI-20250803481;ECI-20250802002;WOA250728781-00-001-001;J0400751A01.0;2#龙门图电线;沉锡;A板;正片;短边;1;618.0;518.0;0.325;H0001;荣信;5;5;28;45.0;18.5;2.1;龙门;≥52.9;单点≥20，平均≥25;72.0;69.0;18.0;11.0;;;60.0;8;;是;;;孔铜;≥20平均25;28.11;24.84;28.76;27.45;24.84;30.07;27.34;ACC;20.0;25.0;1;24.84;30.07;27.34;2.12;5.23;514846;J0400751A01.0;618.0;518.0;294.0;248.0;0.15/0.2;72.3;68.9;1.6;0.325;33869.0;4.923076923076923;320124.0;0.15;0.2;False;24.84;30.07;5.23;0.242;4.84;0.325
DCI-20250803485;ECI-20250802006;WOA250730822-00-001-001;J0200725A00.0;2#龙门图电线;喷锡;A板;正片;短边;1.5;600.0;484.0;0.65mm;H0080;东威;5;5;28;45.0;18.5;2.1;龙门;≥35;单点≥18，平均≥20;64.0;66.0;16.0;10.0;;;60.0;8;;否;;;孔铜;≥18平均20;26.8;22.88;26.8;27.45;22.22;28.76;25.81;ACC;18.0;23.0;1;22.22;28.76;25.82;2.64;6.540000000000003;521172;J0200725A00.0;600.0;484.0;332.0;231.0;0.3/0.23;63.84;66.51;1.6;0.65;5636.0;2.461538461538462;290400.0;0.3;0.23;False;22.22;28.76;6.540000000000003;0.23444444444444437;4.219999999999999;0.65
DCI-20250803500;ECI-20250802007;WOA250729796-00-001-001;J0400770A00.0;2#东威板电VCP线;沉金;A板;负片;短边;0.6;560.0;518.0;0.35mm;H0080;东威;≥33.4;单点≥18，平均≥20;27;50.0;48.8;0.8;;;;;;;;;;;;;否;;;孔铜;≥18平均≥20;29.41;23.53;28.73;28.11;23.53;28.76;27.01;ACC;18.0;23.0;0;23.53;29.41;27.01;2.73;5.879999999999999;519604;J0400770A00.0;560.0;518.0;246.0;177.0;;;;1.55;0.35;55645.0;4.428571428571429;290080.0;;;True;23.53;29.41;5.879999999999999;0.3072222222222223;5.530000000000001;0.35
DCI-20250803501;ECI-20250802001;WOA250728793-00-001-001;J0400771A00.0;2#东威板电VCP线;喷锡;A板;负片;短边;0.8;546.0;444.0;0.35;H0177;东威;≥52.9;单点≥20，平均≥25;23;50.0;48.8;0.8;;;;;;;;;;;;;是;;;孔铜;≥20平均≥25;35.95;28.76;35.3;35.3;29.41;37.26;33.66;ACC;20.0;25.0;0;28.76;37.26;33.66;3.62;8.499999999999996;519346;J0400771A00.0;546.0;444.0;250.4;208.8;;;;1.51;0.35;14502.0;4.314285714285715;242424.0;;;True;28.76;37.26;8.499999999999996;0.43800000000000006;8.760000000000002;0.35
DCI-20250803503;ECI-20250802008;WOA250729797-00-001-001;J0400781A00.0;2#龙门图电线;光铜板;A板;正片;短边;0.4;622.0;483.0;0.3mm;H0144;东威;5;5;28;45.0;18.5;2.1;龙门;≥35;单点≥18，平均≥20;50.0;50.0;16.0;8.0;;;60.0;8;;是;;;孔铜;≥18平均20;28.8;27.45;28.76;28.76;26.8;28.76;28.22;ACC;18.0;23.0;0;26.8;28.8;28.22;0.87;2.0;520052;J0400781A00.0;622.0;483.0;228.06;118.21;0.152/0.152;50.3;50.4;1.0;0.3;28272.0;3.333333333333333;300426.0;0.152;0.152;False;26.8;28.8;2.0;0.48888888888888893;8.8;0.3
DCI-20250803582;ECI-20250721003;WOA250718466-00-001-001;J0200627A00.0;2#龙门图电线;沉锡;A板;正片;短边;1.5;622.0;484.0;0.4mm;H0080;东威;5;5;28;45.0;18.5;2.1;龙门;35;单点≥20，平均≥25;50.54;47.1;15.0;10.0;;;60.0;8;;是;;;孔铜;≥20平均25;27.45;22.22;27.45;28.76;22.88;28.76;26.25;ACC;20.0;25.0;1;22.22;28.76;26.25;2.94;6.540000000000003;508371;J0200627A00.0;622.0;484.0;298.0;231.0;0.2/0.2;50.54;47.1;1.6;0.4;14372.0;4.0;301048.0;0.2;0.2;False;22.22;28.76;6.540000000000003;0.11099999999999995;2.219999999999999;0.4
DCI-20250803584;ECI-20250802005;WOA250730827-00-001-002;J0200731A00.0;2#龙门图电线;喷锡;A板;正片;短边;1.5;580.0;426.0;0.65;H0176;东威;5;5;28;45.0;18.5;2.1;龙门;＞35;单点≥25;55.56;59.56;18.0;11.0;;;70.0;8;;否;;;孔铜;≥25;32.03;30.07;35.95;31.37;28.76;33.33;31.91;ACC;25.0;30.0;0;28.76;35.95;31.92;2.53;7.190000000000001;517967;J0200731A00.0;580.0;426.0;280.0;202.0;0.305/0.346;55.56;59.56;1.55;0.65;2450.0;2.384615384615385;247080.0;0.305;0.346;False;28.76;35.95;7.190000000000001;0.15040000000000006;3.7600000000000016;0.65
DCI-20250803610;ECI-20250729002;WOA250723618-00-001-001;JB40458LA2;2#龙门图电线;喷锡;A板;正片;短边;0.6;580.0;518.0;0.275;H0116;东威;5;5;28;45.0;18.5;2.1;龙门;38.4;单点≥20，平均≥25;61.26;56.04;14.0;10.0;;;70.0;8;;是;;;孔铜;≥20平均25;27.45;25.49;28.76;28.76;24.18;28.76;27.23;ACC;20.0;25.0;0;24.18;28.76;27.23;1.97;4.580000000000002;515245;JB40458LA2;580.0;518.0;163.3;109.0;0.2/0.2;61.26;56.04;1.2;0.275;60322.0;4.363636363636363;300440.0;0.2;0.2;False;24.18;28.76;4.580000000000002;0.209;4.18;0.275
DCI-20250804072;ECI-20250730011;WOA250725701-00-001-002;JP22035LA1;2#龙门图电线;喷锡;A板;正片;短边;1.5;626.0;344.0;0.95;H0085;东威;5;5;28;45.0;18.5;2.1;龙门;58;单点≥20，平均≥25;66.0;73.0;14.0;12.0;;;60.0;8;;否;;;孔铜;≥20平均25;38.56;28.76;39.22;35.95;31.37;34.64;34.75;ACC;20.0;25.0;0;28.76;39.22;34.75;4.08;10.46;75513;JP22035LA1;626.0;344.0;316.87;202.01;0.381/0.231;66.0;73.0;1.575;0.95;1324.0;1.657894736842105;215344.0;0.381;0.231;False;28.76;39.22;10.459999999999997;0.43800000000000006;8.760000000000002;0.95
DCI-20250804343;ECI-20250803008;WOA250731900-00-001-001;J0400785A00.0;2#龙门图电线;沉金;A板;正片;短边;0.3;546.0;449.0;0.5;H0080;东威;5;5;28;45.0;18.5;2.1;龙门;≥50;单点≥20，平均≥25;72.0;71.0;18.0;10.0;;;60.0;8;;是;;;孔铜;≥20平均≥25;30.72;28.11;32.68;32.03;26.8;33.33;30.61;ACC;20.0;25.0;0;26.8;33.33;30.61;2.63;6.529999999999998;521807;J0400785A00.0;546.0;449.0;249.7;211.0;0.203/0.152;72.35;71.0;1.2;0.5;18229.0;2.4;245154.0;0.203;0.152;False;26.8;33.33;6.529999999999998;0.34;6.800000000000001;0.5
DCI-20250805035;ECI-20250804003;WOA250730821-00-001-001;J0600146A00.0;2#龙门图电线;沉金;A板;正片;短边;1.5;520.0;391.0;0.25;H0116;荣信;5;5;28;45.0;18.5;2.1;龙门;≥30;单点≥20，平均≥25;56.0;56.0;15.0;10.0;;;80.0;8;;是;;;孔铜;≥20平均25;32.03;24.84;30.07;32.03;24.84;29.41;28.87;ACC;20.0;25.0;1;24.84;32.03;28.87;3.29;7.190000000000001;520549;J0600146A00.0;520.0;391.0;175.5;122.5;0.102/0.123;55.9;56.74;1.6;0.25;35271.0;6.4;203320.0;0.102;0.123;False;24.84;32.03;7.190000000000001;0.242;4.84;0.25
DCI-20250805258;ECI-20250803003;WOA250729803-00-001-001;JS21957LA0;2#龙门图电线;喷锡;A板;正片;短边;1.5;583.0;445.0;0.65;H0053;东威;;5;5;45.0;18.5;2.1;龙门;≥58;单点≥25;42.0;38.0;17.0;11.0;;;70.0;8;;否;;;孔铜;≥25;36.31;29.41;34.46;36.31;30.15;35.69;33.72;ACC;25.0;30.0;0;29.41;36.31;33.72;3.14;6.900000000000002;52947;JS21957LA0;583.0;445.0;280.226;140.2;0.25/0.63;42.0;38.0;1.575;0.65;4998.0;2.423076923076923;259435.0;0.25;0.63;False;29.41;36.31;6.900000000000002;0.1764;4.41;0.65
DCI-20250805414;ECI-20250805001;WOA250730826-00-001-002;J0400773A00.0;2#龙门图电线;喷锡;A板;正片;短边;0.8;560.0;536.0;0.35mm;H0080;东威;5;5;28;45.0;18.5;2.1;龙门;35;20;47.93;53.13;17.0;10.0;;;60.0;8;;是;;;孔铜;≥20平均25;34.64;27.45;32.68;36.6;28.11;33.33;32.13;ACC;20.0;25.0;0;27.45;36.6;32.14;3.64;9.150000000000002;517624;J0400773A00.0;560.0;536.0;261.0;255.0;0.152/0.203;47.93;53.13;1.6;0.35;6215.0;4.571428571428572;300160.0;0.152;0.203;False;27.45;36.6;9.150000000000002;0.37249999999999994;7.449999999999999;0.35
DCI-20250805415;ECI-20250730001;WOA250726729-00-002-007;J0200340A00.1;2#龙门图电线;沉金;A板;正片;短边;1.5;600.0;444.0;0.3;H0080;东威;5;5;28;45.0;18.5;2.1;龙门;35;单点≥20，平均≥25;32.2;79.3;15.0;11.0;;;70.0;8;;是;;;孔铜;≥20平均25;33.85;26.46;34.46;33.23;25.23;35.08;31.38;ACC;20.0;25.0;0;25.23;35.08;31.38;4.35;9.849999999999998;516189;J0200340A00.1;600.0;444.0;211.0;191.0;0.203/0.23;32.2;79.3;1.6;0.3;11578.0;5.333333333333334;266400.0;0.203;0.23;False;25.23;35.08;9.849999999999998;0.2615;5.23;0.3
DCI-20250805478;ECI-20250804008;WOA250730849-00-002-003;JP21386EA2;2#东威板电VCP线;沉金;A板;负片;短边;1.90(含铜);440.0;414.8;0.5;H0053;东威;31;单点≥18，平均≥20;30;50.0;48.75;0.8;;;;;;;;;;;;;否;;;孔铜;≥18平均≥20;32.0;24.62;32.62;33.85;27.08;34.46;30.77;ACC;18.0;23.0;0;24.62;34.46;30.77;3.99;9.84;3181;JP21386EA2;440.0;414.8;130.0;120.0;;;;2.0;0.5;2208.0;4.0;182512.0;;;True;24.62;34.46;9.84;0.3677777777777778;6.620000000000001;0.5
DCI-20250805491;ECI-20250805002;WOA250731901-00-001-001;J0400784A00.0;2#东威板电VCP线;沉锡;A板;负片;短边;1.2;520.5;328.0;0.3mm;H0080;东威;35;单点≥18，平均≥20;28;50.0;48.75;0.8;;;;;;;;;;;;;是;;;孔铜;≥18平均≥20;30.77;24.62;34.46;30.15;24.0;33.23;29.53;ACC;18.0;23.0;0;24.0;34.46;29.54;4.35;10.46;520847;J0400784A00.0;520.5;328.0;304.0;249.0;;;;1.675;0.3;8945.0;5.583333333333334;170724.0;;;True;24.0;34.46;10.46;0.3333333333333333;6.0;0.3
DCI-20250805549;ECI-20250804005;WOA250731856-00-001-001;JB21358LA1;2#龙门图电线;喷锡;A板;正片;短边;1.5;622.0;414.66;0.35;H0116;东威;5;5;28;45.0;18.5;2.1;龙门;≥33.4;单点≥18，平均≥20;63.0;69.0;16.0;10.0;;;60.0;8;;是;;;孔铜;≥18平均20;30.07;23.53;28.11;29.41;24.18;28.76;27.34;ACC;18.0;23.0;0;23.53;30.07;27.34;2.79;6.539999999999999;92170;JB21358LA1;622.0;414.66;130.5;116.5;0.249/0.2;63.0;69.0;1.6;0.35;33443.0;4.571428571428572;257918.52;0.249;0.2;False;23.53;30.07;6.539999999999999;0.3072222222222223;5.530000000000001;0.35
DCI-20250805551;ECI-20250804004;WOA250731858-00-001-001;J0200343A00.1;2#龙门图电线;喷锡;A板;正片;短边;1.1;622.0;517.0;0.4;H0116;东威;5;5;28;45.0;18.5;2.1;龙门;≥38.4;单点≥20，平均≥25;56.0;55.0;18.0;10.0;;;60.0;8;;是;;;孔铜;≥20平均25;32.03;26.8;31.37;32.03;26.8;29.41;29.74;ACC;20.0;25.0;0;26.8;32.03;29.74;2.47;5.23;521603;J0200343A00.1;622.0;517.0;122.7;82.0;/;55.74;54.56;1.2;0.4;62143.0;3.0;321574.0;;;False;26.8;32.03;5.23;0.34;6.800000000000001;0.4
DCI-20250805561;ECI-20250803002;WOA250724660-00-002-002;JP40539EA1;2#龙门图电线;沉金;A板;正片;短边;0.9(含铜);500.0;412.0;0.35;H0085;东威;5;5;28;45.0;18.5;2.1;龙门;≥58; 单点≥20，平均≥25;49.0;48.0;18.0;12.0;;;60.0;8;;是;;;孔铜;≥20平均25;30.72;26.14;30.72;29.41;24.18;31.37;28.75;ACC;20.0;25.0;0;24.18;31.37;28.76;2.92;7.190000000000001;80620;JP40539EA1;500.0;412.0;367.42;228.6;0.254/0.36;49.0;48.0;1.6;0.35;9024.0;4.571428571428572;206000.0;0.254;0.36;False;24.18;31.37;7.190000000000001;0.209;4.18;0.35
DCI-20250805585;ECI-20250804006;WOA250731876-00-001-001;JP22056EA0;2#龙门图电线;沉金;A板;正片;短边;1.5;622.0;344.0;0.35;H0085;东威;5;5;28;45.0;18.5;2.1;龙门;≥58;单点≥20，平均≥25;43.0;62.0;18.0;10.0;;;60.0;8;;是;;;孔铜;≥20平均25;29.41;26.15;30.07;29.41;27.45;32.03;29.08;ACC;20.0;25.0;0;26.15;32.03;29.09;2.06;5.880000000000003;72651;JP22056EA0;622.0;344.0;314.96;302.26;0.152/0.203;43.0;62.0;1.575;0.35;9087.0;4.5;213968.0;0.152;0.203;False;26.15;32.03;5.880000000000003;0.30749999999999994;6.149999999999999;0.35
DCI-20250806297;ECI-20250805006;WOA250730850-00-001-001;J0800026B00.0;2#东威板电VCP线;沉锡;A板;负片;短边;;469.9;401.0;0.3mm;H0080;东威;38.4;:单点≥18，平均≥20;20;50.0;55.7;0.7;;;;;;;;;;;;;是;;;孔铜;≥18平均20;30.72;22.88;32.03;31.37;22.22;31.37;28.43;ACC;18.0;23.0;1;22.22;32.03;28.43;4.58;9.810000000000002;521308;J0800026B00.0;469.9;401.0;221.2;183.25;;;;2.12;0.3;19122.0;7.066666666666667;188429.9;;;True;22.22;32.03;9.810000000000002;0.23444444444444437;4.219999999999999;0.3
DCI-20250806313;ECI-20250806001;WOA250724679-00-001-004;JP4C078LC0;2#龙门图电线;喷锡;A板;正片;短边;0.8;546.0;333.0;0.45;H0080;东威;5;5;28;45.0;18.5;2.1;龙门;33.4;20;32.0;35.0;16.0;10.0;;;60.0;8;;否;;;孔铜;≥20平均25;32.0;28.92;32.0;33.85;27.69;33.85;31.38;ACC;20.0;25.0;0;27.69;33.85;31.38;2.55;6.16;290760;JP4C078LC0;546.0;333.0;309.0;250.0;0.2/0.2;32.0;35.0;1.5;0.45;8464.0;3.333333333333333;181818.0;0.2;0.2;False;27.69;33.85;6.16;0.38450000000000006;7.690000000000001;0.45
DCI-20250806359;ECI-20250805007;WOA250804063-00-001-001;J0200145D00.0;2#龙门图电线;沉锡;A板;正片;短边;1.5;560.0;436.0;0.4;H0080;荣信;5;5;2.8;45.0;18.5;1.3;龙门;35;25;51.7;53.5;19.0;10.0;;;70.0;8;;是;;;孔铜;≥25;38.77;30.77;38.15;39.38;31.38;38.77;36.2;ACC;25.0;30.0;0;30.77;39.38;36.2;4.0;8.610000000000003;520781;J0200145D00.0;560.0;436.0;269.7;206.73;0.254/0.238;51.7;53.5;1.6;0.4;15206.0;4.0;244160.0;0.254;0.238;False;30.77;39.38;8.610000000000003;0.23079999999999998;5.77;0.4
DCI-20250806434;ECI-20250806003;WOA250725709-00-017-019;J0200200A00.1;1#东威图电VCP线;喷锡;A板;正片;短边;1.5;622.0;390.0;0.5;H0080;东威;5;5;28;45.0;18.5;2.1;东威;52.9;25;71.9;66.8;35.0;16.0;50;40;36.0;6;1;是;;;孔铜;≥25;36.6;27.45;37.26;37.91;28.76;38.56;34.42;ACC;25.0;30.0;1;27.45;38.56;34.42;4.95;11.11;364214;J0200200A00.1;622.0;390.0;370.0;293.0;0.3/0.3;71.9;66.8;1.55;0.5;8188.0;3.1;242580.0;0.3;0.3;True;27.45;38.56;11.110000000000003;0.09799999999999998;2.4499999999999993;0.5
DCI-20250807265;ECI-20250807005;WOA250730835-00-002-003;J0200671A00.0;2#龙门图电线;喷锡;A板;正片;短边;1.4(含铜);560.0;513.0;0.3;H0080;东威;5;5;28;45.0;18.5;2.1;龙门;38.4;20;34.6;26.28;17.0;10.0;;;60.0;8;;否;;;孔铜;≥20平均25;33.33;26.14;35.3;32.68;27.45;37.91;31.3;ACC;20.0;25.0;0;26.14;37.91;32.14;4.54;11.77;495107;J0200671A00.0;560.0;513.0;245.5;180.0;0.2/0.3;34.6;26.28;1.5;0.3;7201.0;5.0;287280.0;0.2;0.3;False;26.14;37.91;11.769999999999996;0.30700000000000005;6.140000000000001;0.3
DCI-20250807297;ECI-20250806002;WOA250805106-00-001-001;J0200736A00.0;2#龙门图电线;喷锡;A板;正片;短边;0.9;500.0;358.0;0.5mm;H0001;东威;5;5;28;40.0;18.5;2.1;龙门;33.4;单点≥18，平均≥20;52.7;55.3;14.0;10.0;;;60.0;8;;是;;;孔铜;≥18平均20;28.11;23.53;25.49;27.45;22.22;24.84;25.27;ACC;18.0;23.0;0;22.22;28.11;25.27;2.25;5.890000000000001;523391;J0200736A00.0;500.0;358.0;168.0;152.0;0.4/0.4;52.7;55.3;1.0;0.5;7135.0;2.0;179000.0;0.4;0.4;False;22.22;28.11;5.890000000000001;0.23444444444444437;4.219999999999999;0.5
DCI-20250807476;ECI-20250807002;WOA250804018-00-001-002;J0400774A00.0;2#龙门图电线;喷锡;A板;正片;短边;0.41;560.0;389.0;0.35;H0080;东威;5;5;28;45.0;18.5;2.1;龙门;35;20;27.57;35.87;16.0;10.0;;;60.0;8;;否;;;孔铜;≥20;32.03;26.14;33.33;32.03;27.45;30.07;31.17;ACC;20.0;25.0;0;26.14;33.33;30.17;2.85;7.189999999999998;518054;J0400774A00.0;560.0;389.0;364.5;176.5;0.15/0.15;27.57;35.87;1.5;0.35;5310.0;4.285714285714286;217840.0;0.15;0.15;False;26.14;33.33;7.189999999999998;0.30700000000000005;6.140000000000001;0.35
DCI-20250808027;ECI-20250807001;WOA250804020-00-002-002;J0600120B00.0;2#龙门图电线;沉锡;A板;正片;短边;;450.0;375.0;0.3mm;H0080;东威;5;5;28;45.0;18.5;2.1;龙门;52.9;单点≥20，平均≥25;43.0;32.0;18.0;11.0;;;60.0;8;;是;;;孔铜;≥20平均25;32.03;23.53;30.72;32.03;24.18;28.11;28.43;ACC;20.0;25.0;1;23.53;32.03;28.43;3.83;8.5;519997;J0600120B00.0;450.0;375.0;347.0;210.0;0.15/0.154;43.0;32.0;1.6;0.3;10533.0;5.333333333333334;168750.0;0.15;0.154;False;23.53;32.03;8.5;0.17650000000000005;3.530000000000001;0.3
DCI-20250808091;ECI-20250807004;WOA250806147-00-001-001;J0200759A00.0;2#东威板电VCP线;喷锡;A板;负片;短边;1.5;580.0;402.0;0.4mm;H0053;东威;35;25;32;50.0;55.7;0.7;;;;;;;;;;;;;是;;;孔铜;≥25;34.64;30.07;37.91;38.56;30.72;34.64;34.42;ACC;25.0;30.0;0;30.07;38.56;34.42;3.52;8.490000000000002;523367;J0200759A00.0;580.0;402.0;190.0;180.5;;;;1.6;0.4;5305.0;4.0;233160.0;;;True;30.07;38.56;8.490000000000002;0.2028;5.07;0.4
DCI-20250808237;ECI-20250807007;WOA250804021-00-001-001;J0400667B00.0;2#龙门图电线;OSP;A板;正片;短边;1.2;546.0;341.0;0.35mm;H0001;荣信;5;5;2.8;45.0;18.5;1.3;龙门;38.4;单点≥20，平均≥25;74.0;69.0;17.0;10.0;;;60.0;8;;是;;;孔铜;≥20平均25;31.37;25.49;32.03;30.72;24.84;30.72;29.19;ACC;20.0;25.0;0;24.84;32.03;29.19;3.17;7.190000000000001;520799;J0400667B00.0;546.0;341.0;317.0;248.0;0.15/0.18;74.0;69.0;1.6;0.35;19051.0;4.571428571428572;186186.0;0.15;0.18;False;24.84;32.03;7.190000000000001;0.242;4.84;0.35
DCI-20250808512;ECI-20250808002;WOA250807195-00-001-001;J0200548B00.0;2#龙门图电线;沉锡;A板;正片;短边;1.5;546.0;414.67;0.4;H0080;东威;5;5;28;45.0;18.5;2.1;龙门;38.4;单点≥20，平均≥25;56.86;53.75;17.0;10.0;;;60.0;8;;是;;;孔铜;≥20平均25;30.07;23.53;30.72;30.07;25.49;30.07;28.32;ACC;20.0;25.0;0;23.53;30.72;28.32;3.03;7.189999999999998;514025;J0200548B00.0;546.0;414.6667;390.0;262.3;0.25/0.2;56.86;53.75;1.6;0.4;10495.0;4.0;226408.0182;0.25;0.2;False;23.53;30.72;7.189999999999998;0.17650000000000005;3.530000000000001;0.4
DCI-20250808514;ECI-20250808001;WOA250807194-00-001-001;J0200764A00.0;2#龙门图电线;喷锡;A板;正片;短边;1.1;622.0;546.0;0.7;H0120;东威;5;5;28;45.0;18.5;2.1;龙门;35;单点≥18，平均≥20;55.0;61.0;14.0;10.0;;;60.0;8;;否;;;孔铜;≥18平均20;32.03;25.49;29.41;30.07;24.84;28.11;28.32;ACC;18.0;23.0;0;24.84;32.03;28.32;2.76;7.190000000000001;524101;J0200764A00.0;622.0;546.0;117.5;104.8;/;55.0;61.0;1.2;0.7;12936.0;1.714285714285714;339612.0;;;False;24.84;32.03;7.190000000000001;0.38;6.84;0.7
DCI-20250809034;ECI-20250530012;WOA250517430-00-004-007;JB4C232LA1;2#东威板电VCP线;喷锡;A板;负片;短边;1.0(不含铜);500.0;361.0;0.3;;东威;57.9;20;29;50.0;48.8;0.8;;;;;;;;;;;;;;;;孔铜;≥20平均25;28.76;23.53;30.07;28.76;23.53;30.72;27.56;ACC;20.0;25.0;1;23.53;30.72;27.56;3.21;7.189999999999998;78751;JB4C232LA1;500.0;361.0;330.0;230.0;;;;1.6;0.3;12134.0;5.333333333333334;180500.0;;;True;23.53;30.72;7.189999999999998;0.17650000000000005;3.530000000000001;0.3
DCI-20250809035;ECI-20250805003;WOA250724662-00-006-009;JP40375LA0;2#龙门图电线;喷锡;A板;正片;短边;0.8(含铜);598.0;533.0;0.3;H0085;东威;5;5;28;45.0;18.5;2.1;龙门;78.7;单点≥20，平均≥25;47.0;52.0;18.0;12.0;;;60.0;8;;是;;;孔铜;≥20平均25;30.07;24.84;30.07;30.72;25.49;30.72;28.65;ACC;20.0;25.0;0;24.84;30.72;28.65;2.72;5.879999999999999;17879;JP40375LA0;598.0;533.0;282.12;167.72;0.2/0.2;47.0;52.0;1.6;0.3;17119.0;5.333333333333334;318734.0;0.2;0.2;False;24.84;30.72;5.879999999999999;0.242;4.84;0.3
DCI-20250809036;ECI-20250808003;WOA250804065-00-001-001;JS40532EA0;2#东威板电VCP线;沉金;A板;负片;短边;1.5;604.0;470.0;0.4;H0053;东威;35;25;34;50.0;55.7;0.7;;;;;;;;;;;;;是;;;孔铜;≥25;38.56;30.72;40.52;38.56;31.37;40.52;36.7;ACC;25.0;30.0;0;30.72;40.52;36.71;4.48;9.800000000000004;55426;JS40532EA0;604.0;470.0;351.0;220.0;;;;2.0;0.4;2160.0;5.0;283880.0;;;True;30.72;40.52;9.800000000000004;0.22879999999999995;5.719999999999999;0.4
DCI-20250809197;ECI-20250627007;WOA250623660-00-001-002;J0200028A00.1;1#东威图电VCP线;沉锡;A板;正片;短边;1.5;546.0;442.0;0.5mm;H0080;东威;5;5;28;45.0;18.5;2.1;东威;≥35;单点≥25;60.0;65.0;30.0;16.0;45;40;36.0;6;1;否;;;孔铜;≥25;30.07;28.11;32.03;30.07;28.11;31.37;29.96;ACC;25.0;30.0;1;28.11;32.03;29.96;1.62;3.920000000000002;324998;J0200028A00.1;546.0;442.0;258.0;210.0;0.254/0.22;60.33;64.45;1.6;0.5;2182.0;3.2;241332.0;0.254;0.22;True;28.11;32.03;3.9200000000000017;0.12439999999999998;3.1099999999999994;0.5
DCI-20250809312;ECI-20250808005;WOA250805099-00-005-007;J0400783A00.0;2#龙门图电线;沉金;A板;正片;短边;0.6;626.0;546.0;0.35;H0176;东威;5;5;28;40.0;18.5;2.1;龙门;52.9-70;25;54.1;60.4;20.0;11.0;;;60.0;8;;否;;;孔铜;≥25;35.95;29.41;33.99;34.64;30.07;33.99;33;ACC;25.0;30.0;0;29.41;35.95;33.01;2.64;6.540000000000003;519620;J0400783A00.0;626.0;546.0;303.0;172.0;0.2/0.2;54.1;60.4;0.97;0.35;71602.0;2.771428571428571;341796.0;0.2;0.2;False;29.41;35.95;6.540000000000003;0.1764;4.41;0.35
DCI-20250809404;ECI-20250809004;RPA1250729819-00-001-001;J0600147A00.0;2#东威板电VCP线;沉金;A板;正片;短边;;540.0;382.0;0.25;H0116;东威;29;单点≥18，平均≥20;26;50.0;48.75;0.8;;;;;;;;;;;;;是;;;孔铜;≥18平均≥20;27.45;18.95;26.8;26.14;20.92;26.8;24.51;ACC;18.0;23.0;1;18.95;27.45;24.51;3.62;8.5;520176;J0600147A00.0;540.0;382.0;176.0;123.89;;;;1.6;0.25;36766.0;6.4;206280.0;;;True;18.95;27.45;8.5;0.052777777777777736;0.9499999999999993;0.25
DCI-20250809483;ECI-20250809002;WOA250808256-00-001-001;J0200549B00.0;2#龙门图电线;沉锡;A板;正片;短边;1.5;546.0;414.67;0.4;H0080;东威;5;5;28;45.0;18.5;2.1;龙门;38.4;单点≥20，平均≥25;56.31;53.82;16.0;10.0;;;60.0;8;;是;;;孔铜;≥20平均25;30.07;23.53;27.45;30.72;23.53;28.76;27.34;ACC;20.0;25.0;1;23.53;30.72;27.34;3.16;7.189999999999998;513866;J0200549B00.0;546.0;414.6667;390.0;262.3;0.28/0.2;56.31;53.82;1.6;0.4;9771.0;4.0;226408.0182;0.28;0.2;False;23.53;30.72;7.189999999999998;0.17650000000000005;3.530000000000001;0.4
DCI-20250809524;ECI-20250808008;WOA250807182-00-002-002;J0200732A00.0;2#龙门图电线;喷锡;A板;正片;短边;1.5;622.0;546.0;0.55;H0176;东威;5;5;28;45.0;18.5;2.1;龙门;35;25;69.0;58.0;18.0;10.0;;;70.0;8;;否;;;孔铜;≥25;34.64;30.72;39.22;34.64;29.41;36.6;34.2;ACC;25.0;30.0;0;29.41;39.22;34.2;3.64;9.809999999999999;518056;J0200732A00.0;622.0;546.0;256.0;173.0;0.305/0.20;69.0;58.0;1.55;0.55;15442.0;2.818181818181818;339612.0;0.305;0.2;False;29.41;39.22;9.809999999999999;0.1764;4.41;0.55
DCI-20250810489;ECI-20250807006;WOA240603040-00-071-087;J0200016B01.0;2#龙门图电线;喷锡;A板;正片;短边;1.4;530.67;356.66;0.45;H0080;东威;5;5;28;45.0;18.5;2.1;龙门;38.4;20;34.28;35.9;15.0;10.0;;;60.0;8;;否;;;孔铜;≥20平均25;28.76;24.18;29.41;29.41;24.84;30.72;27.88;ACC;20.0;25.0;1;24.18;30.72;27.89;2.7;6.539999999999999;522832;J0200016B01.0;530.67;356.66;340.0;170.0;0.2/0.2;34.28;35.9;1.5;0.45;4825.0;3.333333333333333;189268.7622;0.2;0.2;False;24.18;30.72;6.539999999999999;0.209;4.18;0.45
DCI-20250811056;ECI-20250810002;WOA250806151-00-001-001;J0400796A00.0;2#龙门图电线;喷锡;A板;正片;短边;1.1;622.0;470.0;0.4mm;H0144;东威;5;5;28;45.0;18.5;2.1;龙门;35;单点≥18，平均≥20;33.05;43.68;15.0;10.0;;;60.0;8;;是;;;孔铜;≥18平均20;29.54;23.38;28.31;27.69;23.38;28.31;26.76;ACC;18.0;23.0;0;23.38;29.54;26.77;2.69;6.16;523783;J0400796A00.0;622.0;470.0;147.56;117.22;0.152/0.203;33.05;43.68;1.6;0.4;17907.0;4.0;292340.0;0.152;0.203;False;23.38;29.54;6.16;0.2988888888888888;5.379999999999999;0.4
DCI-20250811143;ECI-20250810003;WOA250808255-00-001-001;J0200765A00.0;2#龙门图电线;喷锡;A板;正片;短边;1.1;622.0;456.0;0.25;H0116;荣信;5;5;2.8;40.0;18.5;1.3;龙门;38.4;单点≥20，平均≥25;38.51;58.65;16.0;10.0;;;60.0;8;;是;;;孔铜;≥20平均25;32.03;27.45;30.72;33.33;29.41;35.3;31.37;ACC;20.0;25.0;0;27.45;35.3;31.37;2.81;7.849999999999998;525722;J0200765A00.0;622.0;456.0;216.5;123.7;0.254/0.20;38.51;58.65;1.2;0.25;33721.0;4.8;283632.0;0.254;0.2;False;27.45;35.3;7.849999999999998;0.37249999999999994;7.449999999999999;0.25
DCI-20250811203;ECI-20250810009;WOA250809300-00-001-001;J0200552B00.0;2#龙门图电线;沉锡;A板;正片;短边;1.5;560.0;440.0;0.4mm;H0080;东威;5;5;28;45.0;18.5;2.1;龙门;38.4;单点≥20，平均≥25;65.38;63.35;18.0;10.0;;;60.0;8;;是;;;孔铜;≥20平均25;28.11;24.18;32.03;30.07;24.84;30.72;28.32;ACC;20.0;25.0;1;24.18;32.03;28.32;3.22;7.850000000000001;517153;J0200552B00.0;560.0;440.0;420.0;263.3;0.2/0.2;65.38;63.35;1.6;0.4;7006.0;4.0;246400.0;0.2;0.2;False;24.18;32.03;7.850000000000001;0.209;4.18;0.4
DCI-20250811205;ECI-20250810007;WOA250809261-00-001-001;J0200550B00.0;2#龙门图电线;沉锡;A板;正片;短边;1.5;626.0;326.0;0.4;H0080;东威;5;5;28;45.0;18.5;2.1;龙门;38.4;单点≥20，平均≥25;58.0;53.0;18.0;10.0;;;60.0;8;;是;;;孔铜;≥20平均25;30.07;26.8;32.03;30.72;28.76;30.07;29.74;ACC;20.0;25.0;0;26.8;32.03;29.74;1.79;5.23;524638;J0200550B00.0;626.0;326.0;306.0;202.0;0.28/0.2;58.0;53.0;1.6;0.4;9087.0;4.0;204076.0;0.28;0.2;False;26.8;32.03;5.23;0.34;6.800000000000001;0.4
DCI-20250811206;ECI-20250810006;WOA250809263-00-001-001;J0200553B00.0;2#龙门图电线;沉锡;A板;正片;短边;1.5;560.0;440.0;0.4mm;H0080;东威;5;5;28;45.0;18.5;2.1;龙门;38.4;单点≥20，平均≥25;65.61;63.39;18.0;10.0;;;60.0;8;;是;;;孔铜;≥20平均25;27.45;26.8;28.76;28.11;24.84;30.07;27.67;ACC;20.0;25.0;0;24.84;30.07;27.67;1.79;5.23;517247;J0200553B00.0;560.0;440.0;420.0;263.3;0.2/0.2;65.61;63.39;1.6;0.4;8446.0;4.0;246400.0;0.2;0.2;False;24.84;30.07;5.23;0.242;4.84;0.4
DCI-20250811229;ECI-20250810008;WOA250809262-00-001-001;J0200551B00.0;2#龙门图电线;沉锡;A板;正片;短边;1.5;626.0;326.0;0.4;H0080;东威;5;5;28;45.0;18.5;2.1;龙门;38.4;单点≥20，平均≥25;57.0;52.0;18.0;10.0;;;60.0;8;;是;;;孔铜;≥20平均25;33.99;27.45;32.03;34.64;28.11;33.99;31.7;ACC;20.0;25.0;0;27.45;34.64;31.7;3.17;7.190000000000001;524776;J0200551B00.0;626.0;326.0;306.0;202.0;0.2/0.2;57.0;52.0;1.6;0.4;7253.0;4.0;204076.0;0.2;0.2;False;27.45;34.64;7.190000000000001;0.37249999999999994;7.449999999999999;0.4
DCI-20250811246;ECI-20250811002;WOA250806144-00-001-001;J0200617A00.0;1#东威图电VCP线;沉金;A板;正片;短边;0.9;600.0;543.0;0.35;H0080;东威;5;5;28;40.0;18.5;2.1;东威;35;单点≥20，平均≥25;68.2;63.4;27.0;16.0;40;35;36.0;6;1;是;;;孔铜;≥20平均25;30.07;25.49;28.76;30.72;24.84;33.33;28.86;ACC;20.0;25.0;0;24.84;33.33;28.87;3.24;8.489999999999998;474289;J0200617A00.0;600.0;543.0;188.7;172.88;0.4/;68.2;63.4;1.0;0.35;13227.0;2.857142857142857;325800.0;0.4;;True;24.84;33.33;8.489999999999998;0.242;4.84;0.35
DCI-20250811273;ECI-20250810004;WOA250730828-00-001-001;J0800019A00.0;2#东威板电VCP线;沉金;A板;正片;短边;;546.0;414.67;0.4;H0001;东威;60;25;32;50.0;55.7;0.7;;;;;;;;;;;;;是;;;孔铜;≥25;38.56;32.68;37.91;37.91;31.37;38.56;36.16;ACC;25.0;30.0;0;31.37;38.56;36.16;3.25;7.190000000000001;322895;J0800019A00.0;546.0;414.67;388.14;249.9;;;;1.9;0.4;55000.0;4.749999999999999;226409.82;;;True;31.37;38.56;7.190000000000001;0.2548;6.370000000000001;0.4
DCI-20250811513;ECI-20250808006;WOA250802003-00-001-001;JB40008LC0;2#龙门图电线;喷锡;A板;正片;短边;0.6(含铜);556.0;462.0;0.4;H0053;东威;5;5;28;45.0;18.5;2.1;龙门;35;单点≥20，平均≥25;58.0;65.0;16.0;10.0;;;60.0;8;;是;;;孔铜;≥20平均25;35.69;26.84;33.23;37.54;29.67;35.69;33.11;ACC;20.0;25.0;0;26.84;37.54;33.11;4.1;10.7;2670;JB40008LC0;556.0;462.0;262.0;215.0;0.2/0.2;58.0;65.0;1.6;0.4;14224.0;4.0;256872.0;0.2;0.2;False;26.84;37.54;10.7;0.34199999999999997;6.84;0.4
DCI-20250811521;ECI-20250520001;WOA250515330-00-001-001;J0200025A02.0;2#龙门图电线;喷锡;A板;正片;短边;1.5;560.0;519.0;0.5;;荣信;5;5;2.9ASD;40.0;18.0;1.3;龙门;38.4;20;43.67;43.07;17.0;10.0;;;60.0;8;;否;;;孔铜;≥20平均25;32.03;27.18;36.6;31.72;29.41;32.03;31.49;ACC;20.0;25.0;0;27.18;36.6;31.5;3.15;9.420000000000002;408630;J0200025A02.0;560.0;519.0;178.0;105.0;0.98/0.98;43.67;43.07;1.6;0.5;9961.0;3.2;290640.0;0.98;0.98;False;27.18;36.6;9.420000000000002;0.359;7.18;0.5
DCI-20250811533;ECI-20250809007;WOA250806129-00-001-001;J0200337A00.0;2#龙门图电线;喷锡;A板;正片;短边;1.5;600.0;464.08;0.35;H0080;东威;5;5;28;45.0;18.5;2.1;龙门;55;单点≥18，平均≥20;55.43;63.53;16.0;11.0;;;60.0;8;;是;;;孔铜;≥18平均20;32.03;25.49;28.11;31.37;24.18;26.8;27.99;ACC;18.0;23.0;0;24.18;32.03;28.0;3.16;7.850000000000001;373142;J0200337A00.0;600.0;464.08;283.27;109.52;0.305/0.305;55.43;63.53;1.6;0.35;4156.0;4.571428571428572;278448.0;0.305;0.305;False;24.18;32.03;7.850000000000001;0.3433333333333333;6.18;0.35
DCI-20250811558;ECI-20250811005;WOA250731895-00-001-001;J0400414A00.0;2#龙门图电线;喷锡;A板;正片;短边;1.1;622.0;446.0;0.4;H0080;东威;5;5;28;45.0;18.5;2.1;龙门;55-95;单点≥20，平均≥25;26.6;21.6;18.0;11.0;;;70.0;8;;否;;;孔铜;≥20平均25;31.37;24.84;28.76;33.33;24.84;31.37;29.08;ACC;20.0;25.0;1;24.84;33.33;29.08;3.59;8.489999999999998;385202;J0400414A00.0;622.0;446.0;210.0;200.0;0.203/0.177;26.6;21.6;1.6;0.4;8356.0;4.0;277412.0;0.203;0.177;False;24.84;33.33;8.489999999999998;0.242;4.84;0.4
DCI-20250812047;ECI-20250810005;WOA250805107-00-003-003;J0400794A00.0;2#龙门图电线;喷锡;A板;正片;短边;1.5;546.0;478.0;0.35;H0080;东威;5;5;28;45.0;18.5;2.1;龙门;35;单点≥20，平均≥25;42.0;44.0;17.0;10.0;;;70.0;8;;是;;;孔铜;≥20平均25;29.41;24.84;28.11;29.41;23.53;28.11;27.23;ACC;20.0;25.0;1;23.53;29.41;27.24;2.47;5.879999999999999;523350;J0400794A00.0;546.0;478.0;260.0;226.0;0.2/0.2;42.0;44.0;2.0;0.35;27515.0;5.714285714285714;260988.0;0.2;0.2;False;23.53;29.41;5.879999999999999;0.17650000000000005;3.530000000000001;0.35
DCI-20250812052;ECI-20250808007;WOA250731872-00-001-001;J0400266A00.0;2#龙门图电线;喷锡;A板;正片;短边;0.6;622.0;520.5;0.25;H0116;荣信;5;5;2.8;45.0;18.5;1.3;龙门;38.4;单点≥20，平均≥25;55.2;58.9;16.0;10.0;;;60.0;8;;是;;;孔铜;≥20平均25;31.37;28.11;32.03;29.41;28.76;32.68;30.39;ACC;20.0;25.0;0;28.11;32.68;30.39;1.88;4.57;324188;J0400266A00.0;622.0;520.5;161.8;116.2;0.249/0.149;55.2;58.9;1.2;0.25;67147.0;4.8;323751.0;0.249;0.149;False;28.11;32.68;4.57;0.40549999999999997;8.11;0.25
DCI-20250812326;ECI-20250811007;WOA250728771-00-002-005;J0400122A00.0;2#龙门图电线;OSP;A板;正片;短边;0.61;520.5;347.0;0.4;H0080;东威;5;5;28;45.0;18.5;2.1;龙门;47.9;25;63.0;61.0;19.0;11.0;;;70.0;8;;否;;;孔铜;≥25;39.22;31.37;36.6;39.22;33.99;42.49;37.14;ACC;25.0;30.0;0;31.37;42.49;37.15;4.02;11.12;261660;J0400122A00.0;520.5;347.0;308.91;249.0;0.2/0.195;63.0;61.0;1.62;0.4;21543.0;4.05;180613.5;0.2;0.195;False;31.37;42.49;11.120000000000001;0.2548;6.370000000000001;0.4
DCI-20250812363;ECI-20250811008;WOA250809308-00-001-001;J0400750A00.0;2#龙门图电线;沉金;A板;正片;短边;0.7;622.0;330.0;0.4mm;H0080;东威;5;5;28;45.0;18.5;2.1;龙门;47.9;25;46.7;44.7;18.5;11.0;;;70.0;8;;是;;;孔铜;≥25;33.33;28.11;32.03;31.37;27.45;31.37;30.61;ACC;25.0;30.0;1;27.45;33.33;30.61;2.32;5.879999999999999;526544;J0400750A00.0;622.0;330.0;306.0;196.0;0.2/0.2;46.7;44.7;1.6;0.4;22722.0;4.0;205260.0;0.2;0.2;False;27.45;33.33;5.879999999999999;0.09799999999999998;2.4499999999999993;0.4
DCI-20250812365;ECI-20250811003;WOA250805068-00-003-003;J0400278A01.0;2#龙门图电线;沉金;A板;正片;短边;1.2;500.0;402.0;0.3;H0080;东威;5;5;28;45.0;18.5;2.1;龙门;38.4;单点≥20，平均≥25;81.0;77.0;17.0;10.0;;;60.0;8;;是;;;孔铜;≥20平均25;31.37;25.49;34.64;30.72;26.8;33.33;30.39;ACC;20.0;25.0;0;25.49;34.64;30.39;3.6;9.150000000000002;519838;J0400278A01.0;500.0;402.0;377.0;157.2;0.125/0.132;81.0;77.0;1.585;0.3;10250.0;5.283333333333333;201000.0;0.125;0.132;False;25.49;34.64;9.150000000000002;0.2744999999999999;5.489999999999998;0.3
DCI-20250812369;ECI-20250809003;WOA250730848-00-005-025;J0400689B00.0;2#龙门图电线;喷锡;A板;正片;短边;0.4;555.0;385.0;0.3;H0080;东威;5;5;28;45.0;18.5;2.1;龙门;33.4;20;27.0;35.42;13.5;60.0;;;10.0;8;;否;;;孔铜;≥20平均25;30.07;25.49;35.95;32.03;25.49;31.37;30.06;ACC;20.0;25.0;0;25.49;35.95;30.07;4.05;10.46;508654;J0400689B00.0;555.0;385.0;364.5;176.5;0.15/0.15;27.0;35.42;1.5;0.3;5277.0;5.0;213675.0;0.15;0.15;False;25.49;35.95;10.460000000000004;0.2744999999999999;5.489999999999998;0.3
DCI-20250813026;ECI-20250811006;WOA250730841-00-005-008;JB4C535LA0;2#东威板电VCP线;喷锡;A板;负片;短边;0.3600（不含铜）;622.0;347.0;0.45;H0080;东威;35;单点≥20，平均≥25;25;40.0;48.75;0.8;;;;;;;;;;;;;是;;;孔铜;≥20平均25;28.11;24.84;27.45;28.11;25.49;26.14;26.69;ACC;20.0;25.0;0;24.84;28.11;26.69;1.4;3.27;96359;JB4C535LA0;622.0;347.0;303.5;198.0;;;;0.8;0.45;20295.0;1.777777777777778;215834.0;;;True;24.84;28.11;3.2699999999999996;0.242;4.84;0.45
DCI-20250813039;ECI-20250812001;WOA250804030-00-001-001;JB4C226LB0;2#东威板电VCP线;喷锡;A板;正片;短边;1.1(含铜);622.0;546.0;0.3;H0080;东威;35;单点≥20，平均≥25;28;50.0;48.75;0.8;;;;;;;;;;;;;是;;;孔铜;≥20平均25;28.11;21.57;28.11;25.49;21.57;26.14;25.16;ACC;20.0;25.0;1;21.57;28.11;25.17;2.97;6.539999999999999;93014;JB4C226LB0;622.0;546.0;250.0;172.0;;;;1.6;0.3;69118.0;5.333333333333334;339612.0;;;True;21.57;28.11;6.539999999999999;0.07850000000000001;1.5700000000000003;0.3
DCI-20250813407;ECI-20250811001;WOA250807170-00-002-004;JB2C081TB4;1#东威图电VCP线;沉锡;A板;正片;短边;1.5;600.0;445.0;0.5;H0001;东威;5;5;28;45.0;18.5;2.1;东威;52.9;25;67.0;67.0;36.0;16.0;;;36.0;6;;否;;;孔铜;≥25;37.91;32.03;35.95;41.83;32.68;39.87;36.71;ACC;25.0;30.0;0;32.03;41.83;36.71;3.91;9.799999999999997;493365;JB2C081TB4;600.0;445.0;284.0;208.8;0.3/0.3;67.0;67.0;1.6;0.5;40085.0;3.2;267000.0;0.3;0.3;True;32.03;41.83;9.799999999999997;0.28120000000000006;7.030000000000001;0.5
DCI-20250813551;ECI-20250702008;WOA250619554-00-001-001;J0200024A01.0;2#龙门图电线;沉金;A板;正片;短边;1.1;600.0;450.0;0.4;H0080;东威;5;5;28;45.0;18.5;2.1;龙门;35;25;30.0;28.0;17.0;10.0;;;70.0;8;;是;;;孔铜;≥25;33.99;30.07;35.3;29.41;28.76;33.99;31.92;ACC;25.0;30.0;0;28.76;35.3;31.92;2.82;6.539999999999996;495941;J0200024A01.0;600.0;450.0;288.0;142.0;0.7/;30.0;28.0;1.2;0.4;1647.0;3.0;270000.0;0.7;;False;28.76;35.3;6.539999999999996;0.15040000000000006;3.7600000000000016;0.4
DCI-20250813555;ECI-20250809006;WOA250731863-00-003-004;JB40433LB2;2#龙门图电线;喷锡;A板;正片;短边;0.7;622.0;347.0;0.35;H0116;荣信;5;5;2.8;40.0;18.5;1.3;龙门;33.4;单点≥18，平均≥20;63.0;58.0;16.0;10.0;;;60.0;8;;是;;;孔铜;≥18平均20;30.72;25.46;32.03;31.37;27.45;29.41;29.4;ACC;18.0;23.0;0;25.46;32.03;29.41;2.52;6.57;521734;JB40433LB2;622.0;347.0;163.3;108.5;0.23/0.175;63.0;58.0;1.2;0.35;26620.0;3.428571428571429;215834.0;0.23;0.175;False;25.46;32.03;6.57;0.4144444444444445;7.460000000000001;0.35
DCI-20250814156;ECI-20250811009;WOA250804046-00-001-001;JB40450EB1;2#龙门图电线;沉金;A板;正片;短边;1.1;622.0;546.0;0.3mm;H0116;东威;5;5;28;45.0;18.5;2.1;龙门;38.4;单点≥20，平均≥25;59.0;62.0;17.0;10.0;;;60.0;8;;是;;;孔铜;≥20平均25;29.54;24.0;28.31;28.92;24.62;29.54;27.48;ACC;20.0;25.0;1;24.0;29.54;27.49;2.51;5.539999999999999;513987;JB40450EB1;622.0;546.0;127.3;88.7;0.102/0.154;59.0;62.0;1.6;0.3;68266.0;5.333333333333334;339612.0;0.102;0.154;False;24.0;29.54;5.539999999999999;0.2;4.0;0.3
DCI-20250814357;ECI-20250812002;WOA250811310-00-001-001;J0200735A00.0;2#龙门图电线;沉锡;A板;正片;短边;1.0（不含铜）;600.0;520.5;0.4;H0080;东威;5;5;28;40.0;18.5;2.1;龙门;35-70;单点≥20，平均≥25;82.12;73.75;14.0;10.0;;;10.0;8;;否;;;孔铜;≥20平均25;30.72;23.53;29.41;28.11;23.53;27.45;27.15;ACC;20.0;25.0;1;23.53;30.72;27.12;3.0;7.189999999999998;518571;J0200735A00.0;600.0;520.5;144.0;124.0;0.2/0.19;82.12;73.75;1.16;0.4;42586.0;2.899999999999999;312300.0;0.2;0.19;False;23.53;30.72;7.189999999999998;0.17650000000000005;3.530000000000001;0.4
DCI-20250815006;ECI-20250813004;WOA250808212-00-004-004;J0400768A00.0;2#龙门图电线;喷锡;A板;正片;短边;;600.0;352.0;0.55;H0176;东威;5;5;28;45.0;18.5;2.1;龙门;70;单点≥18，平均≥20;65.98;64.24;14.0;12.0;;;60.0;8;;否;;;孔铜;≥18平均20;31.37;27.45;33.33;31.37;27.45;31.37;30.39;ACC;18.0;23.0;0;27.45;33.33;30.39;2.4;5.879999999999999;522843;J0400768A00.0;600.0;352.0;328.0;280.0;0.2/0.265;65.98;64.24;1.75;0.55;3422.0;3.181818181818182;211200.0;0.2;0.265;False;27.45;33.33;5.879999999999999;0.5249999999999999;9.45;0.55
DCI-20250815006;ECI-20250813004;WOA250808212-00-004-004;J0400768A00.0;2#龙门图电线;喷锡;A板;正片;短边;;600.0;352.0;0.55;H0176;东威;5;5;28;45.0;18.5;2.1;龙门;70;单点≥18，平均≥20;65.98;64.24;14.0;12.0;;;60.0;8;;否;;;孔铜;≥18平均20;31.37;27.45;33.33;31.37;27.45;31.37;30.39;ACC;18.0;23.0;0;27.45;33.33;30.39;2.4;5.879999999999999;523425;J0400768A00.0;600.0;352.0;328.0;280.0;;;;;;;;211200.0;;;False;27.45;33.33;5.879999999999999;0.5249999999999999;9.45;0.55
DCI-20250815035;ECI-20250814001;WOA250808201-00-003-004;J0600148A00.0;2#龙门图电线;沉金;A板;正片;短边;;546.0;476.0;0.325mm;H0080;东威;5;5;28;45.0;18.5;2.1;龙门;70;单点≥20，平均≥25;39.19;57.19;17.0;12.0;;;70.0;8;;是;;;孔铜;≥20平均25;33.33;23.53;29.41;34.64;24.84;30.07;29.3;ACC;20.0;25.0;1;23.53;34.64;29.3;4.44;11.11;523073;J0600148A00.0;546.0;476.0;246.5;223.0;0.152/0.2;39.19;57.19;2.0;0.325;21236.0;6.153846153846153;259896.0;0.152;0.2;False;23.53;34.64;11.11;0.17650000000000005;3.530000000000001;0.325
DCI-20250815210;ECI-20250814007;WOA250812360-00-001-001;J0400778A00.0;2#龙门图电线;沉锡;A板;正片;短边;0.15;622.0;498.0;0.4mm;H0080;东威;5;5;28;45.0;18.5;2.1;龙门;≥35;单点≥20，平均≥25;77.0;70.0;18.0;10.0;;;60.0;8;;否;;;孔铜;≥20平均25;25.49;23.88;24.18;27.45;23.85;25.79;25.1;ACC;20.0;25.0;1;23.85;27.45;25.11;1.42;3.599999999999998;525369;J0400778A00.0;622.0;498.0;148.4;116.8;0.3/0.45;77.0;70.0;1.61;0.4;55299.0;4.025;309756.0;0.3;0.45;False;23.85;27.45;3.599999999999998;0.19250000000000006;3.8500000000000014;0.4
DCI-20250815299;ECI-20250815003;WOA250809304-00-001-002;J0200212B00.0;1#东威图电VCP线;沉锡;A板;正片;短边;1.5;560.0;516.0;0.45;H0080;东威;5;5;28;45.0;18.5;2.1;东威;35-55;25;44.0;52.0;34.0;16.0;45;40;36.0;6;1;否;;;孔铜;≥25;36.6;29.41;35.3;32.68;28.76;34.64;32.89;ACC;25.0;30.0;1;28.76;36.6;32.9;3.22;7.84;473924;J0200212B00.0;560.0;516.0;270.2;246.8;0.4/0.353;44.0;52.0;1.6;0.45;16612.0;3.555555555555556;288960.0;0.4;0.353;True;28.76;36.6;7.84;0.15040000000000006;3.7600000000000016;0.45
DCI-20250815359;ECI-20250814006;WOA250812383-00-001-001;J0200733A00.0;2#龙门图电线;沉金;A板;正片;短边;1.5;600.0;510.0;0.4;H0176;东威;5;5;28;45.0;18.5;2.1;龙门;≥35;单点≥25;40.0;52.0;18.0;10.0;;;70.0;8;;否;;;孔铜;≥25;38.56;30.72;37.91;37.91;32.03;35.45;35.43;ACC;25.0;30.0;0;30.72;38.56;35.43;3.34;7.840000000000003;518593;J0200733A00.0;600.0;510.0;243.0;162.0;0.3/0.675;40.4;52.2;1.65;0.4;13271.0;4.124999999999999;306000.0;0.3;0.675;False;30.72;38.56;7.840000000000003;0.22879999999999995;5.719999999999999;0.4
DCI-20250815480;ECI-20250814008;WOA250813415-00-001-001;J0200499B01.0;2#龙门图电线;喷锡;A板;正片;短边;1.1;580.0;455.0;0.4mm;;荣信;5;5;2.9;40.0;18.0;1.3;龙门;38.4;20;21.08;51.85;16.0;10.0;;;60.0;8;;是;;;孔铜;≥20平均25;28.76;26.8;30.72;28.76;24.18;28.76;27.99;ACC;20.0;25.0;0;24.18;30.72;28.0;2.24;6.539999999999999;528053;J0200499B01.0;580.0;455.0;278.0;216.5;0.85/;21.08;51.85;1.2;0.4;9354.0;3.0;263900.0;0.85;;False;24.18;30.72;6.539999999999999;0.209;4.18;0.4
DCI-20250815508;ECI-20250814002;WOA250812386-00-003-004;J0200772A00.0;2#龙门图电线;喷锡;A板;正片;短边;1.5(含铜);560.0;331.0;0.3;H0176;东威;5;5;28;45.0;18.5;2.1;龙门;35;25;73.0;75.0;18.5;10.0;;;70.0;8;;是;;;孔铜;≥25;30.07;26.14;30.72;30.72;27.45;29.41;29.08;ACC;25.0;30.0;1;26.14;30.72;29.08;1.89;4.579999999999998;527555;J0200772A00.0;560.0;331.0;311.0;180.0;0.20/0.259;73.0;75.0;1.6;0.3;8128.0;5.333333333333334;185360.0;0.2;0.259;False;26.14;30.72;4.579999999999998;0.04560000000000002;1.1400000000000006;0.3
DCI-20250815515;ECI-20250813001;WOA250806113-00-002-002;J0400296A00.1;2#龙门图电线;沉锡;A板;正片;短边;1;470.0;443.0;0.5;H0080;东威;5;5;28;45.0;18.5;2.1;龙门;35;25;70.0;77.0;18.0;10.0;;;70.0;8;;否;;;孔铜;≥25;33.99;28.76;28.76;33.99;28.11;28.76;30.39;ACC;25.0;30.0;1;28.11;33.99;30.4;2.8;5.880000000000003;416790;J0400296A00.1;470.0;443.0;215.0;208.5;0.381/0.309;70.0;77.0;1.6;0.5;2985.0;3.2;208210.0;0.381;0.309;False;28.11;33.99;5.880000000000003;0.12439999999999998;3.1099999999999994;0.5
DCI-20250816136;ECI-20250814004;WOA250806145-00-001-001;J0200287A00.1;2#龙门图电线;沉金;A板;正片;短边;1.5;600.0;529.0;0.45;H0080;东威;5;5;18.5;45.0;28.0;2.1;龙门;≥35;单点≥20，平均≥25;66.0;69.0;17.0;10.0;;;60.0;8;;是;;;孔铜;≥20平均25;34.64;29.41;31.37;34.64;27.45;32.03;31.59;ACC;20.0;25.0;0;27.45;34.64;31.59;2.85;7.190000000000001;506261;J0200287A00.1;600.0;529.0;186.97;167.34;0.25/0.193;66.54;69.94;1.6;0.45;8133.0;3.555555555555556;317400.0;0.25;0.193;False;27.45;34.64;7.190000000000001;0.37249999999999994;7.449999999999999;0.45
DCI-20250816138;ECI-20250815002;WOA250811314-00-001-001;J0400797A00.0;2#龙门图电线;喷锡;A板;正片;短边;0.6;626.0;520.5;0.25;;荣信;5;5;2.9;40.0;18.0;1.3;龙门;38.4;20;61.8;55.97;16.0;10.0;;;70.0;8;;是;;;孔铜;≥20平均25;36.31;28.92;35.69;35.08;27.69;35.08;33.12;ACC;20.0;25.0;0;27.69;36.31;33.13;3.78;8.620000000000001;526485;J0400797A00.0;626.0;520.5;163.3;108.5;0.203/0.246;61.8;55.97;1.2;0.25;68197.0;4.8;325833.0;0.203;0.246;False;27.69;36.31;8.620000000000001;0.38450000000000006;7.690000000000001;0.25
DCI-20250816141;ECI-20250813003;WOA250808214-00-004-008;J0400766A00.0;2#龙门图电线;沉锡;A板;正片;短边;1;470.0;458.0;0.5;H0176;东威;5;5;28;45.0;18.5;2.1;龙门;52.5;25;69.09;68.63;18.0;11.0;;;70.0;8;;否;;;孔铜;≥25-55;35.3;32.03;38.56;35.95;31.38;38.56;35.29;ACC;25.0;30.0;0;31.38;38.56;35.3;3.09;7.180000000000003;518576;J0400766A00.0;470.0;458.0;438.0;216.0;0.25/0.249;69.09;68.63;1.55;0.5;4647.0;3.1;215260.0;0.25;0.249;False;31.38;38.56;7.180000000000003;0.2552;6.379999999999999;0.5
DCI-20250816264;ECI-20250815001;WOA250809272-00-001-001;J0400777A00.0;2#龙门图电线;喷锡;A板;正片;短边;0.41;580.0;511.0;0.35;;东威;5;5;28;50.0;18.5;2.1;龙门;35;25;56.08;58.03;17.5;10.0;;;70.0;8;;是;;;孔铜;≥25;33.33;29.41;35.95;32.68;31.37;34.64;32.89;ACC;25.0;30.0;0;29.41;35.95;32.9;2.33;6.540000000000003;518974;J0400777A00.0;580.0;511.0;277.0;161.0;0.3/0.348;56.08;58.03;1.0;0.35;54772.0;2.857142857142857;296380.0;0.3;0.348;False;29.41;35.95;6.540000000000003;0.1764;4.41;0.35
DCI-20250816295;ECI-20250816005;WOA250808214-00-004-008;J0400766A00.0;1#东威图电VCP线;沉锡;A板;正片;短边;1;470.0;458.0;0.5;H0176;东威;5;5;28;45.0;18.5;2.1;东威;52.9;25-55;69.09;68.63;36.0;16.0;50;40;36.0;6;1;否;;;孔铜;≥25-55;37.91;32.03;37.91;37.26;30.72;37.26;35.51;ACC;25.0;30.0;0;30.72;37.91;35.51;3.25;7.189999999999998;518576;J0400766A00.0;470.0;458.0;438.0;216.0;0.25/0.249;69.09;68.63;1.55;0.5;4647.0;3.1;215260.0;0.25;0.249;True;30.72;37.91;7.189999999999998;0.22879999999999995;5.719999999999999;0.5
