Repository: BecaLiang/copper-thickness-consumption-tool

# Copper Usage

This projects provides a tool to calculate machine parameters for the pattern plating step at JST. Customer provided inputs like the desired thickness are combined with a safety margin to answer the question "What are my machine settings so I fulfill the customer required minimal thickness with a probability of 1 - margin?". To achieve this, a layer modelling the effect of our process on the minimal copper thickness is also contained.

## 1. Working Principles

The copper thickness tool is based on two functional entities. Firstly a tool to calculate the minimum thickness among all 6 measured points from all relevant inputs, implemented as an inheritance from _ThicknessCalcul

File: train_data.csv (part 26 of 37)
;Minimum Hole Diameter (mm);Customer Number;Full Board Plating_Production Line Equipment Name;Full Board Plating_Copper Surface Requirement (um);Full Board Plating_Hole Copper Requirement (um);Full Board Plating_Copper Current Density;Full Board Plating_Spray Frequency (HZ);Full Board Plating_Copper Plating Time (min);Full Board Plating_Board Speed (m/min);Pattern Plating_Production;Pattern Plating_Copper Surface Requirement (um);Pattern Plating_Hole Copper Requirement (um);Pattern Plating_Plated Area (GTL);Pattern Plating_Plated Area (GBL);Pattern Plating_Copper Current Density;Pattern Plating_Tin Plating Current Density;Pattern Plating_Spray Frequency|Copper (HZ);Pattern Plating_Spray Frequency|Tin (HZ);Pattern Plating_Copper Plating Time (min);Pattern Plating_Tin Plating Time (min);Pattern Plating_Board Speed (m/min);Is Hole Plugged;Not Plugged;Plugged;Inspection Item;Requirement;Measured Range 1;Measured Range 2;Measured Range 3;Measured Range 4;Measured Range 5;Measured Range 6;Average Value;Judgment;min_requirement;judgement_criteria;label;thickness_min;thickness_max;thickness_mean;thickness_std;thickness_range;mfgpartId;Part Number;Panel Length;Panel Width;Part Length;Part Width;Line width/spacing (mm);Graphic Area C Side %;Graphic Area S Side %;Board Thickness (mm);Min. hole size;Total Hole Quantity;Ratio;Panel Size;Line Width (mm);Line Spacing (mm);is_vcp;minimal_thickness;maximal_thickness;thickness_asymmetry;thickness_req_ratio;thickness_delta;minimum_hole_diameter
DCI-20250816523;ECI-20250509006;WOA250506058-00-001-003;J0200433A00.0;2#龙门图电线;喷锡;A板;正片;短边;1.5;622.0;532.0;0.325;;东威;5;5;28;50.0;18.5;2.1;龙门;78.7;18;45.4;52.8;17.0;12.0;;;60.0;8;;是;;;孔铜;≥18平均20;28.11;24.18;30.07;27.45;24.84;28.76;27.23;ACC;18.0;23.0;0;24.18;30.07;27.24;2.29;5.890000000000001;397886;J0200433A00.0;622.0;532.0;349.03;254.06;0.254/0.305;45.4;52.8;1.6;0.325;6568.0;4.923076923076923;330904.0;0.254;0.305;False;24.18;30.07;5.890000000000001;0.3433333333333333;6.18;0.325
DCI-20250816529;ECI-20250816003;WOA250814445-00-001-001;J0400560A01.0;2#龙门图电线;喷锡;A板;正片;短边;0.7;600.0;546.0;0.35; H0080;东威;5;5;28;45.0;18.5;2.1;龙门;≥35;单点≥25;76.45;61.39;19.0;10.0;;;70.0;8;;是;;;孔铜;≥25;35.95;29.41;35.95;36.6;30.07;39.87;34.64;ACC;25.0;30.0;0;29.41;39.87;34.64;4.07;10.46;529501;J0400560A01.0;600.0;546.0;186.5;130.0;0.254/0.264;76.45;61.39;1.6;0.35;26713.0;4.571428571428572;327600.0;0.254;0.264;False;29.41;39.87;10.459999999999997;0.1764;4.41;0.35
DCI-20250816565;ECI-20250815005;WOA250806125-00-001-001;J0400422A00.0;2#龙门图电线;喷锡;A板;正片;短边;0.7;622.0;520.5;0.5;H0080;东威;5;5;28;45.0;18.5;2.1;龙门;≥78.7;单点≥20，平均≥25;56.0;53.0;18.0;12.0;;;60.0;8;;是;;;孔铜;≥20平均25;35.95;32.03;36.6;35.3;31.37;35.95;34.53;ACC;20.0;25.0;0;31.37;36.6;34.53;2.24;5.23;390489;J0400422A00.0;622.0;520.5;299.76;246.88;0.3/0.304;56.8;53.6;1.6;0.5;17906.0;3.2;323751.0;0.3;0.304;False;31.37;36.6;5.23;0.5685;11.370000000000001;0.5
DCI-20250817053;ECI-20250815004;WOA250812368-00-002-002;J0200204A01.0;2#龙门图电线;喷锡;A板;正片;短边;1.5;622.0;531.0;0.6;H0001;荣信;5;5;5;45.0;18.5;2.1;龙门;≥38.4;单点≥20，平均≥25;44.0;16.0;17.0;10.0;;;60.0;8;;否;;;孔铜;≥20平均25;33.99;32.68;36.6;34.64;31.37;37.26;34.42;ACC;20.0;25.0;0;31.37;37.26;34.42;2.25;5.889999999999997;374881;J0200204A01.0;622.0;531.0;228.0;126.0;1.06/;44.0;16.0;1.6;0.6;2968.0;2.666666666666667;330282.0;1.06;;False;31.37;37.26;5.889999999999997;0.5685;11.370000000000001;0.6
DCI-20250817257;ECI-20250816002;WOA250811315-00-001-001;J0400798A00.0;2#龙门图电线;喷锡;A板;正片;短边;0.6;622.0;462.0;0.3mm;;东威;5;5;28;50.0;18.5;2.1;龙门;38.4;20;51.17;45.88;17.0;10.0;;;60.0;8;;是;;;孔铜;≥20平均25;32.68;26.14;32.03;34.64;27.45;31.37;30.71;ACC;20.0;25.0;0;26.14;34.64;30.72;3.26;8.5;526268;J0400798A00.0;622.0;462.0;146.5;108.0;0.203/0.206;51.17;45.88;1.2;0.3;47563.0;4.0;287364.0;0.203;0.206;False;26.14;34.64;8.5;0.30700000000000005;6.140000000000001;0.3
DCI-20250817598;ECI-20250817003;WOA250815462-00-001-001;J0200727A00.0;2#龙门图电线;喷锡;A板;正片;短边;1.5;622.0;434.0;0.65;;东威;5;5;28;50.0;18.5;2.1;龙门;35;25;68.0;67.0;18.0;10.0;;;70.0;8;;否;;;孔铜;≥25;36.91;30.07;33.33;36.6;29.41;34.64;33.49;ACC;25.0;30.0;0;29.41;36.91;33.49;3.2;7.499999999999996;517885;J0200727A00.0;622.0;434.0;301.0;206.0;0.305/0.305;68.0;67.0;1.55;0.65;8733.0;2.384615384615385;269948.0;0.305;0.305;False;29.41;36.91;7.4999999999999964;0.1764;4.41;0.65
DCI-20250818015;ECI-20250817004;WOA250815471-00-001-001;J0200777A00.0;2#龙门图电线;喷锡;A板;正片;短边;1.5;622.0;490.0;0.4;;东威;5;5;28;50.0;18.5;2.1;龙门;70;18;32.3;81.39;16.5;12.0;;;60.0;8;;是;;;孔铜;≥18平均20;33.33;26.8;34.64;31.37;26.14;33.99;31.04;ACC;18.0;23.0;0;26.14;34.64;31.04;3.71;8.5;530157;J0200777A00.0;622.0;490.0;234.0;147.0;0.254/0.2;32.3;81.39;1.6;0.4;5380.0;4.0;304780.0;0.254;0.2;False;26.14;34.64;8.5;0.45222222222222225;8.14;0.4
DCI-20250818031;ECI-20250407002;WOA250402047-00-001-003;JB2C741TA0;2#龙门图电线;沉锡;A板;正片;短边;1.5;580.0;473.5;0.55;H0080;东威;5;5;28;45.0;18.5;2.1;龙门;47.9;25;58.0;65.0;19.0;10.0;;;70.0;8;;否;;;孔铜;≥25;39.22;32.03;37.26;37.26;30.72;35.95;35.4;ACC;25.0;30.0;0;30.72;39.22;35.41;3.32;8.5;87989;JB2C741TA0;580.0;473.5;280.0;228.0;0.3/0.569;58.0;65.0;1.6;0.55;16973.0;2.909090909090909;274630.0;0.3;0.569;False;30.72;39.22;8.5;0.22879999999999995;5.719999999999999;0.55
DCI-20250818060;ECI-20250817006;WOA250812354-00-001-001;J0400667B01.0;2#龙门图电线;OSP;A板;正片;短边;1.2;546.0;341.0;0.35mm;;荣信;5;5;2.9;40.0;18.0;1.3;龙门;38.4;20;74.0;69.0;18.0;10.0;;;60.0;8;;是;;;孔铜;≥20平均25;31.37;24.84;35.3;32.68;26.14;30.72;30.17;ACC;20.0;25.0;0;24.84;35.3;30.17;3.98;10.46;520815;J0400667B01.0;546.0;341.0;317.0;248.0;0.15/0.18;74.0;69.0;1.6;0.35;19043.0;4.571428571428572;186186.0;0.15;0.18;False;24.84;35.3;10.459999999999997;0.242;4.84;0.35
DCI-20250818180;ECI-20250817002;WOA250809265-00-001-001;JB21337LA1;2#龙门图电线;喷锡;A板;正片;短边;1.5;622.0;546.0;0.4;;东威;5;5;28;50.0;18.5;2.1;龙门;33.4;18;70.96;76.3;16.0;10.0;;;60.0;8;;是;;;孔铜;≥18平均20;25.85;21.54;25.85;27.08;22.77;25.23;24.72;ACC;18.0;23.0;1;21.54;27.08;24.72;2.11;5.539999999999999;521532;JB21337LA1;622.0;546.0;166.3;86.7;0.25/0.17;70.96;76.3;1.6;0.4;55720.0;4.0;339612.0;0.25;0.17;False;21.54;27.08;5.539999999999999;0.19666666666666663;3.539999999999999;0.4
DCI-20250818298;ECI-20250817010;WOA250815470-00-001-001;J0200776A00.0;2#龙门图电线;喷锡;A板;正片;短边;1.5;622.0;480.0;0.5;H0174;东威;5;5;28;45.0;18.5;1;龙门;35;单点≥18，平均≥20;21.28;74.47;15.0;10.0;;;60.0;8;;是;;;孔铜;≥18平均20;31.37;26.8;33.99;32.68;25.49;31.37;30.28;ACC;18.0;23.0;0;25.49;33.99;30.28;3.38;8.500000000000004;530036;J0200776A00.0;622.0;480.0;293.0;152.0;0.5/0.437;21.28;74.47;1.6;0.5;5816.0;3.2;298560.0;0.5;0.437;False;25.49;33.99;8.500000000000004;0.41611111111111104;7.489999999999998;0.5
DCI-20250818299;ECI-20250817007;WOA250815468-00-001-001;J0200774A00.0;2#东威板电VCP线;喷锡;A板;负片;短边;1.5;580.0;504.0;1.1;H0174;东威;35;单点≥18，平均≥20;25;50.0;48.75;0.8;;;;;;;;;;;;;否;;;孔铜;≥18平均≥20;30.77;27.08;30.15;29.54;25.23;30.77;28.92;ACC;18.0;23.0;0;25.23;30.77;28.92;2.27;5.539999999999999;530021;J0200774A00.0;580.0;504.0;226.0;160.0;;;;1.6;1.1;2483.0;1.454545454545455;292320.0;;;True;25.23;30.77;5.539999999999999;0.40166666666666667;7.23;1.1
DCI-20250818303;ECI-20250817008;WOA250815469-00-001-001;J0200775A00.0;2#东威板电VCP线;喷锡;A板;负片;短边;1.5;622.0;546.0;1;H0174;东威;35;单点≥18，平均≥20;25;50.0;48.75;0.8;;;;;;;;;;;;;否;;;孔铜;≥18平均≥20;30.15;26.46;30.77;30.15;25.85;29.54;28.82;ACC;18.0;23.0;0;25.85;30.77;28.82;2.11;4.919999999999998;530156;J0200775A00.0;622.0;546.0;298.0;130.0;;;;1.6;1.0;3950.0;1.6;339612.0;;;True;25.85;30.77;4.919999999999998;0.43611111111111117;7.850000000000001;1.0
DCI-20250818562;ECI-20250818002;WOA250815478-00-001-001;J0400812A00.0;2#龙门图电线;喷锡;A板;正片;短边;1.1;580.0;485.5;0.3;H0174;东威;5;5;28;45.0;18.5;2.1;龙门;35;单点≥18，平均≥20;35.5;27.16;15.0;10.0;;;60.0;8;;是;;;孔铜;≥18平均20;30.15;24.0;27.69;30.77;24.0;28.31;27.48;ACC;18.0;23.0;0;24.0;30.77;27.49;2.93;6.77;530224;J0400812A00.0;580.0;485.5;179.6;152.5;0.254/0.2;35.5;27.16;1.6;0.3;16046.0;5.333333333333334;281590.0;0.254;0.2;False;24.0;30.77;6.77;0.3333333333333333;6.0;0.3
DCI-20250819300;ECI-20250712005;WOA250709191-00-001-001;J0200151C00.0;1#东威图电VCP线;沉锡;A板;正片;短边;1.5;600.0;516.0;0.4;;荣信;5;5;26;50.0;18.5;2.1;东威;35-55;25;48.7;53.6;35.0;15.0;50;40;36.0;6;;否;;;孔铜;≥25;34.46;28.92;37.54;34.46;29.54;35.69;33.43;ACC;25.0;30.0;1;28.92;37.54;33.43;3.45;8.619999999999997;387443;J0200151C00.0;600.0;516.0;281.5;246.8;0.3/0.25;48.7;53.6;1.6;0.4;20264.0;4.0;309600.0;0.3;0.25;True;28.92;37.54;8.619999999999997;0.15680000000000008;3.9200000000000017;0.4
DCI-20250819350;ECI-20250819002;WOA250808213-00-001-004;JB4C325PA2;1#东威图电VCP线;OSP;A板;正片;短边;0.61;520.5;406.0;0.3;H0080;荣信;5;5;28;45.0;18.5;2.1;东威;52.9;25;71.0;72.0;34.0;16.0;50;40;36.0;6;1;否;;;孔铜;≥25;38.56;29.41;41.18;33.99;30.72;37.91;35.29;ACC;25.0;30.0;0;29.41;41.18;35.3;4.68;11.77;503931;JB4C325PA2;520.5;406.0;378.0;249.0;0.18/0.2;71.0;72.0;1.62;0.3;22568.0;5.4;211323.0;0.18;0.2;True;29.41;41.18;11.77;0.1764;4.41;0.3
DCI-20250819354;ECI-20250819001;WOA250808203-00-001-002;J0800004B00.0;1#东威图电VCP线;沉锡;A板;正片;短边;;546.0;414.67;0.35;H0001;荣信;5;5;2.8;45.0;18.5;1.3;东威;52.9;25;42.74;43.48;36.0;16.0;50;40;36.0;6;1;否;;;孔铜;≥25;38.77;32.0;38.15;38.15;30.77;38.77;36.1;ACC;25.0;30.0;0;30.77;38.77;36.1;3.68;8.000000000000004;429820;J0800004B00.0;546.0;414.6667;373.24;249.9;0.2/0.2;42.74;43.48;1.9;0.35;9159.0;5.428571428571429;226408.0182;0.2;0.2;True;30.77;38.77;8.000000000000004;0.23079999999999998;5.77;0.35
DCI-20250819409;ECI-20250819005;WOA250807175-00-001-001;JP40457EA0;1#东威图电VCP线;沉金;A板;正片;短边;1.0（不含铜）;622.0;546.0;0.3;H0053;荣信;5;5;2.8;45.0;18.5;1.3;东威;58;25.4;32.0;28.0;35.0;16.0;50;40;36.0;6;1;是;;;孔铜;≥25;34.46;29.54;36.31;36.31;30.77;32.62;33.33;ACC;25.0;30.0;0;29.54;36.31;33.34;2.84;6.770000000000003;71188;JP40457EA0;622.0;546.0;211.75;173.99;0.254/0.234;32.0;28.0;1.575;0.3;4830.0;5.25;339612.0;0.254;0.234;True;29.54;36.31;6.770000000000003;0.18159999999999996;4.539999999999999;0.3
DCI-20250819411;ECI-20250818005;WOA250805072-00-001-001;J0400359A00.0;1#东威图电VCP线;喷锡;A板;正片;短边;1.1;622.0;546.0;0.35;H0053;东威;5;5;28;45.0;18.5;2.1;东威;35;单点≥20，平均≥25;26.22;31.84;30.0;15.0;50;40;36.0;6;1;是;;;孔铜;≥20平均25;33.33;28.11;35.3;34.64;25.49;35.95;32.13;ACC;20.0;25.0;0;25.49;35.95;32.14;4.3;10.46;373550;J0400359A00.0;622.0;546.0;260.0;196.0;0.254/0.229;26.22;31.84;1.6;0.35;9908.0;4.571428571428572;339612.0;0.254;0.229;True;25.49;35.95;10.460000000000004;0.2744999999999999;5.489999999999998;0.35
DCI-20250819412;ECI-20250809009;WOA250728772-00-001-001;J0400494A00.0;1#东威图电VCP线;喷锡;A板;正片;短边;1;520.0;492.0;0.35;H0080;东威;5;5;28;45.0;18.5;2.1;龙门;47.9;单点≥18，平均≥20;28.9;27.3;28.0;16.0;50;40;36.0;6;1;是;;;孔铜;≥18平均20;35.95;27.45;37.26;36.6;24.84;35.95;33;ACC;18.0;23.0;0;24.84;37.26;33.01;5.4;12.42;416980;J0400494A00.0;520.0;492.0;246.12;233.01;0.15/0.15;28.9;27.3;1.6;0.35;13279.0;4.571428571428572;255840.0;0.15;0.15;True;24.84;37.26;12.419999999999998;0.38;6.84;0.35
DCI-20250819550;ECI-20250818003;WOA250814426-00-004-008;J0400767A00.0;2#龙门图电线;沉锡;A板;正片;短边;1;470.0;458.0;0.5;H0176;东威;5;5;28;45.0;18.5;2.1;龙门;52.9;25-55;67.67;67.44;18.0;11.0;;;70.0;8;;否;;;孔铜;25-55;39.38;32.62;40.0;38.77;32.62;40.62;37.33;ACC;25.0;30.0;0;32.62;40.62;37.34;3.7;8.0;518894;J0400767A00.0;470.0;458.0;438.0;216.0;0.25/0.249;67.67;67.44;1.55;0.5;4488.0;3.1;215260.0;0.25;0.249;False;32.62;40.62;8.0;0.3047999999999999;7.619999999999997;0.5
DCI-20250820195;ECI-20250818004;WOA250808216-00-001-004;J0400449B00.0;2#龙门图电线;喷锡;A板;正片;短边;1.1;622.0;438.0;0.5mm;H0080;东威;5;5;28;45.0;18.5;2.1;龙门;52.9;单点≥20，平均≥25;69.0;69.5;17.0;11.0;;;60.0;8;;是;;;孔铜;≥20平均25;33.33;28.11;32.68;32.03;27.45;31.37;30.82;ACC;20.0;25.0;0;27.45;33.33;30.83;2.46;5.879999999999999;522604;J0400449B00.0;622.0;438.0;298.0;205.78;0.214/0.2;69.0;69.5;1.6;0.5;11235.0;3.2;272436.0;0.214;0.2;False;27.45;33.33;5.879999999999999;0.37249999999999994;7.449999999999999;0.5
DCI-20250820402;ECI-20250819008;WOA250818533-00-001-001;J0200742A00.0;2#龙门图电线;沉锡;A板;正片;短边;1.4;428.0;349.0;0.6mm;;荣信;5;5;2.9;40.0;18.0;1.3;龙门;52.9;25;73.0;75.0;17.5;11.0;;;70.0;8;;否;;;孔铜;≥25;34.64;33.33;37.26;35.95;32.68;35.95;34.96;ACC;25.0;30.0;0;32.68;37.26;34.97;1.74;4.579999999999998;530651;J0200742A00.0;428.0;349.0;408.0;333.0;0.3/0.3;73.0;75.0;1.55;0.6;8331.0;2.583333333333333;149372.0;0.3;0.3;False;32.68;37.26;4.579999999999998;0.3072;7.68;0.6
DCI-20250820465;ECI-20250820007;WOA250819571-00-001-001;J0200607B00.0;2#龙门图电线;喷锡;A板;正片;短边;1.5;500.0;326.0;0.5mm;;东威;5;5;28;50.0;18.5;2.1;龙门;38.4;20;66.0;58.0;17.0;10.0;;;60.0;8;;是;;;孔铜;≥20平均25;28.76;24.84;28.11;29.41;24.18;28.11;27.23;ACC;20.0;25.0;1;24.18;29.41;27.24;2.18;5.23;531684;J0200607B00.0;500.0;326.0;306.0;152.0;0.15/0.15;66.0;58.0;1.6;0.5;10360.0;3.2;163000.0;0.15;0.15;False;24.18;29.41;5.23;0.209;4.18;0.5
DCI-20250820466;ECI-20250820006;WOA250819572-00-001-001;J0200584B00.0;2#龙门图电线;喷锡;A板;正片;短边;1.5;500.0;326.0;0.5mm;;东威;5;5;28;50.0;18.5;2.1;龙门;38.4;20;66.0;58.0;17.0;10.0;;;60.0;8;;是;;;孔铜;≥20平均25;30.07;24.84;29.41;28.76;24.84;27.45;27.56;ACC;20.0;25.0;1;24.84;30.07;27.56;2.28;5.23;531588;J0200584B00.0;500.0;326.0;306.0;152.0;0.15/0.15;66.0;58.0;1.6;0.5;10360.0;3.2;163000.0;0.15;0.15;False;24.84;30.07;5.23;0.242;4.84;0.5
DCI-20250820550;ECI-20250820001;WOA250814424-00-001-001;J0400315B00.0;2#龙门图电线;喷锡;A板;正片;短边;1.4;622.0;538.0;0.4;;荣信;5;5;2.9;40.0;18.0;1.3;龙门;70;20;38.53;43.15;18.5;12.0;;;60.0;8;;是;;;孔铜;≥20平均25;30.72;23.53;32.03;31.37;24.18;29.41;28.54;ACC;20.0;25.0;1;23.53;32.03;28.54;3.74;8.5;524197;J0400315B00.0;622.0;538.0;256.0;197.54;0.254/0.215;38.53;43.15;2.0;0.4;6976.0;5.0;334636.0;0.254;0.215;False;23.53;32.03;8.5;0.17650000000000005;3.530000000000001;0.4
DCI-20250821053;ECI-20250820004;WOA250818525-00-001-001;J0200739A00.0;2#东威板电VCP线;沉锡;A板;负片;短边;1.4;423.0;342.0;0.5mm;;东威;70;18;17;50.0;48.8;0.8;;;;;;;;;;;;;;;;孔铜;≥18平均20;26.8;23.53;27.45;26.4;24.18;28.11;26.07;ACC;18.0;23.0;0;23.53;28.11;26.08;1.83;4.579999999999998;530901;J0200739A00.0;423.0;342.0;403.0;322.0;;;;1.55;0.5;10747.0;3.1;144666.0;;;True;23.53;28.11;4.579999999999998;0.3072222222222223;5.530000000000001;0.5
DCI-20250821054;ECI-20250820005;WOA250818524-00-001-001;J0200738A00.0;2#东威板电VCP线;沉锡;A板;负片;短边;1.4;423.0;342.0;0.5mm;;东威;70;18;17;50.0;48.8;0.8;;;;;;;;;;;;;;;;孔铜;≥18平均20;28.11;24.18;29.41;28.76;24.18;27.45;27.015;ACC;18.0;23.0;0;24.18;29.41;27.02;2.29;5.23;530737;J0200738A00.0;423.0;342.0;403.0;322.0;;;;1.55;0.5;11028.0;3.1;144666.0;;;True;24.18;29.41;5.23;0.3433333333333333;6.18;0.5
DCI-20250821063;ECI-20250820003;WOA250818534-00-001-001;J0200743A00.0;2#龙门图电线;沉锡;A板;正片;短边;1.4;428.0;349.0;0.6mm;;荣信;5;5;2.9;40.0;18.0;1.3;龙门;52.9;25;73.25;75.47;18.0;11.0;;;70.0;8;;否;;;孔铜;25-55um;39.87;34.64;37.26;39.22;34.64;37.91;37.25;ACC;25.0;30.0;0;34.64;39.87;37.26;2.23;5.229999999999997;530888;J0200743A00.0;428.0;349.0;408.0;333.0;0.3/0.3;73.25;75.47;1.55;0.6;9016.0;2.583333333333333;149372.0;0.3;0.3;False;34.64;39.87;5.229999999999997;0.3856;9.64;0.6
DCI-20250821199;ECI-20250820008;WOA250817487-00-001-001;J0400067B00.0;2#龙门图电线;喷锡;A板;正片;短边;0.71;580.0;430.0;0.4;;荣信;5;5;28;50.0;18.5;2.1;龙门;35;20;34.54;38.73;16.0;10.0;;;60.0;8;;是;;;孔铜;≥20平均25;31.37;28.78;32.03;32.68;28.11;33.33;31.05;ACC;20.0;25.0;0;28.11;33.33;31.05;2.13;5.219999999999999;528843;J0400067B00.0;580.0;430.0;202.0;134.4;0.2/0.356;34.54;38.73;1.1;0.4;14606.0;2.75;249400.0;0.2;0.356;False;28.11;33.33;5.219999999999999;0.40549999999999997;8.11;0.4
DCI-20250821365;ECI-20250820009;WOA250817486-00-001-002;J0400191E00.0;2#龙门图电线;沉锡;A板;正片;短边;1.2;500.0;396.0;0.25;;荣信;5;5;2.9;40.0;18.0;1.3;龙门;38.4;20;36.21;35.6;16.0;10.0;;;70.0;8;;是;;;孔铜;≥20平均25;37.91;28.11;37.26;37.91;26.8;36.6;34.09;ACC;20.0;25.0;0;26.8;37.91;34.1;5.19;11.11;526852;J0400191E00.0;500.0;396.0;372.0;155.0;0.125/0.11;36.21;35.6;1.6;0.25;15993.0;6.4;198000.0;0.125;0.11;False;26.8;37.91;11.109999999999996;0.34;6.800000000000001;0.25
DCI-20250821552;ECI-20250821005;WOA250820608-00-001-001;J0200747A00.0;2#龙门图电线;沉锡;A板;正片;短边;1.4;428.0;349.0;0.5;;荣信;5;5;2.9;40.0;18.0;1.3;龙门;52.9-87.9;25-55;70.6;74.6;18.0;11.0;;;70.0;8;;否;;;孔铜;25-55;37.26;31.37;35.95;33.33;30.07;34.64;33.77;ACC;25.0;30.0;0;30.07;37.26;33.77;2.73;7.189999999999998;529161;J0200747A00.0;428.0;349.0;408.0;333.0;0.3/0.3;70.6;74.6;1.55;0.5;3110.0;3.1;149372.0;0.3;0.3;False;30.07;37.26;7.189999999999998;0.2028;5.07;0.5
DCI-20250821554;ECI-20250821006;WOA250820614-00-001-001;J0200755A00.0;2#龙门图电线;沉锡;A板;正片;短边;1.4;428.0;349.0;0.6mm;;荣信;5;5;2.9;40.0;18.0;1.3;龙门;52.9;25-55;74.16;75.2;18.0;11.0;;;70.0;8;;否;;;孔铜;25-55;36.92;29.54;34.46;35.08;30.15;35.08;33.53;ACC;25.0;30.0;0;29.54;36.92;33.54;2.98;7.380000000000003;531252;J0200755A00.0;428.0;349.0;408.0;333.0;0.3/0.3;74.16;75.2;1.55;0.6;6435.0;2.583333333333333;149372.0;0.3;0.3;False;29.54;36.92;7.380000000000003;0.18159999999999996;4.539999999999999;0.6
DCI-20250821556;ECI-20250821003;WOA250820609-00-001-001;J0200750A00.0;2#龙门图电线;沉锡;A板;正片;短边;1.4;428.0;349.0;0.5;;荣信;5;5;2.9;40.0;18.0;1.3;龙门;52.9;25-55;71.8;73.2;18.0;11.0;;;70.0;8;;否;;;孔铜;25-55;37.54;32.62;38.15;37.54;33.23;35.08;35.69;ACC;25.0;30.0;0;32.62;38.15;35.69;2.4;5.530000000000001;531016;J0200750A00.0;428.0;349.0;408.0;333.0;0.3/0.3;71.8;73.2;1.55;0.5;8268.0;3.1;149372.0;0.3;0.3;False;32.62;38.15;5.530000000000001;0.3047999999999999;7.619999999999997;0.5
DCI-20250821558;ECI-20250821004;WOA250820607-00-001-001;J0200746A00.0;2#龙门图电线;沉锡;A板;正片;短边;1.4;428.0;349.0;0.5;;荣信;5;5;2.9;40.0;18.0;1.3;龙门;52.9;25-55;70.7;74.8;18.0;11.0;;;70.0;8;;否;;;孔铜;25-55;36.6;31.37;36.6;35.3;32.68;35.3;34.64;ACC;25.0;30.0;0;31.37;36.6;34.64;2.15;5.23;531215;J0200746A00.0;428.0;349.0;408.0;333.0;0.3/0.3;70.7;74.8;1.55;0.5;2959.0;3.1;149372.0;0.3;0.3;False;31.37;36.6;5.23;0.2548;6.370000000000001;0.5
DCI-20250822034;ECI-20250821007;WOA250820615-00-001-001;J0200756A00.0;2#龙门图电线;沉锡;A板;正片;短边;1.4;428.0;349.0;0.6mm;;荣信;5;5;2.9;40.0;18.0;1.3;龙门;52.9;25-55;73.05;75.21;18.0;11.0;;;70.0;8;;否;;;孔铜;25-55;34.64;28.11;33.33;33.33;30.07;35.3;32.46;ACC;25.0;30.0;0;28.11;35.3;32.46;2.79;7.189999999999998;531495;J0200756A00.0;428.0;349.0;408.0;333.0;0.3/0.3;73.05;75.21;1.55;0.6;6449.0;2.583333333333333;149372.0;0.3;0.3;False;28.11;35.3;7.189999999999998;0.12439999999999998;3.1099999999999994;0.6
DCI-20250822036;ECI-20250821008;WOA250820613-00-001-001;J0200748A00.0;2#龙门图电线;沉锡;A板;正片;短边;1.4;428.0;349.0;0.5;;荣信;5;5;2.9;40.0;18.0;1.3;龙门;52.9-87.9;25-55;71.8;73.5;18.0;11.0;;;70.0;8;;否;;;孔铜;25-55;35.95;32.68;33.33;35.3;32.68;35.3;34.2;ACC;25.0;30.0;0;32.68;35.95;34.21;1.47;3.270000000000003;528142;J0200748A00.0;428.0;349.0;408.0;333.0;0.3/0.3;71.8;73.5;1.55;0.5;7544.0;3.1;149372.0;0.3;0.3;False;32.68;35.95;3.270000000000003;0.3072;7.68;0.5
DCI-20250822038;ECI-20250821009;WOA250820610-00-001-001;J0200740A00.0;2#龙门图电线;沉锡;A板;正片;短边;1.4;428.0;349.0;0.5mm;;荣信;5;5;2.9;40.0;18.0;1.3;龙门;52.9;25-55;73.82;76.17;18.0;11.0;;;70.0;8;;否;;;孔铜;25-55;34.64;32.68;35.95;35.3;32.68;35.3;34.42;ACC;25.0;30.0;0;32.68;35.95;34.43;1.41;3.270000000000003;530913;J0200740A00.0;428.0;349.0;408.0;333.0;0.3/0.3;73.82;76.17;1.55;0.5;5502.0;3.1;149372.0;0.3;0.3;False;32.68;35.95;3.270000000000003;0.3072;7.68;0.5
DCI-20250822116;ECI-20250821002;WOA250819548-00-001-001;J0200763A00.0;2#龙门图电线;喷锡;A板;正片;短边;1;622.0;506.0;0.5mm;;东威;5;5;28;50.0;18.5;2.1;龙门;35;20;34.39;41.7;15.0;10.0;;;60.0;8;;是;;;孔铜;≥20平均25;32.03;26.58;35.3;32.68;27.15;33.33;31.17;ACC;20.0;25.0;0;26.58;35.3;31.18;3.52;8.719999999999999;528230;J0200763A00.0;622.0;506.0;223.0;120.0;0.15/0.15;34.39;41.7;1.1;0.5;12273.0;2.2;314732.0;0.15;0.15;False;26.58;35.3;8.719999999999999;0.3289999999999999;6.579999999999998;0.5
DCI-20250822556;ECI-20250822004;WOA250821644-00-001-001;J0200751A00.0;2#龙门图电线;沉锡;A板;正片;短边;1.4;580.0;410.0;0.5;;荣信;5;5;2.9;40.0;18.0;1.3;龙门;52.9;25-50;71.11;75.02;17.5;11.0;;;70.0;8;;否;;;孔铜;25-50;33.33;28.11;33.33;33.33;28.76;33.33;31.69;ACC;25.0;30.0;1;28.11;33.33;31.7;2.54;5.219999999999999;530426;J0200751A00.0;580.0;410.0;390.0;274.0;0.25/0.25;71.11;75.02;1.55;0.5;6565.0;3.1;237800.0;0.25;0.25;False;28.11;33.33;5.219999999999999;0.12439999999999998;3.1099999999999994;0.5
DCI-20250822557;ECI-20250822003;WOA250821643-00-001-001;J0200754A00.0;2#龙门图电线;沉锡;A板;正片;短边;1.4;580.0;410.0;0.5;;荣信;5;5;2.9;40.0;18.0;1.3;龙门;52.9;25-55;70.53;74.36;17.5;11.0;;;70.0;8;;否;;;孔铜;25-55;32.03;28.76;33.99;35.3;28.76;33.99;32.13;ACC;25.0;30.0;1;28.76;35.3;32.14;2.82;6.539999999999996;532472;J0200754A00.0;580.0;410.0;390.0;274.0;0.2/0.25;70.53;74.36;1.55;0.5;8408.0;3.1;237800.0;0.2;0.25;False;28.76;35.3;6.539999999999996;0.15040000000000006;3.7600000000000016;0.5
DCI-20250822558;ECI-20250822005;WOA250821645-00-001-001;J0200752A00.0;2#龙门图电线;沉锡;A板;正片;短边;1.4;580.0;410.0;0.5;;荣信;5;5;2.9;40.0;18.0;1.3;龙门;52.9;25-50;70.88;74.86;17.5;11.0;;;70.0;8;;否;;;孔铜;25-50;28.76;28.11;33.99;30.07;28.11;32.03;30.17;ACC;25.0;30.0;1;28.11;33.99;30.18;2.39;5.880000000000003;532087;J0200752A00.0;580.0;410.0;390.0;274.0;0.25/0.25;70.88;74.86;1.55;0.5;8380.0;3.1;237800.0;0.25;0.25;False;28.11;33.99;5.880000000000003;0.12439999999999998;3.1099999999999994;0.5
DCI-20250823029;ECI-20250822006;WOA250821622-00-001-001;J0200741A00.0;2#龙门图电线;沉锡;A板;正片;短边;1.4;428.0;349.0;0.5mm;;荣信;5;5;2.9;40.0;18.0;1.3;龙门;52.9;25-55;73.64;75.85;17.5;11.0;;;70.0;8;;否;;;孔铜;25-55;35.3;30.72;36.6;34.64;32.03;33.99;33.88;ACC;25.0;30.0;0;30.72;36.6;33.88;2.16;5.880000000000003;531025;J0200741A00.0;428.0;349.0;408.0;333.0;0.3/0.3;73.64;75.85;1.55;0.5;6537.0;3.1;149372.0;0.3;0.3;False;30.72;36.6;5.880000000000003;0.22879999999999995;5.719999999999999;0.5
DCI-20250823284;ECI-20250822010;WOA250820584-00-001-001;J0200046A04.0;2#龙门图电线;沉锡;A板;正片;短边;1.4;622.0;540.0;0.4;;东威;5;5;28;50.0;18.5;2.1;龙门;70;30;60.2;69.6;17.5;12.0;;;90.0;8;;是;;;孔铜;≥30;35.03;31.38;36.31;34.46;32.0;36.31;34.24;ACC;30.0;35.0;1;31.38;36.31;34.25;2.12;4.930000000000003;529796;J0200046A04.0;622.0;540.0;244.0;172.0;0.2/0.214;60.2;69.6;1.5;0.4;25475.0;3.75;335880.0;0.2;0.214;False;31.38;36.31;4.930000000000003;0.045999999999999965;1.379999999999999;0.4
DCI-20250823286;ECI-20250822007;WOA250820583-00-001-001;J0200046A03.0;2#龙门图电线;沉锡;A板;正片;短边;1.4;622.0;540.0;0.4;;东威;5;5;28;50.0;18.5;2.1;龙门;70;30;60.2;69.6;17.5;12.0;;;90.0;8;;是;;;孔铜;≥30;36.31;33.23;40.0;37.54;34.46;38.77;36.71;ACC;30.0;35.0;1;33.23;40.0;36.72;2.57;6.770000000000003;529595;J0200046A03.0;622.0;540.0;244.0;172.0;0.2/0.214;60.2;69.6;1.5;0.4;25475.0;3.75;335880.0;0.2;0.214;False;33.23;40.0;6.770000000000003;0.10766666666666656;3.229999999999997;0.4
DCI-20250824057;ECI-20250823001;WOA250821646-00-001-001;J0400076E01.0;2#龙门图电线;沉锡;A板;正片;短边;0.71;622.0;347.0;0.35;;东威;5;5;28;50.0;18.5;2.1;龙门;83.7;20;49.21;47.9;17.5;12.0;;;60.0;8;;否;;;孔铜;≥20平均25;30.07;24.18;28.76;29.41;24.18;26.8;27.23;ACC;20.0;25.0;1;24.18;30.07;27.23;2.61;5.890000000000001;533082;J0400076E01.0;622.0;347.0;327.0;119.0;/;49.21;47.9;1.67;0.35;12521.0;4.771428571428571;215834.0;;;False;24.18;30.07;5.890000000000001;0.209;4.18;0.35
DCI-20250824182;ECI-20250822013;WOA250821642-00-001-001;J0200753A00.0;2#龙门图电线;沉锡;A板;正片;短边;1.4;580.0;410.0;0.5;;荣信;5;5;2.9;40.0;18.0;1.3;龙门;52.9;25-55;70.86;74.65;17.5;11.0;;;70.0;8;;否;;;孔铜;25-55;33.23;27.69;38.15;36.92;28.92;35.08;33.33;ACC;25.0;30.0;1;27.69;38.15;33.33;4.25;10.46;532434;J0200753A00.0;580.0;410.0;390.0;274.0;0.2/0.25;70.86;74.65;1.55;0.5;8723.0;3.1;237800.0;0.2;0.25;False;27.69;38.15;10.459999999999997;0.10760000000000006;2.6900000000000013;0.5
DCI-20250824701;ECI-20250822014;WOA250807186-00-001-004;J0400665A00.0;1#东威图电VCP线;沉锡;A板;正片;短边;0.46;580.0;546.0;0.5mm;;荣信;5;5;2.9;40.0;18.0;1.3;东威;60-95;25;59.85;65.12;32.0;16.0;45;45;36.0;6;1;否;;;孔铜;≥25;31.37;28.11;33.33;30.72;28.11;32.03;30.61;ACC;25.0;30.0;1;28.11;33.33;30.61;2.12;5.219999999999999;480883;J0400665A00.0;580.0;546.0;268.0;129.0;0.2/0.25;59.85;65.12;1.6;0.5;7023.0;3.2;316680.0;0.2;0.25;True;28.11;33.33;5.219999999999999;0.12439999999999998;3.1099999999999994;0.5
DCI-20250825297;ECI-20250824002;WOA250821618-00-001-001;J0800051A00.0;2#龙门图电线;喷锡;A板;正片;短边;;622.0;470.0;0.25mm;;荣信;5;5;2.9;40.0;18.0;1.3;龙门;35;25;59.16;61.69;16.5;10.0;;;80.0;8;;是;;;孔铜;≥25;33.85;28.31;31.38;32.0;27.08;32.0;30.77;ACC;25.0;30.0;1;27.08;33.85;30.77;2.55;6.770000000000003;529958;J0800051A00.0;622.0;470.0;221.0;198.0;0.152/0.11;59.16;61.69;1.575;0.25;120381.0;6.3;292340.0;0.152;0.11;False;27.08;33.85;6.770000000000003;0.08319999999999993;2.0799999999999983;0.25
DCI-20250825298;ECI-20250824006;WOA250821619-00-001-001;J0800052A00.0;2#龙门图电线;喷锡;A板;正片;短边;;622.0;470.0;0.25mm;;荣信;5;5;28;50.0;18.5;2.1;龙门;35;25;58.7;59.93;16.5;10.0;;;80.0;8;;是;;;孔铜;≥25;31.38;27.08;32.0;30.77;27.69;31.38;30.05;ACC;25.0;30.0;1;27.08;32.0;30.05;2.11;4.920000000000002;529572;J0800052A00.0;622.0;470.0;221.0;198.0;0.152/0.11;58.7;59.93;1.575;0.25;126027.0;6.3;292340.0;0.152;0.11;False;27.08;32.0;4.920000000000002;0.08319999999999993;2.0799999999999983;0.25
DCI-20250825485;ECI-20250824007;WOA250822670-00-001-001;J0400815A00.0;2#龙门图电线;喷锡;A板;正片;短边;1.1;622.0;470.0;0.45;;东威;5;5;28;50.0;18.5;2.1;龙门;35;18;47.6;52.3;15.0;10.0;;;60.0;8;;是;;;孔铜;≥18平均20;27.45;22.88;26.14;27.45;22.22;26.8;25.49;ACC;18.0;23.0;1;22.22;27.45;25.49;2.34;5.23;533656;J0400815A00.0;622.0;470.0;147.56;117.22;0.152/0.203;47.6;52.3;1.6;0.45;20602.0;3.555555555555556;292340.0;0.152;0.203;False;22.22;27.45;5.23;0.23444444444444437;4.219999999999999;0.45
DCI-20250825551;ECI-20250824003;WOA250817490-00-002-023;J0400670B00.0;2#龙门图电线;喷锡;A板;正片;短边;0.9;580.0;509.0;0.4mm;;东威;5;5;28;50.0;18.5;2.1;龙门;70;25;55.3;51.3;18.5;12.0;;;70.0;8;;是;;;孔铜;≥25;36.31;28.31;38.77;36.92;30.15;38.77;34.87;ACC;25.0;30.0;0;28.31;38.77;34.87;4.52;10.46;528424;J0400670B00.0;580.0;509.0;241.2;181.0;0.508/0.203;55.3;51.3;2.0;0.4;10726.0;5.0;295220.0;0.508;0.203;False;28.31;38.77;10.460000000000004;0.13239999999999996;3.3099999999999987;0.4
DCI-20250825581;ECI-20250825005;WOA250819555-00-001-001;JB6C031TA0;2#龙门图电线;沉锡;A板;正片;短边;;622.0;520.5;0.25;H0080;荣信;5;5;2.8;45.0;18.5;1.3;龙门;38.4;25;36.0;35.0;18.0;10.0;;;70.0;8;;是;;;孔铜;≥25;35.3;26.8;35.3;35.95;28.76;34.64;32.79;ACC;25.0;30.0;1;26.8;35.95;32.79;3.95;9.150000000000002;190986;JB6C031TA0;622.0;520.5;346.0;226.0;0.15/0.2;36.0;35.0;1.6;0.25;234.0;6.4;323751.0;0.15;0.2;False;26.8;35.95;9.150000000000002;0.07200000000000002;1.8000000000000007;0.25
DCI-20250825629;ECI-20250825003;WOA250822671-00-001-001;J0400643B00.0;2#龙门图电线;OSP;A板;正片;短边;0.4;546.0;429.0;0.4;;东威;5;5;28;50.0;18.5;2.1;龙门;35;18;26.96;35.8;14.0;10.0;;;60.0;8;;是;;;孔铜;≥18平均20;23.53;18.3;23.53;27.45;18.95;22.88;22.44;ACC;18.0;23.0;1;18.3;27.45;22.44;3.38;9.149999999999999;531999;J0400643B00.0;546.0;429.0;405.0;255.0;0.25/0.23;26.96;35.8;1.6;0.4;7103.0;4.0;234234.0;0.25;0.23;False;18.3;27.45;9.149999999999999;0.016666666666666705;0.3000000000000007;0.4
DCI-20250826154;ECI-20250824005;WOA250821636-00-001-001;J0200641A00.0;2#龙门图电线;喷锡;A板;正片;短边;1.5;622.0;546.0;0.7;;东威;5;5;28;50.0;18.5;2.1;龙门;35;25;41.6;65.61;16.5;10.0;;;70.0;8;;否;;;孔铜;≥25;35.95;28.45;33.33;34.64;29.41;34.64;32.73;ACC;25.0;30.0;1;28.45;35.95;32.74;3.08;7.500000000000004;481889;J0200641A00.0;622.0;546.0;148.0;86.0;0.5/0.615;41.6;65.61;1.575;0.7;9482.0;2.25;339612.0;0.5;0.615;False;28.45;35.95;7.5000000000000036;0.13799999999999998;3.4499999999999993;0.7
DCI-20250826294;ECI-20250826006;WOA250820591-00-001-002;JB2C882LA1;1#东威图电VCP线;喷锡;A板;正片;短边;1.5;622.0;520.5;0.65;H0080;东威;5;5;28;45.0;18.5;2.1;东威;53;25;62.0;69.0;30.0;16.0;45;45;36.0;6;1;否;;;孔铜;≥25;31.37;27.45;33.33;34.64;28.11;33.99;31.48;ACC;25.0;30.0;1;27.45;34.64;31.48;3.08;7.190000000000001;318271;JB2C882LA1;622.0;520.5;72.0;34.0;0.762/0.61;62.0;69.0;1.55;0.65;3985.0;2.384615384615385;323751.0;0.762;0.61;True;27.45;34.64;7.190000000000001;0.09799999999999998;2.4499999999999993;0.65
DCI-20250826295;ECI-20250826005;WOA250807193-00-001-001;J0400441A00.0;1#东威图电VCP线;喷锡;A板;正片;短边;1.1;580.0;546.0;0.4;H0080;荣信;5;5;2.6;45.0;18.5;1.3;东威;35;单点≥20，平均≥25;60.61;26.24;24.0;16.0;45;45;36.0;6;1;是;;;孔铜;≥20平均25;28.11;20.92;26.8;27.45;20.26;26.8;25.05;ACC;20.0;25.0;1;20.26;28.11;25.06;3.5;7.849999999999998;390872;J0400441A00.0;580.0;546.0;262.0;173.0;0.2/0.15;60.61;56.24;1.6;0.4;26673.0;4.0;316680.0;0.2;0.15;True;20.26;28.11;7.849999999999998;0.013000000000000077;0.26000000000000156;0.4
DCI-20250828339;ECI-20250828007;WOA250821640-00-001-010;JB2C671LA0;1#东威图电VCP线;喷锡;A板;正片;短边;1.5(含铜);585.0;436.0;0.5;H0080;东威;5;5;28;45.0;18.5;2.1;东威;52.9;25;71.4;72.0;36.0;15.0;45;40;36.0;6;1;否;;;孔铜;≥25;33.99;27.45;33.99;34.64;28.76;33.99;32.13;ACC;25.0;30.0;1;27.45;34.64;32.14;3.16;7.190000000000001;70235;JB2C671LA0;585.0;436.0;355.0;207.0;0.305/;71.0;72.0;1.55;0.5;17292.0;3.1;255060.0;0.305;;True;27.45;34.64;7.190000000000001;0.09799999999999998;2.4499999999999993;0.5
DCI-20250828360;ECI-20250827001;WOA250826789-00-001-001;J0200694A00.0;2#龙门图电线;喷锡;A板;正片;短边;1.4;580.0;514.0;0.4;H0080;东威;5;5;28;45.0;18.5;2.1;龙门;52.9;25;54.0;51.0;17.0;11.0;;;70.0;8;;是;;;孔铜;≥25;32.03;28.76;31.37;30.07;27.45;32.03;30.28;ACC;25.0;30.0;1;27.45;32.03;30.28;1.88;4.580000000000002;507493;J0200694A00.0;580.0;514.0;272.0;109.0;0.305/;54.0;51.0;1.55;0.4;32336.0;3.875;298120.0;0.305;;False;27.45;32.03;4.580000000000002;0.09799999999999998;2.4499999999999993;0.4
DCI-20250828361;ECI-20250827002;WOA250826790-00-001-001;J0200695A00.0;2#龙门图电线;喷锡;A板;正片;短边;1.4;580.0;514.0;0.4;H0080;东威;5;5;28;45.0;18.5;2.1;龙门;52.9;25;54.0;51.0;17.0;11.0;;;70.0;8;;是;;;孔铜;≥25;27.45;25.49;26.8;28.76;25.49;26.8;26.79;ACC;25.0;30.0;1;25.49;28.76;26.8;1.24;3.270000000000003;507763;J0200695A00.0;580.0;514.0;272.0;109.0;0.381/;54.0;51.0;1.55;0.4;33850.0;3.875;298120.0;0.381;;False;25.49;28.76;3.270000000000003;0.019599999999999937;0.48999999999999844;0.4
DCI-20250828363;ECI-20250827004;WOA250818515-00-001-001;J0400010B00.1;2#龙门图电线;沉锡;A板;正片;短边;1.2;626.0;448.0;0.4;H0080;东威;5;5;28;45.0;18.5;2.1;龙门;35.56;25;50.0;55.0;17.0;10.0;;;70.0;8;;是;;;孔铜;≥25;30.15;26.46;29.54;32.62;25.85;30.77;29.23;ACC;25.0;30.0;1;25.85;32.62;29.23;2.6;6.769999999999996;525118;J0400010B00.1;626.0;448.0;210.5;120.0;0.15/0.15;50.0;55.0;1.6;0.4;10788.0;4.0;280448.0;0.15;0.15;False;25.85;32.62;6.769999999999996;0.03400000000000006;0.8500000000000014;0.4
DCI-20250828385;ECI-20250828005;WOA250818500-00-001-003;JB4C563LB0;2#龙门图电线;喷锡;A板;正片;短边;1;622.0;546.0;0.3;H0001;荣信;5;5;2.6;45.0;18.5;1.3;龙门;35;单点≥20，平均≥25;63.0;62.0;18.0;10.0;;;60.0;8;;是;;;孔铜;≥20平均25;24.84;22.22;25.49;28.11;24.18;28.11;25.49;ACC;20.0;25.0;1;22.22;28.11;25.49;2.3;5.890000000000001;149390;JB4C563LB0;622.0;546.0;297.0;125.4;0.2/;63.0;62.0;1.6;0.3;30232.0;5.333333333333334;339612.0;0.2;;False;22.22;28.11;5.890000000000001;0.11099999999999995;2.219999999999999;0.3
DCI-20250828396;ECI-20250827005;WOA250825750-00-001-001;J0400714A00.0;2#龙门图电线;沉锡;A板;正片;短边;0.6;600.0;332.0;0.3mm;;东威;5;5;28;50.0;18.5;2.1;龙门;35;20;42.73;48.61;16.0;10.0;;;60.0;8;;是;;;孔铜;≥20;27.69;24.62;27.69;28.92;24.0;29.54;;ACC;20.0;25.0;1;24.0;29.54;27.08;2.27;5.539999999999999;533642;J0400714A00.0;600.0;332.0;308.0;190.8;0.15/0.148;42.73;48.61;1.2;0.3;16450.0;4.0;199200.0;0.15;0.148;False;24.0;29.54;5.539999999999999;0.2;4.0;0.3
DCI-20250828398;ECI-20250828010;WOA250820589-00-003-007;J0200564A01.0;1#东威图电VCP线;沉金;A板;正片;短边;1.6;622.0;546.0;0.4;H0080;东威;5;5;28;45.0;18.5;2.1;东威;35; 单点≥20，平均≥25;51.0;53.0;26.0;16.0;45;45;36.0;6;1;是;;;孔铜;≥20平均≥25;26.8;21.57;26.8;28.11;20.92;27.45;25.27;ACC;20.0;25.0;1;20.92;28.11;25.28;3.17;7.189999999999998;513691;J0200564A01.0;622.0;546.0;140.0;100.0;0.178/0.15;51.1;52.6;1.68;0.4;15663.0;4.199999999999999;339612.0;0.178;0.15;True;20.92;28.11;7.189999999999998;0.04600000000000008;0.9200000000000017;0.4
DCI-20250828434;ECI-20250828012;WOA250815448-00-001-002;J0400134A00.1;2#东威板电VCP线;沉锡;A板;负片;短边;0.61;622.0;324.0;0.4;H0001;东威;62.9;25;24;50.0;48.75;0.8;;;;;;;;;;;;;是;;;孔铜;≥25;33.99;28.76;31.37;30.07;29.41;32.03;30.93;ACC;25.0;30.0;1;28.76;33.99;30.94;1.92;5.23;428890;J0400134A00.1;622.0;324.0;300.0;196.0;;;;1.55;0.4;18629.0;3.875;201528.0;;;True;28.76;33.99;5.23;0.15040000000000006;3.7600000000000016;0.4
DCI-20250828447;ECI-20250402005;WOA250324684-00-003-004;JB40461LA0;2#龙门图电线;喷锡;A板;正片;短边;0.6;622.0;364.0;0.3;H0116;东威;5;5;28;45.0;18.5;2.1;龙门;38.4;20;55.0;61.0;17.0;10.0;;;60.0;8;;是;;;孔铜;≥20平均25;31.38;24.85;28.92;29.54;24.62;30.77;28.42;ACC;20.0;25.0;1;24.62;31.38;28.35;2.93;6.759999999999998;119917;JB40461LA0;622.0;364.0;148.9;114.0;0.203/0.234;55.0;61.0;1.2;0.3;39912.0;4.0;226408.0;0.203;0.234;False;24.62;31.38;6.759999999999998;0.23100000000000004;4.620000000000001;0.3
DCI-20250828464;ECI-20250828017;WOA250820598-00-003-003;JB2C472LB1;1#东威图电VCP线;喷锡;A板;正片;短边;1.5(含铜);564.0;544.0;0.65;H0080;东威;5;5;28;45.0;18.5;2.1;东威;52.9;25;57.0;58.0;30.0;16.0;50;40;36.0;6;;否;;;孔铜;≥25;33.99;29.72;33.99;35.3;29.41;36.6;33.33;ACC;25.0;30.0;1;29.41;36.6;33.17;2.96;7.190000000000001;56580;JB2C472LB1;564.0;544.0;260.4;179.0;/;57.0;58.0;1.55;0.65;10608.0;2.384615384615385;306816.0;;;True;29.41;36.6;7.190000000000001;0.1764;4.41;0.65
DCI-20250828472;ECI-20250827007;WOA250826780-00-001-005;J0200771A00.0;1#东威图电VCP线;喷锡;A板;正片;短边;1.5;622.0;492.0;0.55;;东威;5;5;28;50.0;18.5;2.1;东威;35;25;49.33;51.0;32.0;16.0;45;45;36.0;6;1;否;;;孔铜;≥25;30.72;26.14;28.76;31.37;26.8;29.41;28.86;ACC;25.0;30.0;1;26.14;31.37;28.87;2.08;5.23;527678;J0200771A00.0;622.0;492.0;291.0;156.0;0.305/0.369;49.33;51.0;1.55;0.55;3992.0;2.818181818181818;306024.0;0.305;0.369;True;26.14;31.37;5.23;0.04560000000000002;1.1400000000000006;0.55
DCI-20250828526;ECI-20250828015;WOA250820588-00-003-005;J0200046A00.0;2#龙门图电线;沉锡;A板;正片;短边;1.4;622.0;546.0;0.4;H0080;东威;5;5;28;45.0;18.5;2.1;龙门;70;30;59.0;68.0;18.0;12.0;;;90.0;8;;是;;;孔铜;≥30;34.46;31.38;37.54;35.08;30.77;36.31;34.25;ACC;30.0;35.0;1;30.77;37.54;34.26;2.69;6.77;229627;J0200046A00.0;622.0;546.0;244.0;172.0;0.2/0.214;59.0;68.0;1.5;0.4;25428.0;3.75;339612.0;0.2;0.214;False;30.77;37.54;6.77;0.025666666666666654;0.7699999999999996;0.4
DCI-20250828542;ECI-20250828020;WOA250807187-00-001-002;JP4C232EC0;2#龙门图电线;沉金;A板;正片;短边;0.40(不含铜);570.0;370.0;0.3;H0080;东威;5;5;28;45.0;18.5;2.1;龙门;35;单点≥20，平均≥25;65.0;66.0;16.0;10.0;;;60.0;8;;是;;;孔铜;≥20平均25;26.8;24.84;29.41;26.8;24.18;30.72;27.12;ACC;20.0;25.0;1;24.18;30.72;27.12;2.54;6.539999999999999;76187;JP4C232EC0;570.0;370.0;349.85;273.5;0.115/0.1;65.0;66.0;1.19;0.3;33175.0;3.966666666666667;210900.0;0.115;0.1;False;24.18;30.72;6.539999999999999;0.209;4.18;0.3
DCI-20250828555;ECI-20250827003;WOA250823718-00-001-001;J0200780A00.0;2#龙门图电线;沉锡;A板;正片;短边;1.5;600.0;436.8;0.5;H0001;东威;5;5;28;45.0;18.5;2.1;龙门;52.9;25;65.6;65.8;17.0;11.0;;;70.0;8;;否;;;孔铜;≥25;29.41;26.14;30.07;30.72;25.49;30.07;28.65;ACC;25.0;30.0;1;25.49;30.72;28.65;2.24;5.23;534370;J0200780A00.0;600.0;436.8;208.8;284.0;0.2/0.31;65.6;65.8;1.6;0.5;40154.0;3.2;262080.0;0.2;0.31;False;25.49;30.72;5.23;0.019599999999999937;0.48999999999999844;0.5
DCI-20250828603;ECI-20250828022;WOA250823690-00-005-006;J0400401B00.0;2#龙门图电线;喷锡;A板;正片;短边;1.1;622.0;466.0;0.35;H0154;东威;5;5;28;45.0;18.5;2.1;龙门;35; 单点≥20，平均≥25;59.18;62.92;16.0;10.0;;;60.0;8;;是;;;孔铜;≥20平均25;33.33;24.84;35.3;32.03;23.53;32.68;30.28;ACC;20.0;25.0;1;23.53;35.3;30.28;4.87;11.77;435191;J0400401B00.0;622.0;466.0;288.42;219.71;0.203/0.202;59.18;62.92;1.6;0.35;9801.0;4.571428571428572;289852.0;0.203;0.202;False;23.53;35.3;11.769999999999996;0.17650000000000005;3.530000000000001;0.35
DCI-20250828620;ECI-20250828024;WOA250823723-00-001-003;J0200611A01.0;2#龙门图电线;喷锡;A板;正片;短边;1.1;600.0;456.0;0.4;H0001;荣信;5;5;2.8;45.0;18.5;1.3;龙门;38.4;单点≥20，平均≥25;69.0;65.0;17.0;10.0;;;60.0;8;;是;;;孔铜;≥20平均25;32.62;24.62;27.08;29.54;24.62;31.38;28.31;ACC;20.0;25.0;1;24.62;32.62;28.31;3.41;7.999999999999996;499715;J0200611A01.0;600.0;456.0;143.5;216.5;0.25/;69.0;65.0;1.2;0.4;47056.0;3.0;273600.0;0.25;;False;24.62;32.62;7.9999999999999964;0.23100000000000004;4.620000000000001;0.4
DCI-20250829021;ECI-20250828013;WOA250807161-00-001-001;J0600028A00.0;2#龙门图电线;沉锡;A板;正片;短边;;546.0;414.67;0.4;H0080;荣信;5;5;2.8;45.0;18.5;1.3;龙门;50;30;38.0;40.0;17.5;11.0;;;90.0;8;;否;;;孔铜;≥30;41.83;34.64;43.14;37.91;33.91;42.49;38.98;ACC;30.0;35.0;1;33.91;43.14;38.99;4.08;9.230000000000004;256787;J0600028A00.0;546.0;414.6667;252.0;190.1;0.15/0.15;38.0;40.0;1.6;0.4;7830.0;4.0;226408.0182;0.15;0.15;False;33.91;43.14;9.230000000000004;0.13033333333333322;3.9099999999999966;0.4
DCI-20250829021;ECI-20250828013;WOA250807161-00-001-001;J0600028A00.0;2#龙门图电线;沉锡;A板;正片;短边;;546.0;414.67;0.4;H0080;荣信;5;5;2.8;45.0;18.5;1.3;龙门;50;30;38.0;40.0;17.5;11.0;;;90.0;8;;否;;;孔铜;≥30;41.83;34.64;43.14;37.91;33.91;42.49;38.98;ACC;30.0;35.0;1;33.91;43.14;38.99;4.08;9.230000000000004;256809;J0600028A00.0;546.0;414.6667;252.0;190.1;;;;;0.3;5710.0;;226408.0182;;;False;33.91;43.14;9.230000000000004;0.13033333333333322;3.9099999999999966;0.4
DCI-20250829021;ECI-20250828013;WOA250807161-00-001-001;J0600028A00.0;2#龙门图电线;沉锡;A板;正片;短边;;546.0;414.67;0.4;H0080;荣信;5;5;2.8;45.0;18.5;1.3;龙门;50;30;38.0;40.0;17.5;11.0;;;90.0;8;;否;;;孔铜;≥30;41.83;34.64;43.14;37.91;33.91;42.49;38.98;ACC;30.0;35.0;1;33.91;43.14;38.99;4.08;9.230000000000004;256810;J0600028A00.0;546.0;414.6667;252.0;190.1;;;;;0.3;15960.0;;226408.0182;;;False;33.91;43.14;9.230000000000004;0.13033333333333322;3.9099999999999966;0.4
DCI-20250829032;ECI-20250828025;WOA250822656-00-001-001;J0200101B01.0;2#龙门图电线;喷锡;A板;正片;短边;1.5;546.0;362.0;0.35;H0001;东威;5;5;28;45.0;18.5;2.1;龙门;35; 单点≥20，平均≥25;68.0;67.0;16.0;10.0;;;60.0;8;;是;;;孔铜;≥20平均25;28.76;23.53;33.33;28.11;23.53;31.37;28.1;ACC;20.0;25.0;1;23.53;33.33;28.1;4.01;9.799999999999997;307378;J0200101B01.0;546.0;362.0;342.0;103.56;0.2/0.2;68.9;68.4;1.6;0.35;34247.0;4.571428571428572;197652.0;0.2;0.2;False;23.53;33.33;9.799999999999997;0.17650000000000005;3.530000000000001;0.35
DCI-20250829069;ECI-20250406011;WOA250402037-00-001-010;JB2C671LA0;2#龙门图电线;喷锡;A板;正片;短边;1.5(含铜);585.0;436.0;0.5;H0080;东威;5;5;28;45.0;18.5;2.1;龙门;52.9;25;71.0;72.0;19.0;11.0;;;70.0;8;;否;;;孔铜;≥25;35.95;30.07;35.3;34.64;27.45;33.33;32.79;ACC;25.0;30.0;0;27.45;35.95;32.79;3.34;8.500000000000004;70235;JB2C671LA0;585.0;436.0;355.0;207.0;0.305/;71.0;72.0;1.55;0.5;17292.0;3.1;255060.0;0.305;;False;27.45;35.95;8.500000000000004;0.09799999999999998;2.4499999999999993;0.5
DCI-20250829075;ECI-20250828016;WOA250808240-00-002-002;J0600060A00.0;2#龙门图电线;沉金;A板;正片;短边;;470.0;442.0;0.45;H0080;荣信;5;5;2.8;45.0;18.5;1.3;龙门;35;25;36.0;33.0;18.0;10.0;;;70.0;8;;是;;;孔铜;≥25;37.91;29.41;42.49;37.26;28.76;41.18;36.16;ACC;25.0;30.0;1;28.76;42.49;36.17;5.83;13.73;323568;J0600060A00.0;470.0;442.0;221.0;206.0;0.203/0.205;36.0;33.0;2.4;0.45;6395.0;5.333333333333333;207740.0;0.203;0.205;False;28.76;42.49;13.73;0.15040000000000006;3.7600000000000016;0.45
DCI-20250829092;ECI-20250829003;WOA250821631-00-001-001;J0400128A00.0;2#龙门图电线;OSP;A板;正片;短边;1;622.0;520.5;0.4;H0080;东威;5;5;28;45.0;18.5;2.1;龙门;78.7;25;61.0;65.0;19.0;10.0;;;70.0;8;;是;;;孔铜;≥25;35.08;28.92;38.15;35.69;29.77;35.69;34.05;ACC;25.0;30.0;1;28.92;38.15;33.88;3.68;9.229999999999997;261123;J0400128A00.0;622.0;520.5;249.0;150.4;0.25/0.22;61.0;65.0;1.62;0.4;42485.0;4.05;323751.0;0.25;0.22;False;28.92;38.15;9.229999999999997;0.15680000000000008;3.9200000000000017;0.4
DCI-20250829222;ECI-20250826003;WOA250820594-00-001-003;JB2C547LA0;2#龙门图电线;喷锡;A板;正片;短边;1.5(含铜);612.0;364.0;0.4;;东威;5;5;28;50.0;18.5;2.1;龙门;38.4;25;72.0;77.0;18.0;10.0;;;70.0;8;;是;;;孔铜;＞25;33.99;29.41;32.03;33.99;28.76;33.33;31.91;ACC;25.0;30.0;1;28.76;33.99;31.92;2.32;5.23;38745;JB2C547LA0;612.0;364.0;349.0;294.0;0.2/0.2;72.0;77.0;1.55;0.4;4512.0;3.875;222768.0;0.2;0.2;False;28.76;33.99;5.23;0.15040000000000006;3.7600000000000016;0.4
DCI-20250829223;ECI-20250829006;WOA250823720-00-001-002;J0200102A00.0;2#龙门图电线;喷锡;A板;正片;短边;1.5;560.0;364.0;0.35;H0001;东威;5;5;28;45.0;18.5;2.1;龙门;35;单点20，平均25;71.0;69.0;20.0;10.0;;;60.0;8;;否;;;孔铜;≥20平均25;30.72;24.49;29.41;31.37;24.84;30.72;28.75;ACC;20.0;25.0;1;24.49;31.37;28.59;3.11;6.880000000000003;260288;J0200102A00.0;560.0;364.0;342.0;103.0;0.2/0.2;71.0;69.0;1.6;0.35;36087.0;4.571428571428572;203840.0;0.2;0.2;False;24.49;31.37;6.880000000000003;0.22449999999999992;4.489999999999998;0.35
DCI-20250829228;ECI-20250827006;WOA250823722-00-001-001;J0200404A00.1;2#龙门图电线;喷锡;A板;正片;短边;1.5;580.0;504.0;0.4mm;;东威;5;5;28;50.0;18.5;2.1;龙门;35;20;67.55;72.01;16.0;10.0;;;60.0;8;;是;;;孔铜;≥20平均25;28.11;22.22;29.41;28.76;24.18;28.76;26.9;ACC;20.0;25.0;1;22.22;29.41;26.91;2.97;7.190000000000001;534408;J0200404A00.1;580.0;504.0;160.0;77.2;0.5/0.42;67.55;72.01;1.6;0.4;15092.0;4.0;292320.0;0.5;0.42;False;22.22;29.41;7.190000000000001;0.11099999999999995;2.219999999999999;0.4
DCI-20250829229;ECI-20250828018;WOA250822659-00-002-002;J0200352A00.0;2#龙门图电线;OSP;A板;正片;短边;1.5;440.0;410.0;0.5mm;H0080;东威;5;5;28;45.0;18.5;2.1;龙门;35;单点≥18，平均≥20;29.8;74.7;14.0;10.0;;;60.0;8;;是;;;孔铜;≥18平均20;25.6;22.22;30.07;24.18;20.92;30.07;25.51;ACC;18.0;23.0;1;20.92;30.07;25.51;3.88;9.149999999999999;376644;J0200352A00.0;440.0;410.0;405.0;128.0;0.22/0.336;29.8;74.7;1.6;0.5;4437.0;3.2;180400.0;0.22;0.336;False;20.92;30.07;9.149999999999999;0.16222222222222232;2.9200000000000017;0.5
DCI-20250829230;ECI-20250828002;WOA250823733-00-001-003;J0600159A00.0;2#龙门图电线;沉金;A板;正片;短边;;600.0;394.0;0.3mm;;东威;5;5;28;50.0;18.5;2.1;龙门;35;25;25.68;24.88;16.0;10.0;;;70.0;8;;是;;;孔铜;≥25;32.68;29.41;31.37;32.03;29.41;31.37;31.04;ACC;25.0;30.0;1;29.41;32.68;31.04;1.36;3.27;530356;J0600159A00.0;600.0;394.0;278.0;182.0;0.149/0.14;25.68;24.88;1.0;0.3;22137.0;3.333333333333333;236400.0;0.149;0.14;False;29.41;32.68;3.2699999999999996;0.1764;4.41;0.3
DCI-20250829265;ECI-20250828019;WOA250819552-00-001-005;JB4C185TB2;2#龙门图电线;沉锡;A板;正片;短边;0.51;622.0;497.0;0.35;H0080;荣信;5;5;2.8;45.0;18.5;1.3;龙门;83.7;25;65.0;69.0;18.0;13.0;;;70.0;8;;否;;;孔铜;≥25;32.68;28.11;33.33;33.33;27.45;33.99;31.48;ACC;25.0;30.0;1;27.45;33.99;31.48;2.9;6.540000000000003;319839;JB4C185TB2;622.0;497.0;357.0;235.5;0.254/0.25;65.0;69.0;1.6;0.35;35653.0;4.571428571428572;309134.0;0.254;0.25;False;27.45;33.99;6.540000000000003;0.09799999999999998;2.4499999999999993;0.35
