Repository: BecaLiang/copper-thickness-consumption-tool

# Copper Usage

This projects provides a tool to calculate machine parameters for the pattern plating step at JST. Customer provided inputs like the desired thickness are combined with a safety margin to answer the question "What are my machine settings so I fulfill the customer required minimal thickness with a probability of 1 - margin?". To achieve this, a layer modelling the effect of our process on the minimal copper thickness is also contained.

## 1. Working Principles

The copper thickness tool is based on two functional entities. Firstly a tool to calculate the minimum thickness among all 6 measured points from all relevant inputs, implemented as an inheritance from _ThicknessCalcul

File: train_data.csv (part 27 of 37)
;Minimum Hole Diameter (mm);Customer Number;Full Board Plating_Production Line Equipment Name;Full Board Plating_Copper Surface Requirement (um);Full Board Plating_Hole Copper Requirement (um);Full Board Plating_Copper Current Density;Full Board Plating_Spray Frequency (HZ);Full Board Plating_Copper Plating Time (min);Full Board Plating_Board Speed (m/min);Pattern Plating_Production;Pattern Plating_Copper Surface Requirement (um);Pattern Plating_Hole Copper Requirement (um);Pattern Plating_Plated Area (GTL);Pattern Plating_Plated Area (GBL);Pattern Plating_Copper Current Density;Pattern Plating_Tin Plating Current Density;Pattern Plating_Spray Frequency|Copper (HZ);Pattern Plating_Spray Frequency|Tin (HZ);Pattern Plating_Copper Plating Time (min);Pattern Plating_Tin Plating Time (min);Pattern Plating_Board Speed (m/min);Is Hole Plugged;Not Plugged;Plugged;Inspection Item;Requirement;Measured Range 1;Measured Range 2;Measured Range 3;Measured Range 4;Measured Range 5;Measured Range 6;Average Value;Judgment;min_requirement;judgement_criteria;label;thickness_min;thickness_max;thickness_mean;thickness_std;thickness_range;mfgpartId;Part Number;Panel Length;Panel Width;Part Length;Part Width;Line width/spacing (mm);Graphic Area C Side %;Graphic Area S Side %;Board Thickness (mm);Min. hole size;Total Hole Quantity;Ratio;Panel Size;Line Width (mm);Line Spacing (mm);is_vcp;minimal_thickness;maximal_thickness;thickness_asymmetry;thickness_req_ratio;thickness_delta;minimum_hole_diameter
DCI-20250829346;ECI-20250828004;WOA250818516-00-004-006;J0400808A00.0;1#东威图电VCP线;喷锡;A板;正片;短边;0.8;622.0;467.0;0.7;;荣信;5;5;2.9;40.0;18.0;1.3;东威;53.34;25;30.88;26.41;31.0;16.0;45;45;36.0;6;1;否;;;孔铜;≥25;30.72;26.8;30.72;30.72;27.45;30.07;29.41;ACC;25.0;30.0;1;26.8;30.72;29.41;1.8;3.919999999999998;528771;J0400808A00.0;622.0;467.0;115.2;220.5;0.254/0.33;30.88;26.41;1.7;0.7;8759.0;2.428571428571429;290474.0;0.254;0.33;True;26.8;30.72;3.919999999999998;0.07200000000000002;1.8000000000000007;0.7
DCI-20250829370;ECI-20250826010;WOA250823737-00-001-001;J0600155A00.0;2#东威板电VCP线;沉金;A板;负片;短边;;470.0;408.0;0.25mm;H0080;东威图电;30;15;18;50.0;45.0;0.8;;;;;;;;;;;;;是;;;孔铜;≥15;28.11;18.3;25.49;29.41;17.65;25.49;24.07;ACC;15.0;20.0;1;17.65;29.41;24.08;4.97;11.76;531883;J0600155A00.0;470.0;408.0;211.0;135.0;;;;1.6;0.25;18731.0;6.4;191760.0;;;True;17.65;29.41;11.760000000000002;0.17666666666666658;2.6499999999999986;0.25
DCI-20250829371;ECI-20250829012;WOA250821629-00-004-119;JB2C713EC2;2#东威板电VCP线;沉金;A板;负片;短边;0.5+/-0.05;518.5;366.3;0.5;H0080;东威;35;单点≥20，平均≥25;35;35.0;26.0;1.5;;;;;;;;;;;;;否;;;孔铜;≥20平均≥25;26.14;24.49;26.14;26.14;24.18;27.45;25.92;ACC;20.0;25.0;1;24.18;27.45;25.76;1.22;3.27;342545;JB2C713EC2;518.5;366.3;349.0;160.0;;;;0.6;0.5;2519.0;1.2;189926.55;;;True;24.18;27.45;3.2699999999999996;0.209;4.18;0.5
DCI-20250829398;ECI-20250829015;WOA250827824-00-002-015;JB2C886LA1;2#东威板电VCP线;喷锡;A板;负片;短边;1.5;622.0;440.0;0.65;H0080;东威;52.83-87.88;25;29;50.0;55.7;0.7;;;;;;;;;;;;;否;;;孔铜;≥25;38.77;28.92;38.15;37.54;29.15;37.54;35.01;ACC;25.0;30.0;1;28.92;38.77;35.01;4.65;9.850000000000001;278408;JB2C886LA1;622.0;440.0;294.42;208.92;;;;1.55;0.65;6369.0;2.384615384615385;273680.0;;;True;28.92;38.77;9.850000000000001;0.15680000000000008;3.9200000000000017;0.65
DCI-20250829399;ECI-20250829014;WOA250820594-00-001-003;JB2C547LA0;1#东威图电VCP线;喷锡;A板;正片;短边;1.5(含铜);612.0;364.0;0.4;H0080;东威;5;5;28;45.0;18.5;2.1;东威;38.4;25;72.0;77.0;34.0;16.0;45;45;36.0;6;1;是;;;孔铜;≥25;37.54;26.46;36.92;37.54;28.92;35.69;33.84;ACC;25.0;30.0;1;26.46;37.54;33.84;4.88;11.08;38745;JB2C547LA0;612.0;364.0;349.0;294.0;0.2/0.2;72.0;77.0;1.55;0.4;4512.0;3.875;222768.0;0.2;0.2;True;26.46;37.54;11.079999999999998;0.058400000000000035;1.4600000000000009;0.4
DCI-20250829402;ECI-20250829013;WOA250823720-00-001-002;J0200102A00.0;1#东威图电VCP线;喷锡;A板;正片;短边;1.5;560.0;364.0;0.35;H0001;东威;5;5;28;45.0;18.5;2.1;东威;35;单点≥20，平均≥25;71.0;69.0;28.0;16.0;45;45;36.0;6;1;是;;;孔铜;≥20平均25;26.46;24.0;28.92;27.08;22.77;28.92;26.35;ACC;20.0;25.0;1;22.77;28.92;26.36;2.53;6.150000000000002;260288;J0200102A00.0;560.0;364.0;342.0;103.0;0.2/0.2;71.0;69.0;1.6;0.35;36087.0;4.571428571428572;203840.0;0.2;0.2;True;22.77;28.92;6.150000000000002;0.13849999999999998;2.7699999999999996;0.35
DCI-20250829468;ECI-20250828021;WOA250826779-00-002-002;J0200768A00.0;2#龙门图电线;喷锡;A板;正片;短边;1.5(含铜);622.0;545.0;0.55;H0176;东威;5;5;28;45.0;18.5;2.1;龙门;35;25;70.0;59.0;16.5;10.0;;;70.0;8;;否;;;孔铜;≥25;30.72;26.14;30.72;30.07;26.14;32.68;29.41;ACC;25.0;30.0;1;26.14;32.68;29.41;2.68;6.539999999999999;527522;J0200768A00.0;622.0;545.0;256.0;173.0;0.254/0.20;70.0;59.0;1.55;0.55;16520.0;2.818181818181818;338990.0;0.254;0.2;False;26.14;32.68;6.539999999999999;0.04560000000000002;1.1400000000000006;0.55
DCI-20250829531;ECI-20250828023;WOA250818511-00-001-001;JB60047EA1;2#龙门图电线;沉金;A板;正片;短边;;549.5;415.0;0.25;;荣信;5;5;2.9;40.0;18.0;1.3;龙门;33.4;20;70.0;69.0;16.0;10.0;;;70.0;8;;是;;;孔铜;≥20平均25;27.45;20.92;27.45;29.41;21.57;30.72;26.25;ACC;20.0;25.0;1;20.92;30.72;26.25;4.08;9.799999999999997;531932;JB60047EA1;549.5;415.0;130.9;91.1;0.102/0.1;70.0;69.0;1.6;0.25;60484.0;6.4;228042.5;0.102;0.1;False;20.92;30.72;9.799999999999997;0.04600000000000008;0.9200000000000017;0.25
DCI-20250829595;ECI-20250420011;WOA250409281-00-002-003;JB4C401PA1;2#龙门图电线;OSP;A板;正片;短边;0.61;520.5;402.0;0.3;;荣信;5;5;2.9ASD;45.0;18.0;1.3;龙门;52.9;25;72.74;74.44;19.0;11.0;;;80.0;8;;否;;;孔铜;≥25;33.33;28.76;33.33;33.33;29.41;31.37;31.58;ACC;25.0;30.0;1;28.76;33.33;31.59;2.09;4.569999999999997;345708;JB4C401PA1;520.5;402.0;378.0;249.0;0.2/0.208;72.74;74.44;1.62;0.3;18601.0;5.4;209241.0;0.2;0.208;False;28.76;33.33;4.569999999999997;0.15040000000000006;3.7600000000000016;0.3
DCI-20250829597;ECI-20250330009;WOA250328815-00-001-001;J0200032A00.0;2#龙门图电线;沉锡;A板;正片;短边;1.5;622.0;347.0;0.7mm;H0080;东威;5;5;28;50.0;18.5;2.1;龙门;33.4;18;64.0;68.0;16.0;10.0;;;60.0;8;;否;;;孔铜;≥18平均20;26.8;21.57;26.8;26.14;20.26;24.84;24.4;ACC;18.0;23.0;1;20.26;26.8;24.4;2.82;6.539999999999999;226290;J0200032A00.0;622.0;347.0;312.0;112.5;0.399/;64.0;68.0;1.6;0.7;9518.0;2.285714285714286;215834.0;0.399;;False;20.26;26.8;6.539999999999999;0.12555555555555564;2.2600000000000016;0.7
DCI-20250829622;ECI-20250825002;WOA250812373-00-005-008;J0600089A02.0;2#东威板电VCP线;沉金;A板;负片;短边;;622.0;432.0;0.35;H0080;东威;60;单点≥20，平均≥25;28;45.0;48.75;0.8;;;;;;;;;;;;;是;;;孔铜;≥20平均25;33.33;22.88;35.3;32.03;20.26;33.33;29.52;ACC;20.0;25.0;1;20.26;35.3;29.52;6.3;15.04;523219;J0600089A02.0;622.0;432.0;400.0;114.0;;;;2.503;0.35;11450.0;7.151428571428572;268704.0;;;True;20.26;35.3;15.039999999999996;0.013000000000000077;0.26000000000000156;0.35
DCI-20250829684;ECI-20250829010;WOA250814425-00-001-001;J0400366B00.0;1#东威图电VCP线;沉锡;A板;正片;短边;1.1;622.0;546.0;0.35;;东威;5;5;28;50.0;18.5;2.1;东威;35;20;58.95;61.02;27.0;16.0;45;45;36.0;6;1;是;;;孔铜;≥20平均25;33.33;22.88;32.03;31.37;23.53;31.37;29.08;ACC;20.0;25.0;1;22.88;33.33;29.08;4.62;10.45;532389;J0400366B00.0;622.0;546.0;212.0;172.0;0.2/0.2;58.95;61.02;1.6;0.35;23208.0;4.571428571428572;339612.0;0.2;0.2;True;22.88;33.33;10.45;0.14399999999999996;2.879999999999999;0.35
DCI-20250830043;ECI-20250829009;WOA250825756-00-001-001;J0400805A00.0;1#东威图电VCP线;沉金;A板;正片;短边;0.5;622.0;546.0;0.35mm;;东威;5;5;28;50.0;18.5;2.1;东威;52.9;18;49.53;61.57;24.0;16.0;45;45;36.0;6;1;;;;孔铜;≥18平均20;30.07;22.53;29.41;30.72;22.53;29.41;27.44;ACC;18.0;23.0;1;22.53;30.72;27.44;3.84;8.189999999999998;532471;J0400805A00.0;622.0;546.0;260.0;192.0;0.15/0.15;49.53;61.57;1.5;0.35;11825.0;4.285714285714286;339612.0;0.15;0.15;True;22.53;30.72;8.189999999999998;0.2516666666666667;4.530000000000001;0.35
DCI-20250831035;ECI-20250830005;WOA250828837-00-001-001;J0200767A00.0;2#龙门图电线;喷锡;A板;正片;短边;1.5;622.0;431.0;0.6;;东威;5;5;28;50.0;35.0;2.1;龙门;70;18;50.97;49.56;18.0;10.0;;;60.0;12;;;;;孔铜;≥18平均20;27.08;22.38;28.92;28.92;22.15;29.54;26.66;ACC;18.0;23.0;1;22.15;29.54;26.5;3.38;7.390000000000001;532433;J0200767A00.0;622.0;431.0;197.0;135.4;/;50.97;49.56;1.6;0.6;12188.0;2.666666666666667;268082.0;;;False;22.15;29.54;7.390000000000001;0.23055555555555549;4.149999999999999;0.6
DCI-20250831043;ECI-20250830007;WOA250828859-00-001-001;JS22117LA0;2#龙门图电线;喷锡;A板;正片;短边;1.5;600.0;473.5;0.45;;东威;5;5;28;50.0;35.0;2.2;龙门;35;25;70.0;74.0;20.0;10.0;;;70.0;10;;;;;孔铜;≥25;29.41;27.45;33.33;29.41;26.8;33.99;30.06;ACC;25.0;30.0;1;26.8;33.99;30.06;2.98;7.190000000000001;96770;JS22117LA0;600.0;473.5;90.0;70.0;0.254/0.2;70.0;74.0;1.6;0.45;5564.0;3.555555555555556;284100.0;0.254;0.2;False;26.8;33.99;7.190000000000001;0.07200000000000002;1.8000000000000007;0.45
DCI-20250831096;ECI-20250829019;WOA250817491-00-007-014;J0400672B00.1;2#龙门图电线;喷锡;A板;正片;短边;1.3;600.0;404.0;0.85mm;H0053;东威;5;5;28;45.0;18.5;2.1;龙门;105;25;73.93;76.06;17.0;14.0;;;80.0;8;;否;;;孔铜;≥25;33.99;29.41;38.56;33.33;29.07;36.6;33.66;ACC;25.0;30.0;1;29.07;38.56;33.49;3.79;9.490000000000002;514962;J0400672B00.1;600.0;404.0;380.0;192.0;/;73.93;76.06;2.5;0.85;3414.0;2.941176470588236;242400.0;;;False;29.07;38.56;9.490000000000002;0.1628;4.07;0.85
DCI-20250831126;ECI-20250831005;WOA250823701-00-001-002;JP2C159LA0;2#龙门图电线;喷锡;A板;正片;短边;1.5(含铜);588.0;480.0;0.95;H0080;东威;5;5;28;50.0;18.5;2.1;龙门;38;25;24.0;23.0;16.0;10.0;;;60.0;8;;否;;;孔铜;≥25;37.26;29.07;37.26;37.26;28.37;37.91;34.68;ACC;25.0;30.0;1;28.37;37.91;34.52;4.51;9.539999999999996;1659;JP2C159LA0;588.0;480.0;283.0;229.0;0.3/;24.0;23.0;1.6;0.95;12020.0;1.68421052631579;282240.0;0.3;;False;28.37;37.91;9.539999999999996;0.13480000000000003;3.370000000000001;0.95
DCI-20250831199;ECI-20250829001;WOA250823724-00-002-002;J0400790A00.0;2#龙门图电线;喷锡;A板;正片;短边;1;600.0;544.0;0.35;;东威;5;5;28;50.0;18.5;2.1;龙门;48;25;41.07;44.95;18.0;11.0;;;70.0;8;;是;;;孔铜;≥25;34.64;28.76;35.3;34.64;29.72;33.99;33;ACC;25.0;30.0;1;28.76;35.3;32.84;2.84;6.539999999999996;528892;J0400790A00.0;600.0;544.0;172.0;141.5;0.2/0.2;41.07;44.95;1.6;0.35;18128.0;4.571428571428572;326400.0;0.2;0.2;False;28.76;35.3;6.539999999999996;0.15040000000000006;3.7600000000000016;0.35
DCI-20250831257;ECI-20250831007;WOA250818501-00-001-005;JP40375LA0;1#东威图电VCP线;喷锡;A板;正片;短边;0.8(含铜);598.0;533.0;0.3;;东威;5;5;28;45.0;18.5;2.1;东威;78.7;单点20 平均25;47.0;52.0;32.0;16.0;45;40;36.0;6;1;是;;;孔铜;≥20平均25;27.45;22.88;26.14;30.07;22.88;26.14;25.92;ACC;20.0;25.0;1;22.88;30.07;25.93;2.76;7.190000000000001;17879;JP40375LA0;598.0;533.0;282.12;167.72;0.2/0.2;47.0;52.0;1.6;0.3;17119.0;5.333333333333334;318734.0;0.2;0.2;True;22.88;30.07;7.190000000000001;0.14399999999999996;2.879999999999999;0.3
DCI-20250831258;ECI-20250831008;WOA250818503-00-001-002;J0400081A00.2;1#东威图电VCP线;喷锡;A板;正片;短边;1.2;600.0;439.0;0.4;;东威板电;5;5;28;45.0;18.5;2.1;东威;35;单点20 平均25;65.7;68.7;29.0;16.0;45;40;36.0;6;1;是;;;孔铜;≥20平均25;26.14;24.18;29.41;26.8;22.88;28.11;26.25;ACC;20.0;25.0;1;22.88;29.41;26.25;2.42;6.530000000000001;529009;J0400081A00.2;600.0;439.0;318.0;95.0;0.2/0.2;65.7;68.7;1.6;0.4;47064.0;4.0;263400.0;0.2;0.2;True;22.88;29.41;6.530000000000001;0.14399999999999996;2.879999999999999;0.4
DCI-20250831336;ECI-20250831010;WOA250827818-00-001-008;J0200011A00.0;1#东威图电VCP线;沉金;A板;正片;短边;1.5;622.0;520.5;0.35;;东威;5;5;28;45.0;18.5;2.1;东威;33;25;59.0;69.0;35.0;16.0;45;40;36.0;6;1;是;;;孔铜;≥25;32.03;25.49;32.03;32.68;25.49;33.99;30.28;ACC;25.0;30.0;1;25.49;33.99;30.28;3.78;8.500000000000004;215802;J0200011A00.0;622.0;520.5;269.4;156.0;0.15/0.2;59.0;69.0;1.6;0.35;6409.0;4.571428571428572;323751.0;0.15;0.2;True;25.49;33.99;8.500000000000004;0.019599999999999937;0.48999999999999844;0.35
DCI-20250831339;ECI-20250829016;WOA250827818-00-001-008;J0200011A00.0;2#龙门图电线;沉金;A板;正片;短边;1.5;622.0;520.5;0.35;H0080;东威;5;5;28;45.0;18.5;2.1;龙门;33;25;59.0;69.0;18.0;10.0;;;70.0;8;;是;;;孔铜;≥25;35.3;29.54;37.26;35.3;29.72;37.56;34.28;ACC;25.0;30.0;1;29.54;37.56;34.11;3.6;8.020000000000003;215802;J0200011A00.0;622.0;520.5;269.4;156.0;0.15/0.2;59.0;69.0;1.6;0.35;6409.0;4.571428571428572;323751.0;0.15;0.2;False;29.54;37.56;8.020000000000003;0.18159999999999996;4.539999999999999;0.35
DCI-20250903031;ECI-20250902008;WOA250826761-00-001-004;J0400589A00.0;2#龙门图电线;喷锡;A板;正片;短边;1.1;622.0;508.0;0.35;H0080;荣信;5;5;2.6;45.0;18.5;1.3;龙门;38.4;单点≥20，平均≥25;48.0;59.0;15.0;10.0;;;60.0;8;;是;;;孔铜;≥20平均25;28.76;24.84;27.45;26.8;22.88;30.07;26.8;ACC;20.0;25.0;1;22.88;30.07;26.8;2.61;7.190000000000001;443277;J0400589A00.0;622.0;508.0;160.0;144.5;0.21/0.208;48.0;59.0;1.6;0.35;9442.0;4.571428571428572;315976.0;0.21;0.208;False;22.88;30.07;7.190000000000001;0.14399999999999996;2.879999999999999;0.35
DCI-20250903035;ECI-20250830014;WOA250827834-00-001-001;J0400121C00.0;2#龙门图电线;沉锡;A板;正片;短边;0.36;560.0;470.0;0.3;H0080;荣信;5;5;2.6;40.0;18.5;1.3;龙门;38.4;单点≥20，平均≥25;39.0;50.0;15.0;10.0;;;60.0;8;;是;;;孔铜;≥20平均25;28.31;23.38;25.85;29.54;24.85;27.69;26.6;ACC;20.0;25.0;1;23.38;29.54;26.6;2.31;6.16;536084;J0400121C00.0;560.0;470.0;304.2;222.0;0.15/0.15;39.0;50.0;1.2;0.3;9629.0;4.0;263200.0;0.15;0.15;False;23.38;29.54;6.16;0.16899999999999996;3.379999999999999;0.3
DCI-20250903036;ECI-20250830013;WOA250828872-00-001-001;J0400252B00.0;2#龙门图电线;沉锡;A板;正片;短边;0.36;560.0;470.0;0.3mm;H0080;荣信;5;5;2.6;40.0;18.5;1.3;龙门;38.4;单点≥20，平均≥25;38.0;48.2;15.0;10.0;;;60.0;8;;是;;;孔铜;≥20平均25;29.41;24.84;28.76;29.41;24.14;30.72;27.87;ACC;20.0;25.0;1;24.14;30.72;27.88;2.71;6.579999999999998;535709;J0400252B00.0;560.0;470.0;304.2;222.0;0.15/0.1506;38.0;48.2;1.2;0.3;8595.0;4.0;263200.0;0.15;0.1506;False;24.14;30.72;6.579999999999998;0.20700000000000002;4.140000000000001;0.3
DCI-20250903045;ECI-20250420001;WOA250416515-00-001-002;JB2C241TA1;2#龙门图电线;沉锡;A板;正片;短边;1.5;622.0;546.0;0.35;H0080;东威;5;5;28;50.0;18.5;2.1;龙门;52.9;25;65.0;64.0;18.0;11.0;;;70.0;8;;否;;;孔铜;≥25;28.76;26.14;31.37;29.41;26.8;30.07;28.75;ACC;25.0;30.0;1;26.14;31.37;28.76;1.98;5.23;91787;JB2C241TA1;622.0;546.0;232.0;175.0;0.30/0.20;65.0;64.0;1.6;0.35;57998.0;4.571428571428572;339612.0;0.3;0.2;False;26.14;31.37;5.23;0.04560000000000002;1.1400000000000006;0.35
DCI-20250903065;ECI-20250621013;WOA250530722-00-001-007;J0400354A00.2;2#龙门图电线;喷锡;A板;正片;短边;1.5;596.0;526.0;0.3;H0080;东威;5;5;28;50.0;18.5;2.1;龙门;≥52.9;单点≥20，平均≥25;51.0;44.34;15.0;10.0;;;60.0;8;;是;;;孔铜;≥20平均25;30.72;24.14;30.07;30.72;24.18;31.37;28.53;ACC;20.0;25.0;1;24.14;31.37;28.53;3.41;7.23;495877;J0400354A00.2;600.0;530.0;280.0;250.0;0.125/0.2;50.99;44.34;1.6;0.3;13157.0;5.333333333333334;318000.0;0.125;0.2;False;24.14;31.37;7.23;0.20700000000000002;4.140000000000001;0.3
DCI-20250903069;ECI-20250829020;WOA250827823-00-002-002;J0200040A00.2;2#龙门图电线;喷锡;A板;正片;短边;1.5;622.0;520.5;0.65;;东威;5;5;28;45.0;18.5;2.1;东威;53;25;63.0;70.0;15.0;11.0;;;70.0;8;;否;;;孔铜;≥25;33.85;29.41;30.77;35.68;29.77;35.08;32.4;ACC;25.0;30.0;1;29.41;35.68;32.43;2.78;6.27;350814;J0200040A00.2;622.0;520.5;72.0;34.0;0.508/;63.0;70.0;1.55;0.65;3913.0;2.384615384615385;323751.0;0.508;;False;29.41;35.68;6.27;0.1764;4.41;0.65
DCI-20250903150;ECI-20250902006;WOA250823686-00-001-001;J0400544A00.0;2#龙门图电线;喷锡;A板;正片;短边;1.1;580.0;434.0;0.4mm;H0154;东威;5;5;28;50.0;18.5;2.1;龙门;70;单点≥20，平均≥25;33.36;34.86;16.5;12.0;;;60.0;8;;是;;;孔铜;≥20平均25;32.68;24.18;31.37;30.07;24.84;32.68;29.3;ACC;20.0;25.0;1;24.18;32.68;29.3;3.84;8.5;428136;J0400544A00.0;580.0;434.0;349.0;203.7;0.2/0.203;33.36;34.86;2.0;0.4;9138.0;5.0;251720.0;0.2;0.203;False;24.18;32.68;8.5;0.209;4.18;0.4
DCI-20250903214;ECI-20250830019;WOA250823725-00-001-007;J0600045B00.0;2#龙门图电线;沉锡;A板;正片;短边;;470.0;450.0;0.35;H0080; 东威;5;5;28;45.0;18.5;2.1;龙门;52.9;25;35.0;29.0;16.0;11.0;;;70.0;8;;是;;;孔铜;≥25;37.91;28.76;33.99;39.22;27.45;33.33;33.44;ACC;25.0;30.0;1;27.45;39.22;33.44;4.72;11.77;429621;J0600045B00.0;470.0;450.0;214.0;212.0;0.229/0.212;35.0;29.0;1.83;0.35;5353.0;5.22857142857143;211500.0;0.229;0.212;False;27.45;39.22;11.77;0.09799999999999998;2.4499999999999993;0.35
DCI-20250903307;ECI-20250828011;WOA250813412-00-001-010;J0600051D00.0;2#东威板电VCP线;沉金;A板;负片;短边;;580.0;453.0;0.2;H0080;东威;60;单点≥20，平均≥25;27;50.0;48.75;0.8;;;;;;;;;;;;;是;;;孔铜;≥20平均25;30.3;24.84;30.72;32.68;24.84;30.07;28.9;ACC;20.0;25.0;1;24.84;32.68;28.91;3.28;7.84;480701;J0600051D00.0;580.0;453.0;273.0;140.1;;;;1.5;0.2;127494.0;7.5;262740.0;;;True;24.84;32.68;7.84;0.242;4.84;0.2
DCI-20250903308;ECI-20250903004;WOA250901013-00-001-001;J0200783A00.0;2#东威板电VCP线;OSP;A板;负片;短边;1.5;600.0;506.0;0.45mm;H0080;东威;35;单点≥18，平均≥20;23;50.0;48.75;0.8;;;;;;;;;;;;;是;;;孔铜;≥18平均20;25.85;20.92;27.08;24.0;21.54;27.08;24.41;ACC;18.0;23.0;1;20.92;27.08;24.41;2.72;6.159999999999997;537285;J0200783A00.0;600.0;506.0;242.0;158.71;;;;1.6;0.45;4219.0;3.555555555555556;303600.0;;;True;20.92;27.08;6.159999999999997;0.16222222222222232;2.9200000000000017;0.45
DCI-20250903372;ECI-20250829021;WOA250825752-00-001-002;J0400653A01.0;2#龙门图电线;沉金;A板;正片;短边;1;580.0;510.0;0.325mm;;东威板电;5;5;30;50.0;35.0;2.1;龙门;70;18;55.81;69.1;18.0;12.0;;;60.0;10;;;;;孔铜;≥18平均20;28.11;21.57;30.72;29.41;20.92;28.76;26.58;ACC;18.0;23.0;1;20.92;30.72;26.58;4.23;9.799999999999997;533641;J0400653A01.0;580.0;510.0;276.0;242.0;0.2/0.2;55.81;69.1;1.919;0.325;10493.0;5.904615384615385;295800.0;0.2;0.2;False;20.92;30.72;9.799999999999997;0.16222222222222232;2.9200000000000017;0.325
DCI-20250903378;ECI-20250421011;WOA250409276-00-001-002;JB6C081LA1;1#东威图电VCP线;喷锡;A板;正片;短边;;546.0;392.0;0.4;H0080;荣信;5;5;2.8;45.0;18.5;1.3;龙门;50;20;69.0;68.0;25.0;15.0;40;35;36.0;6;1;是;;;孔铜;≥20平均25;35.3;24.18;27.45;30.07;24.18;28.76;28.32;ACC;20.0;25.0;1;24.18;35.3;28.32;4.17;11.12;330040;JB6C081LA1;546.0;392.0;364.0;169.2;0.178/0.152;69.0;68.0;1.35;0.4;17541.0;3.375;214032.0;0.178;0.152;True;24.18;35.3;11.119999999999997;0.209;4.18;0.4
DCI-20250903381;ECI-20250902007;WOA250827804-00-001-002;J0200259A00.0;1#东威图电VCP线;喷锡;A板;正片;短边;1.5;622.0;361.0;0.5;H0080;东威;5;5;28;45.0;18.5;2.1;东威;47.9;单点≥18，平均≥20;78.0;82.0;26.0;15.0;50;40;36.0;6;1;是;;;孔铜;≥18平均20;30.07;22.88;28.76;29.41;22.88;28.76;27.12;ACC;18.0;23.0;1;22.88;30.07;27.13;3.33;7.190000000000001;328567;J0200259A00.0;622.0;361.0;341.0;117.2;0.3/;78.0;82.0;1.6;0.5;3592.0;3.2;224542.0;0.3;;True;22.88;30.07;7.190000000000001;0.2711111111111111;4.879999999999999;0.5
DCI-20250903392;ECI-20250831001;WOA250828875-00-002-003;J0200553D00.0;2#龙门图电线;沉锡;A板;正片;短边;1.5;560.0;440.0;0.4mm;H0080;东威;5;5;28;45.0;18.5;2.1;龙门;38.4;单点≥20，平均≥25;65.61;63.39;15.0;10.0;;;60.0;8;;是;;;孔铜;≥20平均25;27.08;22.77;27.08;27.69;22.15;30.77;26.25;ACC;20.0;25.0;1;22.15;30.77;26.26;3.25;8.620000000000001;536140;J0200553D00.0;560.0;440.0;420.0;263.3;0.2/0.2;65.61;63.39;1.6;0.4;8446.0;4.0;246400.0;0.2;0.2;False;22.15;30.77;8.620000000000001;0.10749999999999993;2.1499999999999986;0.4
DCI-20250903425;ECI-20250902005;WOA250818514-00-001-002;JB40433LB2;2#龙门图电线;喷锡;A板;正片;短边;0.7;622.0;347.0;0.35;H0116;荣信;5;5;2.6;45.0;18.5;1.3;龙门;33.4;单点≥18，平均≥20;63.0;58.0;13.0;10.0;;;60.0;8;;是;;;孔铜;≥18平均20;26.8;22.18;27.45;24.84;22.88;27.45;25.26;ACC;18.0;23.0;1;22.18;27.45;25.27;2.34;5.27;521734;JB40433LB2;622.0;347.0;163.3;108.5;0.23/0.175;63.0;58.0;1.2;0.35;26620.0;3.428571428571429;215834.0;0.23;0.175;False;22.18;27.45;5.27;0.23222222222222222;4.18;0.35
DCI-20250903495;ECI-20250830012;WOA250807192-00-003-007;J0600004B00.3;2#龙门图电线;沉金;A板;正片;短边;;580.0;530.0;0.3;H0080;荣信;5;5;2.8;40.0;18.5;1.3;龙门;70;单点≥20，平均≥25;75.0;74.0;16.0;11.0;;;60.0;8;;是;;;孔铜;≥20平均25;29.41;24.84;27.45;27.86;24.14;29.41;27.18;ACC;20.0;25.0;1;24.14;29.41;27.18;2.24;5.27;426983;J0600004B00.3;580.0;530.0;268.5;250.0;0.203/0.203;75.0;74.0;1.35;0.3;19443.0;4.500000000000001;307400.0;0.203;0.203;False;24.14;29.41;5.27;0.20700000000000002;4.140000000000001;0.3
DCI-20250903496;ECI-20250831002;WOA250823728-00-002-006;J0200671A00.0;2#龙门图电线;喷锡;A板;正片;短边;1.4(含铜);560.0;513.0;0.3;H0080;东威;5;5;28;45.0;18.5;2.1;龙门;38.4;20;34.6;26.28;15.0;10.0;;;60.0;8;;否;;;孔铜;≥20;30.07;24.84;27.45;29.41;24.14;31.17;27.84;ACC;20.0;25.0;1;24.14;31.17;27.85;2.88;7.030000000000001;495107;J0200671A00.0;560.0;513.0;245.5;180.0;0.2/0.3;34.6;26.28;1.5;0.3;7201.0;5.0;287280.0;0.2;0.3;False;24.14;31.17;7.030000000000001;0.20700000000000002;4.140000000000001;0.3
DCI-20250903510;ECI-20250628011;WOA250623683-00-001-001;J0200034A00.0;2#龙门图电线;沉锡;A板;正片;短边;1.5;622.0;546.0;0.4;H0080;东威;5;5;28;45.0;18.5;2.1;龙门;≥47.9;单点≥18，平均≥20;72.0;70.0;16.0;10.0;;;60.0;8;;否;;;孔铜;≥18平均20;24.18;20.72;24.84;24.18;20.06;22.88;22.84;ACC;18.0;23.0;1;20.06;24.84;22.81;1.99;4.780000000000001;226823;J0200034A00.0;622.0;546.0;139.7;125.5;0.399/;72.0;70.0;1.6;0.4;3507.0;4.0;339612.0;0.399;;False;20.06;24.84;4.780000000000001;0.11444444444444438;2.0599999999999987;0.4
DCI-20250903568;ECI-20250902002;WOA250829914-00-001-001;J0200276A00.0;2#龙门图电线;喷锡;A板;正片;短边;1.1;580.0;538.0;0.4;H0116;东威;5;5;28;45.0;18.5;1.3;龙门;38.4; 单点≥20，平均≥25;50.48;59.81;15.0;10.0;;;60.0;8;;是;;;孔铜;≥20平均25;28.11;24.18;26.14;26.8;24.18;25.49;25.81;ACC;20.0;25.0;1;24.18;28.11;25.82;1.54;3.93;339594;J0200276A00.0;580.0;538.0;135.1;102.0;0.254/0.198;50.48;59.81;1.2;0.4;41337.0;3.0;312040.0;0.254;0.198;False;24.18;28.11;3.9299999999999997;0.209;4.18;0.4
DCI-20250904012;ECI-20250904002;WOA250829881-00-001-002;JP22035LA1;1#东威图电VCP线;喷锡;A板;正片;短边;1.5;626.0;344.0;0.95;H0085;东威;5;5;28;45.0;18.5;2.1;东威;58;点单20  平均25;66.0;73.0;30.0;16.0;45;45;36.0;10;1;否;;;孔铜;≥20平均25;26.8;24.84;28.11;27.45;23.53;26.14;26.14;ACC;20.0;25.0;1;23.53;28.11;26.14;1.7;4.579999999999998;75513;JP22035LA1;626.0;344.0;316.87;202.01;0.381/0.231;66.0;73.0;1.575;0.95;1324.0;1.657894736842105;215344.0;0.381;0.231;True;23.53;28.11;4.579999999999998;0.17650000000000005;3.530000000000001;0.95
DCI-20250904037;ECI-20250902001;WOA250829907-00-001-009;JB2C678LA0;2#龙门图电线;喷锡;A板;正片;短边;1.5;620.0;518.5;0.4;H0080;东威;5;5;28;45.0;18.5;2.1;龙门;52.9;单点≥20，平均≥25;75.0;72.0;15.0;11.0;;;60.0;8;;是;;;孔铜;≥20平均25;26.8;22.22;28.11;27.45;21.57;27.45;25.6;ACC;20.0;25.0;1;21.57;28.11;25.6;2.91;6.539999999999999;78814;JB2C678LA0;620.0;518.5;293.0;245.0;0.3/0.242;75.0;72.0;1.6;0.4;21165.0;4.0;321470.0;0.3;0.242;False;21.57;28.11;6.539999999999999;0.07850000000000001;1.5700000000000003;0.4
DCI-20250904048;ECI-20250829017;RPA1250808211-00-001-003;J0400768A00.0;2#龙门图电线;喷锡;A板;正片;短边;;600.0;352.0;0.55;H0176;东威;5;5;28;45.0;18.5;2.1;龙门;70;单点≥18，平均≥20;65.98;64.24;12.0;10.0;;;60.0;8;;否;;;孔铜;≥18平均25;25.85;22.15;29.54;27.08;23.0;28.92;26.09;ACC;18.0;23.0;1;22.15;29.54;26.09;3.03;7.390000000000001;522843;J0400768A00.0;600.0;352.0;328.0;280.0;0.2/0.265;65.98;64.24;1.75;0.55;3422.0;3.181818181818182;211200.0;0.2;0.265;False;22.15;29.54;7.390000000000001;0.23055555555555549;4.149999999999999;0.55
DCI-20250904048;ECI-20250829017;RPA1250808211-00-001-003;J0400768A00.0;2#龙门图电线;喷锡;A板;正片;短边;;600.0;352.0;0.55;H0176;东威;5;5;28;45.0;18.5;2.1;龙门;70;单点≥18，平均≥20;65.98;64.24;12.0;10.0;;;60.0;8;;否;;;孔铜;≥18平均25;25.85;22.15;29.54;27.08;23.0;28.92;26.09;ACC;18.0;23.0;1;22.15;29.54;26.09;3.03;7.390000000000001;523425;J0400768A00.0;600.0;352.0;328.0;280.0;;;;;;;;211200.0;;;False;22.15;29.54;7.390000000000001;0.23055555555555549;4.149999999999999;0.55
DCI-20250904061;ECI-20250904004;WOA250829897-00-001-003;JB2C280LA4;1#东威图电VCP线;喷锡;A板;正片;短边;1.4(含铜);622.0;468.0;0.55;H0080;东威;5;5;28;45.0;18.5;2.1;东威;38.4;25;42.0;53.0;32.0;16.0;45;45;36.0;10;1;否;;;孔铜;≥25;34.46;28.92;32.62;33.85;29.31;30.15;31.55;ACC;25.0;30.0;1;28.92;34.46;31.55;2.4;5.539999999999999;75367;JB2C280LA4;622.0;468.0;216.0;128.0;0.203/0.203;42.0;53.0;1.55;0.55;12607.0;2.818181818181818;291096.0;0.203;0.203;True;28.92;34.46;5.539999999999999;0.15680000000000008;3.9200000000000017;0.55
DCI-20250904079;ECI-20250830008;WOA250829911-00-001-001;J0200765A00.1;2#龙门图电线;喷锡;A板;正片;短边;1.1;622.0;456.0;0.25;;荣信;5;5;2.6ASD;50.0;35.0;1.3;龙门;≥38.4um;单点≥20，平均≥25;38.51;58.65;15.0;10.0;;;60.0;10;;是;;;孔铜;≥20平均25;31.37;24.18;30.07;31.37;23.53;29.41;28.32;ACC;20.0;25.0;1;23.53;31.37;28.32;3.55;7.84;537208;J0200765A00.1;622.0;456.0;216.5;123.7;0.254/0.20;38.51;58.65;1.2;0.25;33721.0;4.8;283632.0;0.254;0.2;False;23.53;31.37;7.84;0.17650000000000005;3.530000000000001;0.25
DCI-20250904149;ECI-20250903008;WOA250827794-00-001-002;J0400804A00.0;2#东威板电VCP线;喷锡;A板;负片;短边;0.5;560.0;496.0;0.4;H0176;东威;35;单点≥18，平均≥20;24;50.0;48.75;0.8;;;;;;;;;;;;;否;;;孔铜;≥18平均≥20;24.62;20.31;22.15;26.46;22.77;26.46;23.79;ACC;18.0;23.0;1;20.31;26.46;23.8;2.48;6.150000000000002;533975;J0400804A00.0;560.0;496.0;235.0;175.0;;;;1.45;0.4;8324.0;3.625;277760.0;;;True;20.31;26.46;6.150000000000002;0.12833333333333327;2.3099999999999987;0.4
DCI-20250904224;ECI-20250903001;WOA250829912-00-001-001;J0200683C00.0;2#龙门图电线;喷锡;A板;正片;短边;1.1;622.0;546.0;0.7;H0120;东威;5;5;28;45.0;18.5;2.1;龙门;35;单点≥18，平均≥20;55.0;61.0;14.0;10.0;;;60.0;8;;否;;;孔铜;≥18平均20;28.11;22.22;28.76;28.11;22.88;27.45;26.25;ACC;18.0;23.0;1;22.22;28.76;26.26;2.91;6.540000000000003;537084;J0200683C00.0;622.0;546.0;117.5;104.8;/;55.0;61.0;1.2;0.7;12937.0;1.714285714285714;339612.0;;;False;22.22;28.76;6.540000000000003;0.23444444444444437;4.219999999999999;0.7
DCI-20250904281;ECI-20250903009;WOA250829882-00-001-001;J0400807A00.0;2#龙门图电线;沉金;A板;正片;短边;1.1;560.0;490.0;0.325mm;H0080;东威;5;5;28;45.0;18.5;2.1;龙门;33.4;单点≥20，平均≥25;45.84;45.77;16.0;10.0;;;60.0;8;;是;;;孔铜;≥20平均25;29.41;24.18;28.76;29.41;21.57;29.41;27.12;ACC;20.0;25.0;1;21.57;29.41;27.12;3.4;7.84;536300;J0400807A00.0;560.0;490.0;268.0;154.0;0.203/0.155;45.84;45.77;1.6;0.325;20344.0;4.923076923076923;274400.0;0.203;0.155;False;21.57;29.41;7.84;0.07850000000000001;1.5700000000000003;0.325
DCI-20250904288;ECI-20250711014;WOA250630905-00-001-006;J0400372A00.0;1#东威图电VCP线;OSP;A板;正片;短边;0.5;622.0;420.0;0.45;H0080;东威;5;5;28;45.0;18.5;2.1;东威;35;单点≥18，平均≥20;26.0;26.0;26.0;16.0;45;40;36.0;6;1;是;;;孔铜;≥18平均20;26.8;20.92;28.11;26.14;20.92;28.11;25.16;ACC;18.0;23.0;1;20.92;28.11;25.17;3.38;7.189999999999998;377312;J0400372A00.0;622.0;420.0;396.0;290.0;0.25/0.17;26.0;26.0;1.6;0.45;5004.0;3.555555555555556;261240.0;0.25;0.17;True;20.92;28.11;7.189999999999998;0.16222222222222232;2.9200000000000017;0.45
DCI-20250904301;ECI-20250903018;WOA250829898-00-001-005;JB20066ED0;2#东威板电VCP线;沉金;A板;负片;短边;1.5;622.5;542.0;0.4;H0085;东威;35-50;25;31;50.0;48.75;0.8;;;;;;;;;;;;;否;;;孔铜;≥25;35.3;29.72;34.64;31.37;29.41;34.64;32.68;ACC;25.0;30.0;1;29.41;35.3;32.51;2.67;5.889999999999997;532827;JB20066ED0;622.5;542.0;260.0;150.0;;;;1.6;0.4;15584.0;4.0;337395.0;;;True;29.41;35.3;5.889999999999997;0.1764;4.41;0.4
DCI-20250904359;ECI-20250903005;WOA250825746-00-002-008;J0400003A00.1;2#东威板电VCP线;喷锡;A板;负片;短边;0.7;600.0;441.0;0.4;H0080;东威;30;单点≥20，平均≥25;26;50.0;48.75;0.8;;;;;;;;;;;;;是;;;孔铜;≥20平均25;28.11;20.92;28.76;29.41;22.22;28.11;26.25;ACC;20.0;25.0;1;20.92;29.41;26.26;3.68;8.489999999999998;312727;J0400003A00.1;600.0;441.0;283.0;207.5;;;;1.6;0.4;34867.0;4.0;264600.0;;;True;20.92;29.41;8.489999999999998;0.04600000000000008;0.9200000000000017;0.4
DCI-20250904383;ECI-20250904011;WOA250822667-00-001-001;JP40600LA0;2#龙门图电线;喷锡;A板;正片;短边;1;480.0;417.0;0.65;H0053;东威;5;5;28;50.0;18.5;2.1;龙门;58;25;31.0;31.0;18.0;10.0;;;60.0;8;;否;;;孔铜;≥25;31.38;25.23;30.15;30.15;27.08;31.38;29.22;ACC;25.0;30.0;1;25.23;31.38;29.23;2.51;6.149999999999999;87323;JP40600LA0;480.0;417.0;225.74;131.6;0.247/0.253;31.0;31.0;1.575;0.65;4519.0;2.423076923076923;200160.0;0.247;0.253;False;25.23;31.38;6.149999999999999;0.009200000000000017;0.23000000000000043;0.65
DCI-20250904388;ECI-20250904012;WOA250827803-00-003-009;J0400036C00.1;1#东威图电VCP线;喷锡;A板;正片;短边;0.5;580.0;436.8;0.4;H0080;荣信;5;5;2.8;45.0;18.5;1.3;东威;50;单点≥20，平均≥25;68.0;68.0;24.0;15.0;45;40;36.0;6;1;是;;;孔铜;≥20平均25;28.76;23.53;29.41;29.41;21.57;27.45;26.68;ACC;20.0;25.0;1;21.57;29.41;26.69;3.34;7.84;424939;J0400036C00.1;580.0;436.8;418.0;271.0;0.152/0.152;68.0;68.0;1.2;0.4;22400.0;3.0;253344.0;0.152;0.152;True;21.57;29.41;7.84;0.07850000000000001;1.5700000000000003;0.4
DCI-20250904428;ECI-20250615010;WOA250529707-00-004-005;J0600005B00.1;2#龙门图电线;沉金;A板;正片;短边;1.25;496.0;458.0;0.3;H0080;荣信;5;5;28;45.0;18.5;2.1;龙门;≥70; 单点≥20，平均≥25;64.0;63.0;16.0;10.0;;;60.0;8;;否;;;孔铜;≥20平均25;28.11;22.22;28.11;26.14;22.88;26.14;25.6;ACC;20.0;25.0;1;22.22;28.11;25.6;2.53;5.890000000000001;340734;J0600005B00.1;500.0;462.0;228.0;216.0;0.13/0.2;64.0;63.0;1.35;0.3;20093.0;4.500000000000001;231000.0;0.13;0.2;False;22.22;28.11;5.890000000000001;0.11099999999999995;2.219999999999999;0.3
DCI-20250904445;ECI-20250904013;WOA250829905-00-001-005;J0200596A00.0;1#东威图电VCP线;沉锡;A板;正片;短边;1.5;622.0;334.0;0.5;H0080;东威;5;5;28;45.0;18.5;2.1;龙门;60-95;25;41.1;48.8;34.0;16.0;50;40;36.0;6;1;否;;;孔铜;≥25;33.99;28.76;33.99;32.03;27.45;32.03;31.37;ACC;25.0;30.0;1;27.45;33.99;31.38;2.71;6.540000000000003;465340;J0200596A00.0;622.0;334.0;314.0;200.0;0.3/0.3;41.1;48.8;1.6;0.5;4669.0;3.2;207748.0;0.3;0.3;True;27.45;33.99;6.540000000000003;0.09799999999999998;2.4499999999999993;0.5
DCI-20250904450;ECI-20250902013;WOA250829918-00-003-003;J0200552D00.0;2#龙门图电线;沉锡;A板;正片;短边;1.5;560.0;440.0;0.4mm;H0080;东威;5;5;28;45.0;18.5;2.1;龙门;38.4;单点≥20，平均≥25;65.38;63.0;15.0;10.0;;;60.0;8;;是;;;孔铜;≥20平均25;28.31;23.38;29.54;32.62;24.46;29.54;27.97;ACC;20.0;25.0;1;23.38;32.62;27.98;3.47;9.239999999999998;535159;J0200552D00.0;560.0;440.0;420.0;263.3;0.2/0.2;65.38;63.0;1.6;0.4;7006.0;4.0;246400.0;0.2;0.2;False;23.38;32.62;9.239999999999998;0.16899999999999996;3.379999999999999;0.4
DCI-20250904564;ECI-20250902004;WOA250825741-00-003-005;JB4C477TB2;2#龙门图电线;沉锡;A板;正片;短边;1;580.0;549.5;0.4;H0001;荣信;5;5;28;45.0;18.5;2.1;龙门;52.9;单点≥20，平均≥25;62.0;63.0;15.0;10.0;;;60.0;8;;否;;;孔铜;≥20平均25;25.49;23.53;26.14;27.69;22.88;25.49;25.2;ACC;20.0;25.0;1;22.88;27.69;25.2;1.76;4.810000000000002;363645;JB4C477TB2;580.0;549.5;267.0;267.0;0.25/0.2;62.0;63.0;1.55;0.4;34385.0;3.875;318710.0;0.25;0.2;False;22.88;27.69;4.810000000000002;0.14399999999999996;2.879999999999999;0.4
DCI-20250904568;ECI-20250903002;WOA250825754-00-001-001;J0400816A00.0;2#龙门图电线;沉锡;A板;正片;短边;0.61;580.0;520.5;0.4mm;H0080;东威;5;5;28;45.0;18.5;2.1;龙门;52.9;25;60.9;66.3;17.0;11.0;;;70.0;8;;否;;;孔铜;≥25;32.03;27.45;29.41;30.72;27.45;31.37;29.73;ACC;25.0;30.0;1;27.45;32.03;29.74;1.97;4.580000000000002;533997;J0400816A00.0;580.0;520.5;268.4;249.0;0.16/0.2;60.9;66.3;1.61;0.4;39997.0;4.025;301890.0;0.16;0.2;False;27.45;32.03;4.580000000000002;0.09799999999999998;2.4499999999999993;0.4
DCI-20250904594;ECI-20250426014;WOA250418588-00-002-002;JP2C271LA0;2#龙门图电线;喷锡;A板;正片;短边;1.5(含铜);608.0;469.9;0.45;;东威;5;5;28;50.0;18.5;2.1;龙门;70;18;34.0;36.0;11.0;12.0;;;60.0;8;;是;;;孔铜;≥18平均20;27.45;22.53;26.14;27.45;22.88;25.49;25.32;ACC;18.0;23.0;1;22.53;27.45;25.32;2.17;4.919999999999998;3518;JP2C271LA0;608.0;469.9;223.8;194.4;0.30/0.68;34.0;36.0;1.6;0.45;24215.0;3.555555555555556;285699.2;0.3;0.68;False;22.53;27.45;4.919999999999998;0.2516666666666667;4.530000000000001;0.45
DCI-20250904597;ECI-20250830017;WOA250818501-00-001-005;JP40375LA0;2#龙门图电线;喷锡;A板;正片;短边;0.8(含铜);598.0;533.0;0.3;H0085;东威;5;5;28;45.0;18.5;2.1;龙门;78.7;单点≥20，平均≥25;47.0;52.0;17.0;10.0;;;60.0;8;;是;;;孔铜;≥20平均25;29.41;22.88;28.11;29.41;23.53;30.07;27.23;ACC;20.0;25.0;1;22.88;30.07;27.24;3.19;7.190000000000001;17879;JP40375LA0;598.0;533.0;282.12;167.72;0.2/0.2;47.0;52.0;1.6;0.3;17119.0;5.333333333333334;318734.0;0.2;0.2;False;22.88;30.07;7.190000000000001;0.14399999999999996;2.879999999999999;0.3
DCI-20250904631;ECI-20250904023;WOA250827802-00-001-001;J0800055A00.1;2#东威板电VCP线;沉金;A板;负片;短边;;546.0;414.67;0.2mm;H0116;东威;35;单点≥20，平均≥25;26;50.0;48.75;0.8;;;;;;;;;;;;;是;;;孔铜;≥20平均≥25;30.77;24.0;29.54;28.92;23.38;28.92;27.58;ACC;20.0;25.0;1;23.38;30.77;27.59;3.1;7.390000000000001;540913;J0800055A00.1;546.0;414.6667;128.79;89.69;;;;1.6;0.2;93543.0;8.0;226408.0182;;;True;23.38;30.77;7.390000000000001;0.16899999999999996;3.379999999999999;0.2
DCI-20250904638;ECI-20250904020;WOA250823719-00-001-005;JB4C396TB0;2#东威板电VCP线;沉锡;A板;负片;短边;1;622.0;506.0;0.325;H0080;东威;38.4;单点≥20，平均≥25;31;50.0;48.75;0.8;;;;;;;;;;;;;是;;;孔铜;≥20平均25;29.41;24.84;29.41;30.72;24.18;29.41;27.99;ACC;20.0;25.0;1;24.18;30.72;28.0;2.75;6.539999999999999;325064;JB4C396TB0;622.0;506.0;297.5;119.0;;;;1.55;0.325;10166.0;4.769230769230769;314732.0;;;True;24.18;30.72;6.539999999999999;0.209;4.18;0.325
DCI-20250904648;ECI-20250903016;WOA250331899-00-001-001;J0800037A00.1;2#东威板电VCP线;沉金;A板;负片;短边;;622.0;342.0;0.2mm;H0116;东威;30;15;17;50.0;48.75;0.8;;;;;;;;;;;;;是;;;孔铜;≥15;24.0;16.62;25.85;24.0;17.23;25.85;22.25;ACC;15.0;20.0;1;16.62;25.85;22.26;4.22;9.23;536354;J0800037A00.1;622.0;342.0;150.61;114.61;;;;1.6;0.2;94540.0;8.0;212724.0;;;True;16.62;25.85;9.23;0.10800000000000007;1.620000000000001;0.2
DCI-20250904650;ECI-20250903012;WOA250830926-00-001-002;J0200550D00.0;2#龙门图电线;沉锡;A板;正片;短边;1.5;626.0;326.0;0.4;H0080;东威;5;5;28;45.0;18.5;2.1;龙门;38.4;单点≥20，平均≥25;58.0;53.0;15.0;10.0;;;60.0;8;;是;;;孔铜;≥20平均25;28.11;23.53;27.45;26.8;24.18;26.14;26;ACC;20.0;25.0;1;23.53;28.11;26.03;1.82;4.579999999999998;537307;J0200550D00.0;626.0;326.0;306.0;202.0;0.28/0.2;58.0;53.0;1.6;0.4;9087.0;4.0;204076.0;0.28;0.2;False;23.53;28.11;4.579999999999998;0.17650000000000005;3.530000000000001;0.4
DCI-20250904696;ECI-20250904025;WOA250823735-00-001-001;J0600036A01.0;2#东威板电VCP线;沉锡;A板;负片;短边;;622.0;328.0;0.45;H0001;东威;62.9-78;25;32;50.0;48.75;0.8;;;;;;;;;;;;;是;;;孔铜;≥25;30.07;26.14;32.03;32.03;28.76;31.37;30.06;ACC;25.0;30.0;1;26.14;32.03;30.07;2.3;5.890000000000001;331535;J0600036A01.0;622.0;328.0;300.0;196.0;;;;1.77;0.45;17818.0;3.933333333333333;204016.0;;;True;26.14;32.03;5.890000000000001;0.04560000000000002;1.1400000000000006;0.45
DCI-20250904715;ECI-20250904024;WOA250820593-00-001-002;JB4C395TB0;2#东威板电VCP线;沉锡;A板;负片;短边;1;622.0;512.0;0.325;H0080;东威;38.4;单点≥20，平均≥25;31;50.0;48.75;0.8;;;;;;;;;;;;;是;;;孔铜;≥20平均25;30.07;24.18;29.41;30.72;24.49;31.37;28.37;ACC;20.0;25.0;1;24.18;31.37;28.37;3.2;7.190000000000001;327205;JB4C395TB0;622.0;512.0;297.5;119.0;;;;1.55;0.325;17205.0;4.769230769230769;318464.0;;;True;24.18;31.37;7.190000000000001;0.209;4.18;0.325
DCI-20250904735;ECI-20250904027;WOA250829913-00-001-001;JP21457LA0;2#东威板电VCP线;喷锡;A板;负片;短边;1.50(含铜);575.0;520.5;0.4;H0053;东威;31;18;26;45.0;48.75;0.8;;;;;;;;;;;;;是;;;孔铜;≥18;31.37;22.88;28.11;30.07;22.88;29.41;27.45;ACC;18.0;23.0;1;22.88;31.37;27.45;3.7;8.490000000000002;3546;JP21457LA0;575.0;520.5;135.0;125.0;;;;1.6;0.4;1838.0;4.0;299287.5;;;True;22.88;31.37;8.490000000000002;0.2711111111111111;4.879999999999999;0.4
DCI-20250905064;ECI-20250903013;WOA250830927-00-001-002;J0200551D00.0;2#龙门图电线;沉锡;A板;正片;短边;1.5;626.0;326.0;0.4;H0080;东威;5;5;28;45.0;18.5;2.1;龙门;38.4;单点≥20，平均≥25;57.0;52.0;15.0;10.0;;;60.0;8;;是;;;孔铜;≥20平均25;30.72;23.53;28.11;30.72;24.18;29.41;27.77;ACC;20.0;25.0;1;23.53;30.72;27.78;3.2;7.189999999999998;537368;J0200551D00.0;626.0;326.0;306.0;202.0;0.2/0.2;57.0;52.0;1.6;0.4;7253.0;4.0;204076.0;0.2;0.2;False;23.53;30.72;7.189999999999998;0.17650000000000005;3.530000000000001;0.4
DCI-20250905109;ECI-20250905003;RPA1250728781-00-001-001;J0400751A01.0;2#龙门图电线;沉锡;A板;正片;短边;1;618.0;518.0;0.325;H0001;东威;5;5;28;45.0;18.5;2.1;龙门;52.9;单点20  ；平均25;72.3;68.9;18.0;12.0;;;60.0;8;;是;;;孔铜;≥20平均25;33.33;24.14;32.03;32.68;24.84;33.99;30.16;ACC;20.0;25.0;1;24.14;33.99;30.17;4.45;9.850000000000001;514846;J0400751A01.0;618.0;518.0;294.0;248.0;0.15/0.2;72.3;68.9;1.6;0.325;33869.0;4.923076923076923;320124.0;0.15;0.2;False;24.14;33.99;9.850000000000001;0.20700000000000002;4.140000000000001;0.325
DCI-20250905202;ECI-20250704007;WOA250614375-00-002-002;J0600077A00.1;2#龙门图电线;喷锡;A板;正片;短边;;520.0;410.0;0.45;H0080;东威;5;5;28;45.0;18.5;2.1;龙门;53;25;30.31;29.99;16.0;11.0;;;70.0;8;;否;;;孔铜;≥25;32.03;26.14;32.68;32.68;26.14;30.72;30.06;ACC;25.0;30.0;1;26.14;32.68;30.06;3.12;6.539999999999999;494642;J0600077A00.1;520.0;410.0;220.0;160.0;0.3/0.32;30.31;29.99;1.8;0.45;3976.0;4.0;213200.0;0.3;0.32;False;26.14;32.68;6.539999999999999;0.04560000000000002;1.1400000000000006;0.45
DCI-20250905205;ECI-20250512010;WOA250509202-00-001-002;JB2C688LA0;2#龙门图电线;喷锡;A板;正片;短边;1.5;600.0;518.5;0.4;H0080;东威;5;5;28;50.0;18.5;2.1;龙门;52.9;单点≥20，平均≥25;75.0;74.0;15.0;11.0;;;60.0;8;;是;;;孔铜;≥20平均25;33.33;24.68;33.33;33.99;23.58;35.3;30.7;ACC;20.0;25.0;1;23.58;35.3;30.7;5.15;11.72;78540;JB2C688LA0;600.0;518.5;414.0;164.0;0.25/0.2;75.0;74.0;1.6;0.4;19800.0;4.0;311100.0;0.25;0.2;False;23.58;35.3;11.719999999999999;0.1789999999999999;3.5799999999999983;0.4
DCI-20250905207;ECI-20250905007;RPA1250728782-00-001-001;J0400752A01.0;2#龙门图电线;沉锡;A板;正片;短边;1;618.0;518.0;0.4mm;H0001;东威;5;5;28;45.0;18.5;2.1;龙门;52.9;单点20  平均25;72.63;69.17;16.0;11.0;;;60.0;8;;是;;;孔铜;≥20平均25;28.76;23.53;28.76;27.45;23.53;28.11;26.69;ACC;20.0;25.0;1;23.53;28.76;26.69;2.5;5.23;515380;J0400752A01.0;618.0;518.0;294.0;248.0;0.15/0.15;72.63;69.17;1.6;0.4;34962.0;4.0;320124.0;0.15;0.15;False;23.53;28.76;5.23;0.17650000000000005;3.530000000000001;0.4
DCI-20250905295;ECI-20250904006;WOA250901011-00-001-001;J0200784A00.0;2#龙门图电线;喷锡;A板;正片;短边;1.5;500.0;342.0;0.4mm;H0176;东威;5;5;28;45.0;18.5;2.1;龙门;35;单点≥20，平均≥25;66.2;69.8;15.0;10.0;;;60.0;8;;是;;;孔铜;≥20平均25;28.11;22.22;28.11;30.07;23.18;30.07;26.96;ACC;20.0;25.0;1;22.22;30.07;26.96;3.43;7.850000000000001;536884;J0200784A00.0;500.0;342.0;322.0;233.0;0.254/0.203;66.2;69.8;1.6;0.4;3756.0;4.0;171000.0;0.254;0.203;False;22.22;30.07;7.850000000000001;0.11099999999999995;2.219999999999999;0.4
DCI-20250905300;ECI-20250904008;WOA250902018-00-001-001;J0200183A00.1;2#龙门图电线;喷锡;A板;正片;短边;1.5;622.0;504.0;0.4mm;H0200;东威;5;5;28;45.0;18.5;2.1;龙门;33.4;20;62.57;61.27;16.0;10.0;;;60.0;8;;是;;;孔铜;≥20;27.8;23.53;29.41;28.11;24.18;30.07;27.18;ACC;20.0;25.0;1;23.53;30.07;27.18;2.72;6.539999999999999;537078;J0200183A00.1;622.0;504.0;200.0;140.0;0.254/0.291;62.57;61.27;1.6;0.4;12541.0;4.0;313488.0;0.254;0.291;False;23.53;30.07;6.539999999999999;0.17650000000000005;3.530000000000001;0.4
DCI-20250905340;ECI-20250905010;WOA250818519-00-001-014;J0600035B00.0;2#龙门图电线;沉锡;A板;正片;短边;;622.0;494.0;0.275;H0080;荣信;5;5;2.8;45.0;18.5;1.3;龙门;40;25;76.9;81.8;17.0;10.0;;;80.0;8;;是;;;孔铜;≥25;34.64;28.76;35.95;34.64;29.41;34.64;33;ACC;25.0;30.0;1;28.76;35.95;33.01;3.09;7.190000000000001;377673;J0600035B00.0;622.0;494.0;294.0;232.0;0.1/0.165;76.9;81.8;1.6;0.275;11722.0;5.818181818181818;307268.0;0.1;0.165;False;28.76;35.95;7.190000000000001;0.15040000000000006;3.7600000000000016;0.275
DCI-20250905340;ECI-20250905010;WOA250818519-00-001-014;J0600035B00.0;2#龙门图电线;沉锡;A板;正片;短边;;622.0;494.0;0.275;H0080;荣信;5;5;2.8;45.0;18.5;1.3;龙门;40;25;76.9;81.8;17.0;10.0;;;80.0;8;;是;;;孔铜;≥25;34.64;28.76;35.95;34.64;29.41;34.64;33;ACC;25.0;30.0;1;28.76;35.95;33.01;3.09;7.190000000000001;377675;J0600035B00.0;622.0;494.0;294.0;232.0;;;;;;;;307268.0;;;False;28.76;35.95;7.190000000000001;0.15040000000000006;3.7600000000000016;0.275
DCI-20250905371;ECI-20250821001;WOA250820577-00-001-001;J0200195A01.1;1#东威图电VCP线;沉锡;A板;正片;短边;0.71;622.0;436.0;0.3mm;;东威;5;5;28;35.0;18.5;2.1;东威;35;单点≥18，平均≥20;54.0;60.0;20.0;15.0;35;35;36.0;6;1;是;;;孔铜;≥18平均20;25.49;22.53;26.14;25.49;22.88;24.18;24.61;ACC;18.0;23.0;1;22.53;26.14;24.45;1.5;3.609999999999999;532251;J0200195A01.1;622.0;436.0;206.2;200.6;0.127/0.196;54.0;60.0;0.8;0.3;59758.0;2.666666666666667;271192.0;0.127;0.196;True;22.53;26.14;3.6099999999999994;0.2516666666666667;4.530000000000001;0.3
DCI-20250905372;ECI-20250822001;WOA250820578-00-001-001;J0200195A00.0;1#东威图电VCP线;沉锡;A板;正片;短边;0.71;622.0;436.0;0.3mm;H0080;荣信;5;5;28;35.0;18.5;2.1;东威;35;单点≥18，平均≥20;54.0;60.0;20.0;15.0;35;35;36.0;6;1;是;;;孔铜;≥18平均20;26.8;22.88;26.14;26.8;22.22;26.8;25.27;ACC;18.0;23.0;1;22.22;26.8;25.27;2.14;4.580000000000002;338590;J0200195A00.0;622.0;436.0;206.2;200.6;0.127/0.196;54.0;60.0;0.8;0.3;59758.0;2.666666666666667;271192.0;0.127;0.196;True;22.22;26.8;4.580000000000002;0.23444444444444437;4.219999999999999;0.3
DCI-20250905407;ECI-20250903010;WOA250830925-00-002-002;J0200549D00.0;2#龙门图电线;沉锡;A板;正片;短边;1.5;546.0;414.67;0.4;H0080;东威;5;5;28;45.0;18.5;2.1;龙门;38.4;单点≥20，平均≥25;56.31;53.82;13.0;10.0;;;60.0;8;;是;;;孔铜;≥20平均25;27.45;21.57;28.76;27.45;20.92;27.45;25.6;ACC;20.0;25.0;1;20.92;28.76;25.6;3.42;7.84;536957;J0200549D00.0;546.0;414.6667;390.0;262.3;0.28/0.2;56.31;53.82;1.6;0.4;9771.0;4.0;226408.0182;0.28;0.2;False;20.92;28.76;7.84;0.04600000000000008;0.9200000000000017;0.4
DCI-20250905446;ECI-20250703001;WOA250620588-00-002-002;JP4C231EA0;2#龙门图电线;沉金;A板;正片;短边;0.7(不含铜);622.0;546.0;0.3;;东威;5;5;28;50.0;18.5;2.1;龙门;38.4;20;51.0;49.0;16.0;10.0;;;60.0;8;;否;;;孔铜;≥20平均25;32.03;23.53;32.03;31.37;24.18;32.68;29.3;ACC;20.0;25.0;1;23.53;32.68;29.3;4.25;9.149999999999999;67914;JP4C231EA0;622.0;546.0;163.5;86.0;0.15/0.15;51.0;49.0;1.6;0.3;13860.0;5.333333333333334;339612.0;0.15;0.15;False;23.53;32.68;9.149999999999999;0.17650000000000005;3.530000000000001;0.3
DCI-20250905450;ECI-20250731001;WOA250728780-00-001-001;J0400749A01.0;2#龙门图电线;沉锡;A板;正片;短边;1;618.0;518.0;0.35;H0001;荣信;5;5;2.8;45.0;18.5;1.3;龙门;52.9;单点≥20，平均≥25;77.29;76.33;18.0;11.0;;;60.0;8;;是;;;孔铜;≥20平均25;26.8;22.88;28.76;28.76;23.53;28.76;26.58;ACC;20.0;25.0;1;22.88;28.76;26.58;2.73;5.880000000000003;514824;J0400749A01.0;618.0;518.0;294.0;248.0;0.15/0.2;77.29;76.33;1.6;0.35;29180.0;4.571428571428572;320124.0;0.15;0.2;False;22.88;28.76;5.880000000000003;0.14399999999999996;2.879999999999999;0.35
DCI-20250905554;ECI-20250704008;WOA250620591-00-003-004;JP4C230EA0;2#龙门图电线;沉金;A板;正片;短边;0.7(不含铜);614.0;536.0;0.3;H0080;东威;5;5;28;45.0;18.5;2.1;龙门;38.4;单点≥20，平均≥25;46.0;48.0;16.0;10.0;;;60.0;8;;否;;;孔铜;≥20平均25;31.37;24.48;30.07;32.03;24.49;31.37;28.96;ACC;20.0;25.0;1;24.48;32.03;28.97;3.53;7.550000000000001;63892;JP4C230EA0;614.0;536.0;168.0;82.0;0.2/0.15;46.0;48.0;1.6;0.3;20664.0;5.333333333333334;329104.0;0.2;0.15;False;24.48;32.03;7.550000000000001;0.22400000000000003;4.48;0.3
DCI-20250905597;ECI-20250905022;WOA250829885-00-002-002;J0600108D00.0;2#东威板电VCP线;沉锡;A板;正片;短边;;580.0;528.0;0.3;H0080;东威;≥35;单点≥25;28;45.0;48.75;0.8;;;;;;;;;;;;;;;;孔铜;≥25;34.64;26.8;34.64;35.95;27.45;35.3;32.46;ACC;25.0;30.0;1;26.8;35.95;32.46;4.17;9.150000000000002;507018;J0600108D00.0;580.0;528.0;268.2;249.0;;;;1.6;0.3;45309.0;5.333333333333334;306240.0;;;True;26.8;35.95;9.150000000000002;0.07200000000000002;1.8000000000000007;0.3
