Repository: BecaLiang/copper-thickness-consumption-tool

# Copper Usage

This projects provides a tool to calculate machine parameters for the pattern plating step at JST. Customer provided inputs like the desired thickness are combined with a safety margin to answer the question "What are my machine settings so I fulfill the customer required minimal thickness with a probability of 1 - margin?". To achieve this, a layer modelling the effect of our process on the minimal copper thickness is also contained.

## 1. Working Principles

The copper thickness tool is based on two functional entities. Firstly a tool to calculate the minimum thickness among all 6 measured points from all relevant inputs, implemented as an inheritance from _ThicknessCalcul

File: train_data.csv (part 28 of 37)
;Minimum Hole Diameter (mm);Customer Number;Full Board Plating_Production Line Equipment Name;Full Board Plating_Copper Surface Requirement (um);Full Board Plating_Hole Copper Requirement (um);Full Board Plating_Copper Current Density;Full Board Plating_Spray Frequency (HZ);Full Board Plating_Copper Plating Time (min);Full Board Plating_Board Speed (m/min);Pattern Plating_Production;Pattern Plating_Copper Surface Requirement (um);Pattern Plating_Hole Copper Requirement (um);Pattern Plating_Plated Area (GTL);Pattern Plating_Plated Area (GBL);Pattern Plating_Copper Current Density;Pattern Plating_Tin Plating Current Density;Pattern Plating_Spray Frequency|Copper (HZ);Pattern Plating_Spray Frequency|Tin (HZ);Pattern Plating_Copper Plating Time (min);Pattern Plating_Tin Plating Time (min);Pattern Plating_Board Speed (m/min);Is Hole Plugged;Not Plugged;Plugged;Inspection Item;Requirement;Measured Range 1;Measured Range 2;Measured Range 3;Measured Range 4;Measured Range 5;Measured Range 6;Average Value;Judgment;min_requirement;judgement_criteria;label;thickness_min;thickness_max;thickness_mean;thickness_std;thickness_range;mfgpartId;Part Number;Panel Length;Panel Width;Part Length;Part Width;Line width/spacing (mm);Graphic Area C Side %;Graphic Area S Side %;Board Thickness (mm);Min. hole size;Total Hole Quantity;Ratio;Panel Size;Line Width (mm);Line Spacing (mm);is_vcp;minimal_thickness;maximal_thickness;thickness_asymmetry;thickness_req_ratio;thickness_delta;minimum_hole_diameter
DCI-20250905606;ECI-20250905016;WOA250829899-00-001-002;J0200308D00.0;2#龙门图电线;沉锡;A板;正片;短边;1.5;622.0;492.0;0.5;H015;东威;5;5;28;45.0;18.5;2.1;龙门;≥70;单点≥20;45.0;44.0;15.0;12.0;;;60.0;8;;是;;;孔铜;≥20平均25;30.72;23.53;25.49;30.72;23.53;26.14;26.8;ACC;20.0;25.0;1;23.53;30.72;26.69;3.29;7.189999999999998;466174;J0200308D00.0;622.0;492.0;212.0;156.0;/;45.0;44.0;1.6;0.5;15986.0;3.2;306024.0;;;False;23.53;30.72;7.189999999999998;0.17650000000000005;3.530000000000001;0.5
DCI-20250905610;ECI-20250905024;WOA250829886-00-002-002;J0600113B00.0;2#东威板电VCP线;沉锡;A板;正片;短边;;600.0;528.0;0.25;H0080;东威;≥35;单点≥25;32;45.0;45.75;0.8;;;;;;;;;;;;;;;;孔铜;≥25;33.99;28.76;35.3;35.95;29.41;36.6;33.33;ACC;25.0;30.0;1;28.76;36.6;33.34;3.41;7.84;473578;J0600113B00.0;600.0;528.0;286.0;249.0;;;;1.6;0.25;46305.0;6.4;316800.0;;;True;28.76;36.6;7.84;0.15040000000000006;3.7600000000000016;0.25
DCI-20250905646;ECI-20250904009;WOA250828855-00-001-001;J0400373B00.0;2#龙门图电线;喷锡;A板;正片;短边;1.1;622.0;532.0;0.3;H0165;东威;5;5;28;45.0;18.5;2.1;龙门;35;单点≥18，平均≥20;45.0;35.0;14.5;10.0;;;60.0;8;;是;;;孔铜;≥18平均20;30.07;22.88;26.14;25.49;20.92;26.8;25.38;ACC;18.0;23.0;1;20.92;30.07;25.38;3.19;9.149999999999999;411966;J0400373B00.0;622.0;532.0;200.18;100.2;0.203/0.152;45.0;35.0;1.6;0.3;12793.0;5.333333333333334;330904.0;0.203;0.152;False;20.92;30.07;9.149999999999999;0.16222222222222232;2.9200000000000017;0.3
DCI-20250905687;ECI-20250904014;WOA250820590-00-003-003;J0400375A00.0;2#龙门图电线;喷锡;A板;正片;短边;0.36;600.0;470.0;0.325;H0080;东威;5;5;28;50.0;18.5;2.1;龙门;56;单点≥20，平均≥25;47.82;19.97;14.0;11.0;;;60.0;8;;否;;;孔铜;≥20平均25;32.03;24.84;31.37;30.72;24.49;32.68;29.35;ACC;20.0;25.0;1;24.49;32.68;29.36;3.69;8.190000000000001;376943;J0400375A00.0;600.0;470.0;351.0;222.0;0.2/0.204;41.6;47.6;1.65;0.325;2372.0;5.076923076923077;282000.0;0.2;0.204;False;24.49;32.68;8.190000000000001;0.22449999999999992;4.489999999999998;0.325
DCI-20250905728;ECI-20250905027;WOA250828846-00-001-003;J0400615A00.0;2#东威板电VCP线;沉金;A板;负片;短边;0.4;622.0;313.33;0.25mm;H0116;东威;30;单点18  平均20;28;35.0;48.75;0.8;;;;;;;;;;;;;否;;;孔铜;≥18平均≥20;24.18;20.92;23.53;24.84;20.92;23.53;22.98;ACC;18.0;23.0;1;20.92;24.84;22.99;1.67;3.919999999999998;454371;J0400615A00.0;622.0;313.33;117.5;96.3;;;;1.0;0.25;66266.0;4.0;194891.26;;;True;20.92;24.84;3.919999999999998;0.16222222222222232;2.9200000000000017;0.25
DCI-20250905737;ECI-20250905026;WOA250826774-00-001-003;JP40447LA0;1#东威图电VCP线;喷锡;A板;正片;短边;1.0(含铜);622.0;503.0;0.65;H0053;东威;5;5;28;45.0;18.5;2.1;东威;58;25;54.0;50.0;32.0;16.0;45;45;36.0;10;1;否;;;孔铜;≥25;31.37;29.41;35.95;33.99;29.72;34.64;32.51;ACC;25.0;30.0;1;29.41;35.95;32.51;2.73;6.540000000000003;35840;JP40447LA0;622.0;503.0;155.7;105.95;0.381/0.381;54.0;50.0;1.575;0.65;6288.0;2.423076923076923;312866.0;0.381;0.381;True;29.41;35.95;6.540000000000003;0.1764;4.41;0.65
DCI-20250906018;ECI-20250903017;WOA250820603-00-001-003;J0400521A00.0;2#龙门图电线;喷锡;A板;正片;短边;0.2;600.0;450.0;0.35;H0080;东威;5;5;28;45.0;18.5;2.1;龙门;55;单点≥20，平均≥25;44.0;37.65;15.0;10.0;;;60.0;8;;是;;;孔铜;≥18平均20;30.72;22.53;29.41;30.72;22.84;30.07;27.71;ACC;18.0;23.0;1;22.53;30.72;27.72;3.93;8.189999999999998;422970;J0400521A00.0;600.0;450.0;280.0;210.0;0.125/0.2;44.0;37.65;1.6;0.35;12173.0;4.571428571428572;270000.0;0.125;0.2;False;22.53;30.72;8.189999999999998;0.2516666666666667;4.530000000000001;0.35
DCI-20250906039;ECI-20250905011;WOA250904108-00-001-001;J0200576B00.0;2#龙门图电线;喷锡;A板;正片;短边;1.5;600.0;342.0;0.85mm;H0080;东威;5;5;28;45.0;18.5;2.1;龙门;70;单点≥18，平均≥20;59.72;80.89;14.0;12.0;;;60.0;8;;否;;;孔铜;≥18平均20;32.03;22.88;32.68;30.72;22.53;31.37;28.7;ACC;18.0;23.0;1;22.53;32.68;28.7;4.69;10.15;540657;J0200576B00.0;600.0;342.0;321.95;189.23;0.305/0.305;59.72;80.89;1.575;0.85;1820.0;1.852941176470588;205200.0;0.305;0.305;False;22.53;32.68;10.149999999999999;0.2516666666666667;4.530000000000001;0.85
DCI-20250906090;ECI-20250906001;WOA250901005-00-001-002;J0200612A00.0;2#龙门图电线;喷锡;A板;正片;短边;1.1;600.0;546.0;0.3;H0001;东威;5;5;28;45.0;18.5;2.1;龙门;35.56;25;62.0;54.0;18.0;10.0;;;70.0;8;;是;;;孔铜;≥25;33.99;29.41;33.33;32.03;29.41;33.99;32.02;ACC;25.0;30.0;1;29.41;33.99;32.03;2.15;4.580000000000002;472051;J0200612A00.0;600.0;546.0;175.0;140.0;0.25/0.355;62.0;54.0;1.2;0.3;70408.0;4.0;327600.0;0.25;0.355;False;29.41;33.99;4.580000000000002;0.1764;4.41;0.3
DCI-20250906232;ECI-20250512008;WOA250508165-00-002-002;JP2C269LB1;1#东威图电VCP线;喷锡;A板;正片;短边;0.9;580.0;536.0;0.75;;荣信;5;5;2.9ASD;40.0;18.0;1.3;东威;35;20;56.04;53.8;22.0;15.0;35;35;36.0;6;1;否;;;孔铜;≥20平均25;28.11;24.49;31.37;29.41;23.8;31.37;28.25;ACC;20.0;25.0;1;23.8;31.37;28.09;3.31;7.57;468900;JP2C269LB1;580.0;536.0;186.0;132.0;0.889/;56.04;53.8;1.0;0.75;7303.0;1.333333333333333;310880.0;0.889;;True;23.8;31.37;7.57;0.19000000000000003;3.8000000000000007;0.75
DCI-20250906265;ECI-20250906005;WOA250903049-00-001-001;J0200278A03.0;2#龙门图电线;喷锡;A板;正片;短边;1.1;600.0;503.0;0.25mm;H0080;荣信;5;5;28;45.0;18.5;2.1;龙门;≥38.4;单点≥20，平均≥25;64.0;57.0;14.5;10.0;;;60.0;10;;是;;;孔铜;≥20平均25;26.8;22.88;28.76;26.8;22.88;27.45;25.92;ACC;20.0;25.0;1;22.88;28.76;25.93;2.47;5.880000000000003;500578;J0200278A03.0;600.0;503.0;159.0;140.0;0.3/0.35;64.0;57.0;1.2;0.25;35057.0;4.8;301800.0;0.3;0.35;False;22.88;28.76;5.880000000000003;0.14399999999999996;2.879999999999999;0.25
DCI-20250906300;ECI-20250905013;WOA250830941-00-001-004;J0400788A00.0;2#东威板电VCP线;沉锡;A板;负片;短边;0.46;600.0;508.0;1.1mm;H0080;东威;60-95;单点≥20，平均≥25;17;50.0;43.3;0.9;;;;;;;;;;;;;否;;;孔铜;≥20平均25;28.11;24.84;28.76;27.45;24.84;28.76;27.12;ACC;20.0;25.0;1;24.84;28.76;27.13;1.84;3.920000000000002;532691;J0400788A00.0;600.0;508.0;160.0;140.0;;;;1.6;1.1;2176.0;1.454545454545455;304800.0;;;True;24.84;28.76;3.9200000000000017;0.242;4.84;1.1
DCI-20250906306;ECI-20250905014;WOA250827820-00-005-005;JP4C305TB0;2#东威板电VCP线;沉锡;A板;正片;短边;1.2;622.0;520.5;0.4;H0080;东威;≥35;单点≥20，平均≥25;21;45.0;48.75;0.8;;;;;;;;;;;;;是;;;孔铜;≥20平均25;33.33;24.18;32.03;31.37;24.84;31.37;29.52;ACC;20.0;25.0;1;24.18;33.33;29.52;3.95;9.149999999999999;234891;JP4C305TB0;622.0;520.5;142.6;118.85;;;;1.5;0.4;9846.0;3.75;323751.0;;;True;24.18;33.33;9.149999999999999;0.209;4.18;0.4
DCI-20250906332;ECI-20250508011;WOA250506069-00-001-003;JB2C309LB1;2#龙门图电线;喷锡;A板;正片;短边;1.5(含铜);564.0;460.0;0.45;;东威;5;5;28;50.0;18.5;2.1;龙门;34;25;64.0;62.0;16.0;10.0;;;70.0;8;;是;;;孔铜;≥25;33.99;28.76;33.33;34.64;28.76;32.68;32.02;ACC;25.0;30.0;1;28.76;34.64;32.03;2.61;5.879999999999999;55619;JB2C309LB1;564.0;460.0;322.0;218.6;0.3/;64.0;62.0;1.6;0.45;12744.0;3.555555555555556;259440.0;0.3;;False;28.76;34.64;5.879999999999999;0.15040000000000006;3.7600000000000016;0.45
DCI-20250906367;ECI-20250904018;WOA250820602-00-002-002;J0200212B00.0;2#龙门图电线;沉锡;A板;正片;短边;1.5;560.0;516.0;0.45;H0080;东威;5;5;28;45.0;18.5;2.1;龙门;35-55;25;44.0;52.0;18.0;10.0;;;70.0;8;;否;;;孔铜;≥25;33.33;28.11;33.99;32.68;28.11;32.03;31.37;ACC;25.0;30.0;1;28.11;33.99;31.38;2.61;5.880000000000003;473924;J0200212B00.0;560.0;516.0;270.2;246.8;0.4/0.353;44.0;52.0;1.6;0.45;16612.0;3.555555555555556;288960.0;0.4;0.353;False;28.11;33.99;5.880000000000003;0.12439999999999998;3.1099999999999994;0.45
DCI-20250906580;ECI-20250906014;WOA250903051-00-003-004;J0200392A00.0;2#龙门图电线;喷锡;A板;正片;短边;1.5;622.0;496.0;0.5;H0080;东威;5;5;28;45.0;18.5;2.1;龙门;≥55;单点≥18，平均≥20;48.0;51.0;13.5;10.0;;;60.0;8;;是;;;孔铜;≥18平均20;32.03;22.22;32.68;32.68;22.53;31.37;28.91;ACC;18.0;23.0;1;22.22;32.68;28.92;5.09;10.46;390455;J0200392A00.0;622.0;496.0;361.5;235.1;0.3/0.3;47.77;51.69;1.6;0.5;9302.0;3.2;308512.0;0.3;0.3;False;22.22;32.68;10.46;0.23444444444444437;4.219999999999999;0.5
DCI-20250906601;ECI-20250905015;WOA250903063-00-001-001;JB21366LA1;2#龙门图电线;喷锡;A板;正片;短边;1.1;622.0;520.5;0.3;H0116;东威;5;5;28;45.0;18.5;2.1;龙门;≥38.4;单点≥20，平均≥25;66.0;66.0;15.0;10.0;;;60.0;8;;是;;;孔铜;≥20平均25;26.8;22.22;28.76;26.14;22.22;28.11;25.7;ACC;20.0;25.0;1;22.22;28.76;25.71;2.86;6.540000000000003;536765;JB21366LA1;622.0;520.5;144.1;79.7;/;66.0;66.0;1.2;0.3;58902.0;4.0;323751.0;;;False;22.22;28.76;6.540000000000003;0.11099999999999995;2.219999999999999;0.3
DCI-20250906620;ECI-20250906021;WOA250903053-00-005-008;J0200601A00.0;2#龙门图电线;沉锡;A板;正片;短边;1.5;520.0;405.0;0.5mm;H0080;东威;5;5;28;45.0;18.5;2.1;龙门;65-95;单点20  平均25;46.0;48.0;18.0;12.0;;;60.0;8;;否;;;孔铜;≥20平均25;25.49;22.88;28.11;24.84;22.88;25.84;25;ACC;20.0;25.0;1;22.88;28.11;25.01;1.98;5.23;465939;J0200601A00.0;520.0;405.0;222.0;161.0;0.25/0.25;46.21;48.7;1.6;0.5;3969.0;3.2;210600.0;0.25;0.25;False;22.88;28.11;5.23;0.14399999999999996;2.879999999999999;0.5
DCI-20250906628;ECI-20250906012;WOA250415491-00-015-015;JB4C420LC0;2#龙门图电线;喷锡;A板;正片;短边;0.7100（不含铜）;622.0;520.5;0.45;H0080;东威;5;5;28;45.0;18.5;2.1;龙门;≥38.4;单点≥25;66.0;65.0;18.0;10.0;;;70.0;8;;否;;;孔铜;≥25;31.37;29.41;29.41;29.41;27.45;29.41;29.41;ACC;25.0;30.0;1;27.45;31.37;29.41;1.24;3.920000000000002;89462;JB4C420LC0;622.0;520.5;290.0;180.0;0.15/0.15;66.0;65.0;1.6;0.45;34172.0;3.555555555555556;323751.0;0.15;0.15;False;27.45;31.37;3.9200000000000017;0.09799999999999998;2.4499999999999993;0.45
DCI-20250907038;ECI-20250905002;WOA250829891-00-001-001;J0200100B01.0;2#龙门图电线;喷锡;A板;正片;短边;1.5;546.0;362.0;0.35;H0001;东威;5;5;28;45.0;18.5;2.1;龙门;35;单点≥20，平均≥25;69.0;70.0;15.0;10.0;;;60.0;8;;是;;;孔铜;≥20平均25;26.14;22.22;30.07;24.18;22.88;30.07;25.92;ACC;20.0;25.0;1;22.22;30.07;25.93;3.48;7.850000000000001;307248;J0200100B01.0;546.0;362.0;342.0;103.0;0.2/0.2;69.0;70.0;1.6;0.35;39533.0;4.571428571428572;197652.0;0.2;0.2;False;22.22;30.07;7.850000000000001;0.11099999999999995;2.219999999999999;0.35
DCI-20250907057;ECI-20250906020;WOA250822664-00-001-002;JP40428LB0;2#龙门图电线;喷锡;A板;正片;短边;0.8(含铜);622.0;470.0;0.65;H0053;东威;5;5;28;35.0;18.5;2.1;龙门;58;25;27.0;37.0;18.0;12.0;;;60.0;8;;否;;;孔铜;≥25;33.3;30.0;34.64;37.26;29.41;35.3;33.33;ACC;25.0;30.0;1;29.41;37.26;33.32;3.08;7.849999999999998;60516;JP40428LB0;622.0;470.0;222.0;118.0;0.38/0.43;27.0;37.0;1.575;0.65;6160.0;2.423076923076923;292340.0;0.38;0.43;False;29.41;37.26;7.849999999999998;0.1764;4.41;0.65
DCI-20250907220;ECI-20250905005;RPA1250814436-00-001-001;J0200016B01.1;2#龙门图电线;喷锡;A板;正片;短边;1.4;533.0;355.5;0.45;H0080;东威;5;5;28;45.0;18.5;2.1;龙门;38.4;20;34.3;35.9;14.5;10.0;;;60.0;8;;否;;;孔铜;≥20;31.38;24.62;26.46;28.92;23.18;28.31;27.14;ACC;20.0;25.0;1;23.18;31.38;27.14;3.0;8.2;533147;J0200016B01.1;533.0;355.5;340.0;170.0;0.2/0.2;34.3;35.9;1.5;0.45;4825.0;3.333333333333333;189481.5;0.2;0.2;False;23.18;31.38;8.2;0.15899999999999997;3.1799999999999997;0.45
DCI-20250907304;ECI-20250907005;WOA250820605-00-001-004;J0400449B00.0;1#东威图电VCP线;喷锡;A板;正片;短边;1.1;622.0;438.0;0.5mm;H0080;东威;5;5;28;45.0;18.5;2.1;东威;52.9;单点≥20，平均≥25;69.0;69.5;27.0;15.0;50;40;36.0;6;1;是;;;孔铜;≥20平均25;29.54;21.54;30.15;29.54;22.77;26.46;26.66;ACC;20.0;25.0;1;21.54;30.15;26.67;3.75;8.61;522604;J0400449B00.0;622.0;438.0;298.0;205.78;0.214/0.2;69.0;69.5;1.6;0.5;11235.0;3.2;272436.0;0.214;0.2;True;21.54;30.15;8.61;0.07699999999999996;1.5399999999999991;0.5
DCI-20250907328;ECI-20250907006;RPA1250814426-00-001-001;J0400767A00.0;1#东威图电VCP线;沉锡;A板;正片;短边;1;470.0;458.0;0.5;H0176;东威;5;5;28;45.0;18.5;2.1;东威;52.5;25-55;67.67;67.44;33.0;16.0;50;40;36.0;6;1;否;;;孔铜;25-55;34.64;30.07;33.33;34.64;29.41;35.3;32.89;ACC;25.0;30.0;0;29.41;35.3;32.9;2.54;5.889999999999997;518894;J0400767A00.0;470.0;458.0;438.0;216.0;0.25/0.249;67.67;67.44;1.55;0.5;4488.0;3.1;215260.0;0.25;0.249;True;29.41;35.3;5.889999999999997;0.1764;4.41;0.5
DCI-20250907380;ECI-20250906006;WOA250901017-00-001-001;P0400169A00.0;2#东威板电VCP线;沉金;A板;负片;短边;1;500.0;344.0;0.25;H0080;东威;≥35;单点≥15;18;45.0;48.8;0.8;;;;;;;;;;;;;;;;孔铜;≥15;28.76;20.26;30.07;28.76;19.61;27.45;25.81;ACC;15.0;20.0;0;19.61;30.07;25.82;4.64;10.46;538464;P0400169A00.0;500.0;344.0;320.0;152.2;;;;1.6;0.25;12905.0;6.4;172000.0;;;True;19.61;30.07;10.46;0.3073333333333333;4.609999999999999;0.25
DCI-20250907419;ECI-20250904005;WOA250830924-00-001-002;J0200548D00.0;2#龙门图电线;沉锡;A板;正片;短边;1.5;546.0;414.67;0.4;H0080;东威;5;5;28;45.0;18.5;2.1;龙门;38.4;单点≥20，平均≥25;56.86;53.75;13.5;10.0;;;60.0;8;;是;;;孔铜;≥20平均25;28.76;24.18;28.11;26.8;23.53;27.45;26.47;ACC;20.0;25.0;1;23.53;28.76;26.47;2.14;5.23;536951;J0200548D00.0;546.0;414.6667;390.0;262.3;0.25/0.2;56.86;53.75;1.6;0.4;10495.0;4.0;226408.0182;0.25;0.2;False;23.53;28.76;5.23;0.17650000000000005;3.530000000000001;0.4
DCI-20250907437;ECI-20250907011;WOA250823693-00-001-004;JB40458LA2;2#龙门图电线;喷锡;A板;正片;短边;0.6;580.0;518.0;0.275;H0116;东威;5;5;28;45.0;18.5;1.3;龙门;38.4;单点≥20，平均≥25;61.26;56.04;14.5;10.0;;;60.0;8;;是;;;孔铜;≥20平均25;27.45;24.18;28.11;26.8;24.84;26.14;26.25;ACC;20.0;25.0;1;24.18;28.11;26.25;1.52;3.93;515245;JB40458LA2;580.0;518.0;163.3;109.0;0.2/0.2;61.26;56.04;1.2;0.275;60322.0;4.363636363636363;300440.0;0.2;0.2;False;24.18;28.11;3.9299999999999997;0.209;4.18;0.275
DCI-20250907551;ECI-20250904017;WOA250825743-00-001-001;J0400534A00.0;2#龙门图电线;喷锡;A板;正片;短边;1.5;622.0;482.0;0.55mm;H0080;东威;5;5;28;45.0;18.5;2.1;龙门;56;单点≥20，平均≥25;47.82;49.97;15.0;11.0;;;60.0;8;;否;;;孔铜;≥20平均25;31.37;24.84;30.07;32.03;24.84;30.72;28.97;ACC;20.0;25.0;1;24.84;32.03;28.98;3.27;7.190000000000001;445751;J0400534A00.0;622.0;482.0;357.5;228.0;0.25/0.25;47.82;49.97;2.0;0.55;5206.0;3.636363636363636;299804.0;0.25;0.25;False;24.84;32.03;7.190000000000001;0.242;4.84;0.55
DCI-20250907591;ECI-20250907001;WOA250829903-00-002-002;J0600057A00.0;2#龙门图电线;沉锡;A板;正片;短边;;622.0;546.0;0.35;H0080;荣信;5;5;2.8;45.0;18.5;1.3;龙门;35;25;32.0;53.0;17.0;10.0;;;70.0;8;;是;;;孔铜;≥25;33.99;29.07;35.3;34.64;28.76;35.95;33.11;ACC;25.0;30.0;1;28.76;35.95;32.95;3.2;7.190000000000001;317444;J0600057A00.0;622.0;546.0;233.35;170.0;0.2/0.2;32.0;53.0;1.6;0.35;11005.0;4.571428571428572;339612.0;0.2;0.2;False;28.76;35.95;7.190000000000001;0.15040000000000006;3.7600000000000016;0.35
DCI-20250907592;ECI-20250830001;WOA250827826-00-002-002;J0200778A00.0;2#龙门图电线;喷锡;A板;正片;短边;1.4;470.0;338.0;0.3;H0080;荣信;5;5;2.6ASD;50.0;35.0;1.3;龙门;35;20;43.52;51.92;16.0;10.0;;;60.0;10;;否;;;孔铜;≥20;32.03;23.53;31.37;32.68;23.53;31.37;29.08;ACC;20.0;25.0;1;23.53;32.68;29.09;4.33;9.149999999999999;530900;J0200778A00.0;470.0;338.0;318.0;220.0;0.3/0.3;43.52;51.92;1.5;0.3;3349.0;5.0;158860.0;0.3;0.3;False;23.53;32.68;9.149999999999999;0.17650000000000005;3.530000000000001;0.3
DCI-20250907605;ECI-20250907021;WOA250828861-00-001-001;JP4C269EB0;2#龙门图电线;沉金;A板;正片;短边;0.35（不含铜）;620.0;520.5;0.35;H0080;东威;5;5;28;40.0;18.5;2.1;龙门;33.4;单点18  平均20;59.0;61.0;13.0;11.0;;;60.0;8;;否;;;孔铜;≥18平均20;32.68;21.57;29.41;31.37;22.88;32.68;28.43;ACC;18.0;23.0;1;21.57;32.68;28.43;4.97;11.11;77827;JP4C269EB0;620.0;520.5;188.0;117.0;0.2/0.2;59.0;61.0;1.0;0.35;8673.0;2.857142857142857;322710.0;0.2;0.2;False;21.57;32.68;11.11;0.19833333333333336;3.5700000000000003;0.35
DCI-20250907658;ECI-20250906019;WOA250905118-00-006-019;J0200758A00.0;1#东威图电VCP线;喷锡;A板;正片;短边;1.4(含铜);580.0;356.0;0.35;H0080;东威;5;5;28;45.0;18.5;2.1;东威;38.4;20;48.45;29.58;28.0;15.0;50;40;36.0;6;1;否;;;孔铜;≥20;31.37;23.53;32.03;30.07;25.49;31.37;28.97;ACC;20.0;25.0;0;23.53;32.03;28.98;3.57;8.5;523147;J0200758A00.0;580.0;356.0;335.5;180.0;0.2/0.2;48.45;29.58;1.5;0.35;;4.285714285714286;206480.0;0.2;0.2;True;23.53;32.03;8.5;0.17650000000000005;3.530000000000001;0.35
DCI-20250907671;ECI-20250907007;WOA250903077-00-001-001;P0400169B00.0;2#东威板电VCP线;光铜板;A板;负片;短边;1;500.0;344.0;0.25;H0149;东威;35;15;18;50.0;43.3;0.9;;;;;;;;;;;;;是;;;孔铜;≥15;26.14;18.3;26.8;27.45;20.92;28.11;24.62;ACC;15.0;20.0;0;18.3;28.11;24.62;4.02;9.809999999999999;539044;P0400169B00.0;500.0;344.0;500.0;344.0;;;;;0.25;12905.0;;172000.0;;;True;18.3;28.11;9.809999999999999;0.22000000000000006;3.3000000000000007;0.25
DCI-20250908079;ECI-20250908003;WOA250904082-00-001-001;JP21811LA0;2#东威板电VCP线;喷锡;A板;负片;短边;1.9(含铜);554.0;506.0;0.75;H0053;东威;35;25;27;50.0;48.75;0.8;;;;;;;;;;;;;否;;;孔铜;≥25;36.6;28.76;35.95;35.3;27.45;36.6;33.44;ACC;25.0;30.0;1;27.45;36.6;33.44;4.18;9.150000000000002;33638;JP21811LA0;554.0;506.0;132.0;120.0;;;;2.0;0.75;25584.0;2.666666666666667;280324.0;;;True;27.45;36.6;9.150000000000002;0.09799999999999998;2.4499999999999993;0.75
DCI-20250908080;ECI-20250908001;WOA250903046-00-001-001;JS21699LA0;2#东威板电VCP线;喷锡;A板;负片;短边;0.9(含铜);397.0;452.0;0.65;H0053;东威;35;单点18  平均20;23;35.0;48.75;0.8;;;;;;;;;;;;;否;;;孔铜;≥18平均≥20;23.53;21.57;24.18;24.18;22.22;24.18;23.31;ACC;18.0;23.0;1;21.57;24.18;23.31;1.14;2.609999999999999;16289;JS21699LA0;397.0;452.0;124.18;106.39;;;;1.0;0.65;9620.0;1.538461538461538;179444.0;;;True;21.57;24.18;2.6099999999999994;0.19833333333333336;3.5700000000000003;0.65
DCI-20250908081;ECI-20250908002;WOA250904086-00-002-004;J0200597A00.0;2#东威板电VCP线;沉锡;A板;负片;短边;1.5;470.0;430.0;0.5mm;H0080;东威;35;单点20   平均25;31;45.0;48.75;0.8;;;;;;;;;;;;;否;;;孔铜;≥20平均≥25;32.68;24.84;32.68;32.03;24.49;33.99;30.11;ACC;20.0;25.0;1;24.49;33.99;30.12;4.27;9.500000000000004;464768;J0200597A00.0;470.0;430.0;408.6;204.0;;;;1.6;0.5;3734.0;3.2;202100.0;;;True;24.49;33.99;9.500000000000004;0.22449999999999992;4.489999999999998;0.5
DCI-20250908184;ECI-20250907016;WOA250822668-00-001-002;JP40423EB2;2#龙门图电线;沉金;A板;正片;短边;0.7100（不含铜）;610.0;442.0;0.3;H0053;荣信;5;5;2.8;45.0;18.5;1.3;龙门;28;单点≥20，平均≥25;43.0;42.0;15.0;10.0;;;60.0;8;;是;;;孔铜;≥20平均25;30.07;24.84;33.33;29.41;22.22;33.33;28.86;ACC;20.0;25.0;1;22.22;33.33;28.87;4.52;11.11;61236;JP40423EB2;610.0;442.0;191.77;135.62;0.254/0.2;43.0;42.0;1.676;0.3;5517.0;5.586666666666667;269620.0;0.254;0.2;False;22.22;33.33;11.11;0.11099999999999995;2.219999999999999;0.3
DCI-20250908242;ECI-20250822009;WOA250809273-00-001-001;JB40513LB3;2#龙门图电线;喷锡;A板;正片;短边;0.6;546.0;417.33;0.3;;东威;5;5;28;50.0;18.5;2.1;龙门;33.4;18;54.0;62.0;15.0;10.0;;;60.0;8;;是;;;孔铜;≥18平均20;26.14;22.88;26.8;25.49;20.92;25.49;24.62;ACC;18.0;23.0;1;20.92;26.8;24.62;2.25;5.879999999999999;109504;JB40513LB3;546.0;417.33;131.5;104.0;0.2/0.35;54.0;62.0;1.2;0.3;40992.0;4.0;227862.18;0.2;0.35;False;20.92;26.8;5.879999999999999;0.16222222222222232;2.9200000000000017;0.3
DCI-20250908247;ECI-20250907004;WOA250829917-00-001-001;JA40441LA1;2#龙门图电线;喷锡;A板;正片;短边;0.6;624.0;480.0;0.3;H0116;荣信;5;5;2.8;45.0;18.5;1.3;龙门;38.4;单点≥20，平均≥25;62.0;56.0;14.0;10.0;;;60.0;8;是;;;;孔铜;≥20平均25;28.11;22.22;27.45;28.76;23.53;27.54;26.26;ACC;20.0;25.0;1;22.22;28.76;26.27;2.7;6.540000000000003;521772;JA40441LA1;624.0;480.0;151.9;88.7;0.25/0.213;62.0;56.0;1.2;0.3;51034.0;4.0;299520.0;0.25;0.213;False;22.22;28.76;6.540000000000003;0.11099999999999995;2.219999999999999;0.3
DCI-20250908273;ECI-20250907010;WOA250827812-00-004-004;JP4C221TC1;2#龙门图电线;沉锡;A板;正片;短边;1.1;600.0;506.0;0.3mm;H0080;东威;5;5;28;50.0;18.5;2.1;龙门;70;20;22.0;25.0;15.0;12.0;;;60.0;8;;是;;;孔铜;≥20平均25;31.37;23.53;28.76;33.33;24.84;28.76;28.43;ACC;20.0;25.0;1;23.53;33.33;28.43;3.74;9.799999999999997;444291;JP4C221TC1;600.0;506.0;142.6;118.85;0.2/0.36;22.0;25.0;1.5;0.3;28153.0;5.0;303600.0;0.2;0.36;False;23.53;33.33;9.799999999999997;0.17650000000000005;3.530000000000001;0.3
DCI-20250908301;ECI-20250907019;WOA250901012-00-001-001;J0400818A00.0;2#龙门图电线;喷锡;A板;正片;短边;0.7;600.0;517.0;0.325mm;H0171;东威;5;5;28;45.0;18.5;2.1;龙门;70;单点≥18，平均≥20;27.8;34.8;16.0;12.0;;;60.0;8;;是;;;孔铜;≥18平均20;23.53;20.26;24.84;23.53;20.26;24.18;22.76;ACC;18.0;23.0;1;20.26;24.84;22.77;2.0;4.579999999999998;537117;J0400818A00.0;600.0;517.0;163.0;142.0;0.254/0.203;27.8;34.8;1.6;0.325;7978.0;4.923076923076923;310200.0;0.254;0.203;False;20.26;24.84;4.579999999999998;0.12555555555555564;2.2600000000000016;0.325
DCI-20250908320;ECI-20250908014;WOA250903067-00-004-009;JP2C199LC0;2#龙门图电线;喷锡;A板;正片;短边;1.50(含铜);608.0;470.0;0.45;H0080;东威;5;5;28;45.0;18.5;2.1;龙门;70;单点≥18，平均≥20;48.0;31.0;14.0;12.0;;;60.0;8;;是;;;孔铜;≥18平均20;24.18;20.92;25.49;24.84;20.26;24.84;23.42;ACC;18.0;23.0;1;20.26;25.49;23.42;2.24;5.229999999999997;16621;JP2C199LC0;608.0;470.0;223.8;194.4;0.3/0.312;48.0;31.0;1.6;0.45;21154.0;3.555555555555556;285760.0;0.3;0.312;False;20.26;25.49;5.229999999999997;0.12555555555555564;2.2600000000000016;0.45
DCI-20250908329;ECI-20250908012;RPA1250818517-00-001-001;J0200700A00.0;2#龙门图电线;喷锡;A板;正片;短边;1.5;622.0;349.66;0.4mm;H0176;东威;5;5;28;45.0;18.5;2.1;龙门;35;25;45.9;50.92;17.0;10.0;;;70.0;8;;是;;;孔铜;≥25;38.56;28.16;36.6;37.26;29.54;36.6;34.45;ACC;25.0;30.0;1;28.16;38.56;34.45;4.42;10.4;510584;J0200700A00.0;622.0;349.66;332.0;194.0;0.252/0.237;45.9;50.92;1.55;0.4;9198.0;3.875;217488.52;0.252;0.237;False;28.16;38.56;10.400000000000002;0.1264;3.16;0.4
DCI-20250908338;ECI-20250906004;WOA250902019-00-003-003;J0400625A00.0;2#龙门图电线;喷锡;A板;正片;短边;0.6;580.0;326.0;0.4mm;H0080;东威;5;5;28;45.0;18.5;2.1;龙门;≥35;"单点≥20，平均≥25;";30.0;31.0;15.0;10.0;;;60.0;8;;是;;;孔铜;≥20平均25;28.76;23.53;29.41;28.76;23.53;29.41;27.23;ACC;20.0;25.0;1;23.53;29.41;27.23;2.88;5.879999999999999;467994;J0400625A00.0;580.0;326.0;302.0;274.0;0.203/0.203;30.0;31.0;1.6;0.4;4659.0;4.0;189080.0;0.203;0.203;False;23.53;29.41;5.879999999999999;0.17650000000000005;3.530000000000001;0.4
DCI-20250908376;ECI-20250907013;WOA250903047-00-001-004;J0200440A00.1;2#龙门图电线;沉锡;A板;正片;短边;1.5;622.0;332.0;0.5;H0080;东威;2025-12-15 00:00:00;5;28;45.0;27.8;1.4;龙门;83.7;25;67.08;73.52;19.0;14.0;;;70.0;8;;否;;;孔铜;≥25;37.26;29.41;35.3;36.6;29.41;36.6;34.09;ACC;25.0;30.0;1;29.41;37.26;34.1;3.69;7.849999999999998;501839;J0200440A00.1;622.0;332.0;311.5;200.0;0.3/0.3;67.08;73.52;1.6;0.5;13295.0;3.2;206504.0;0.3;0.3;False;29.41;37.26;7.849999999999998;0.1764;4.41;0.5
DCI-20250908478;ECI-20250908016;WOA250901004-00-001-003;J0400403A00.0;2#龙门图电线;喷锡;A板;正片;短边;0.7;622.0;537.0;0.4;H0154;东威;5;5;28;45.0;18.5;2.1;龙门;70;单点≥20，平均≥25;28.24;37.4;14.0;12.0;;;60.0;8;;是;;;孔铜;≥20平均25;26.8;22.22;27.45;26.8;20.92;26.8;25.16;ACC;20.0;25.0;1;20.92;27.45;25.17;2.83;6.529999999999998;382898;J0400403A00.0;622.0;537.0;214.0;169.0;0.203/0.201;28.24;37.4;1.6;0.4;8034.0;4.0;334014.0;0.203;0.201;False;20.92;27.45;6.529999999999998;0.04600000000000008;0.9200000000000017;0.4
DCI-20250908483;ECI-20250906017;WOA250825753-00-002-002;J0200414A00.0;2#龙门图电线;喷锡;A板;正片;短边;1.5;600.0;501.0;0.4mm;H0080;东威;5;5;28;45.0;18.5;2.1;龙门;≥35;单点≥20，平均≥25;48.0;64.0;14.5;10.0;;;60.0;8;;否;;;孔铜;≥20平均25;28.76;24.49;27.45;28.11;22.22;28.76;26.63;ACC;20.0;25.0;1;22.22;28.76;26.63;2.68;6.540000000000003;394113;J0200414A00.0;600.0;501.0;159.0;143.0;0.25/0.25;47.75;64.47;1.6;0.4;3924.0;4.0;300600.0;0.25;0.25;False;22.22;28.76;6.540000000000003;0.11099999999999995;2.219999999999999;0.4
DCI-20250908585;ECI-20250411001;WOA250403070-00-003-003;J0400563A00.0;1#东威图电VCP线;沉锡;A板;正片;短边;0.36;600.0;506.0;0.35;H0001;东威;5;5;28;40.0;18.5;2.1;东威;70;20;28.45;39.02;22.0;16.0;35;30;36.0;6;1;是;;;孔铜;≥20平均25;29.41;24.18;30.07;29.41;24.14;30.72;27.7;ACC;20.0;25.0;1;24.14;30.72;27.99;3.01;6.579999999999998;433062;J0400563A00.0;600.0;506.0;330.0;240.0;0.20/0.196;28.45;39.02;1.0;0.35;11642.0;2.857142857142857;303600.0;0.2;0.196;True;24.14;30.72;6.579999999999998;0.20700000000000002;4.140000000000001;0.35
DCI-20250908594;ECI-20250906003;WOA250903067-00-001-009;JP2C199LC0;1#东威图电VCP线;喷锡;A板;正片;短边;1.50(含铜);608.0;470.0;0.45;H0080;东威;5;5;28;45.0;18.5;2.1;东威;≥70;单点≥18，平均≥20;48.0;31.0;27.0;16.0;45;45;36.0;6;1;是;;;孔铜;≥18平均20;24.84;21.57;26.14;24.18;22.22;26.8;24.29;ACC;18.0;23.0;1;21.57;26.8;24.29;2.08;5.23;16621;JP2C199LC0;608.0;470.0;223.8;194.4;0.3/0.312;48.0;31.0;1.6;0.45;21154.0;3.555555555555556;285760.0;0.3;0.312;True;21.57;26.8;5.23;0.19833333333333336;3.5700000000000003;0.45
DCI-20250908617;ECI-20250908021;WOA250903057-00-001-003;J0200611A01.0;1#东威图电VCP线;喷锡;A板;正片;短边;1.1;600.0;456.0;0.4;H0001;荣信;5;5;2.8;45.0;18.5;1.3;东威;38.4;单点≥20，平均≥25;69.0;65.0;24.0;15.0;45;40;36.0;6;1;是;;;孔铜;≥20平均25;31.37;22.88;30.72;29.41;23.53;29.41;27.88;ACC;20.0;25.0;1;22.88;31.37;27.89;3.71;8.490000000000002;499715;J0200611A01.0;600.0;456.0;143.5;216.5;0.25/;69.0;65.0;1.2;0.4;47056.0;3.0;273600.0;0.25;;True;22.88;31.37;8.490000000000002;0.14399999999999996;2.879999999999999;0.4
DCI-20250908634;ECI-20250908018;WOA250826768-00-001-004;J0400562A00.0;2#龙门图电线;沉锡;A板;正片;短边;0.36;600.0;486.0;0.3;H0001;东威;5;5;28;40.0;18.5;2.1;龙门;70;"单点≥20，平均≥25;";28.7;24.64;12.0;12.0;;;60.0;8;;是;;;孔铜;≥20平均25;30.72;24.45;29.41;30.07;24.84;30.07;28.26;ACC;20.0;25.0;1;24.45;30.72;28.26;2.83;6.27;433016;J0400562A00.0;600.0;486.0;330.0;230.0;0.20/0.20;28.7;34.64;1.0;0.3;10638.0;3.333333333333333;291600.0;0.2;0.2;False;24.45;30.72;6.27;0.22249999999999998;4.449999999999999;0.3
DCI-20250908692;ECI-20250907018;WOA250903044-00-001-003;JP22081EA0;2#龙门图电线;沉金;A板;正片;短边;1.5;580.0;468.0;0.3;H0085;东威;5;5;28;45.0;18.5;2.1;龙门;35;单点≥18，平均≥20;60.0;79.0;13.0;10.0;;;60.0;8;;是;;;孔铜;≥18平均20;31.37;22.22;30.07;30.07;21.57;30.72;27.67;ACC;18.0;23.0;1;21.57;31.37;27.67;4.5;9.8;78598;JP22081EA0;580.0;468.0;279.4;215.9;0.152/0.152;60.0;79.0;1.575;0.3;26428.0;5.25;271440.0;0.152;0.152;False;21.57;31.37;9.8;0.19833333333333336;3.5700000000000003;0.3
DCI-20250908781;ECI-20250908013;WOA250905124-00-001-001;J0400115C00.0;2#龙门图电线;沉锡;A板;正片;短边;0.41;622.0;470.0;0.3mm;H0080;东威;5;5;28;45.0;18.5;2.1;龙门;38.4;单点≥20，平均≥25;52.4;55.8;15.0;10.0;;;60.0;8;;是;;;孔铜;≥20平均25;28.11;24.18;28.11;28.11;23.53;24.84;26.41;ACC;20.0;25.0;1;23.53;28.11;26.15;2.19;4.579999999999998;390563;J0400115C00.0;622.0;470.0;290.0;222.0;0.18/0.199;52.4;55.8;1.63;0.3;36905.0;5.433333333333334;292340.0;0.18;0.199;False;23.53;28.11;4.579999999999998;0.17650000000000005;3.530000000000001;0.3
DCI-20250909078;ECI-20250906018;WOA250830938-00-002-002;JB2C596TC0;1#东威图电VCP线;沉锡;A板;正片;短边;1.4;586.0;347.0;0.5;H0080;东威;5;5;28;45.0;18.5;2.1;东威;＞52.9;25-55;69.0;76.0;31.0;16.0;45;45;36.0;6;1;否;;;孔铜;25-55;33.99;28.11;32.03;34.64;28.76;33.99;31.92;ACC;25.0;30.0;1;28.11;34.64;31.92;2.85;6.530000000000001;62927;JB2C596TC0;586.0;347.0;331.4;282.0;0.2/0.2;69.0;76.0;1.55;0.5;12466.0;3.1;203342.0;0.2;0.2;True;28.11;34.64;6.530000000000001;0.12439999999999998;3.1099999999999994;0.5
DCI-20250909168;ECI-20250908007;WOA250906162-00-001-003;J0200760A00.0;1#东威图电VCP线;喷锡;A板;正片;短边;1.5;600.0;539.0;0.8mm;H0080;东威;5;5;28;45.0;18.5;2.1;东威;70;单点≥18，平均≥20;46.0;58.0;22.0;16.0;50;40;36.0;6;1;否;;;孔铜;≥18平均20;26.8;22.88;28.76;27.45;22.22;26.8;25.81;ACC;18.0;23.0;1;22.22;28.76;25.82;2.64;6.540000000000003;538128;J0200760A00.0;600.0;539.0;201.41;112.0;0.305/0.324;46.0;58.0;1.6;0.8;4212.0;2.0;323400.0;0.305;0.324;True;22.22;28.76;6.540000000000003;0.23444444444444437;4.219999999999999;0.8
DCI-20250909203;ECI-20250907022;WOA250829910-00-001-006;J0400027C01.0;2#龙门图电线;沉锡;A板;正片;短边;1.2;622.0;505.0;0.4;H0080;东威;5;5;28;45.0;18.5;2.1;龙门;35;25;40.0;40.0;17.0;10.0;;;70.0;8;;是;;;孔铜;≥25;33.99;26.8;30.72;32.03;26.8;30.07;30.06;ACC;25.0;30.0;1;26.8;33.99;30.07;2.86;7.190000000000001;529568;J0400027C01.0;622.0;505.0;284.0;194.6;0.305/0.9;40.0;40.0;1.5;0.4;23605.0;3.75;314110.0;0.305;0.9;False;26.8;33.99;7.190000000000001;0.07200000000000002;1.8000000000000007;0.4
DCI-20250909255;ECI-20250908009;WOA250902023-00-001-001;J0400592A00.1;2#龙门图电线;OSP;A板;正片;短边;0.4;600.0;429.0;0.4mm;H0080;东威;5;5;28;45.0;18.5;2.1;龙门;35;单点≥18，平均≥20;43.0;48.0;15.0;10.0;;;60.0;8;;是;;;孔铜;≥18平均20;28.11;20.92;28.76;27.45;20.26;26.14;25.27;ACC;18.0;23.0;1;20.26;28.76;25.27;3.74;8.5;537906;J0400592A00.1;600.0;429.0;405.0;139.6;0.2/0.15;43.0;48.0;1.6;0.4;10950.0;4.0;257400.0;0.2;0.15;False;20.26;28.76;8.5;0.12555555555555564;2.2600000000000016;0.4
DCI-20250909342;ECI-20250908022;WOA250905112-00-001-001;J0200687B00.0;2#东威板电VCP线;沉锡;A板;负片;短边;0.7;560.0;436.0;0.5mm;H0080;东威;35;单点≥20，平均≥25;20;35.0;48.75;0.8;;;;;;;;;;;;;是;;;孔铜;≥20平均25;29.41;24.84;28.76;26.14;24.18;24.18;26.25;ACC;20.0;25.0;1;24.18;29.41;26.25;2.32;5.23;538996;J0200687B00.0;560.0;436.0;416.0;180.0;;;;0.8;0.5;1122.0;1.6;244160.0;;;True;24.18;29.41;5.23;0.209;4.18;0.5
DCI-20250909348;ECI-20250908005;WOA250904084-00-001-001;J0400819A00.0;2#龙门图电线;沉锡;A板;正片;短边;0.6;622.0;430.0;0.4;H0080;荣信;5;5;2.6;45.0;18.5;1.3;龙门;35;单点≥20，平均≥25;32.0;35.0;15.0;10.0;;;60.0;8;;是;;;孔铜;≥20平均25;28.11;22.88;28.76;26.8;22.22;29.41;26.36;ACC;20.0;25.0;1;22.22;29.41;26.36;3.08;7.190000000000001;539356;J0400819A00.0;622.0;430.0;202.0;146.1;0.2/0.36;32.0;35.0;1.5;0.4;3698.0;3.75;267460.0;0.2;0.36;False;22.22;29.41;7.190000000000001;0.11099999999999995;2.219999999999999;0.4
DCI-20250909349;ECI-20250909006;RPA1250805072-00-001-001;J0400359A00.0;2#龙门图电线;喷锡;A板;正片;短边;1.1;622.0;546.0;0.35;H0053;东威;5;5;28;45.0;18.5;2.1;龙门;35;单点≥20，平均≥25;26.22;31.84;17.0;10.0;;;60.0;8;;是;;;孔铜;≥20平均25;30.07;24.18;24.84;27.45;22.22;26.14;25.81;ACC;20.0;25.0;1;22.22;30.07;25.82;2.74;7.850000000000001;373550;J0400359A00.0;622.0;546.0;260.0;196.0;0.254/0.229;26.22;31.84;1.6;0.35;9908.0;4.571428571428572;339612.0;0.254;0.229;False;22.22;30.07;7.850000000000001;0.11099999999999995;2.219999999999999;0.35
DCI-20250909350;ECI-20250909007;WOA250905114-00-002-033;J0200664A00.0;1#东威图电VCP线;喷锡;A板;正片;短边;1.5;470.0;342.0;0.5mm;H0080;东威;5;5;28;45.0;18.5;2.1;东威;35;单点≥20，平均≥25;67.28;67.09;28.0;15.0;50;40;36.0;6;1;是;;;孔铜;≥20平均25;32.68;23.45;33.99;33.33;24.18;34.64;30.37;ACC;20.0;25.0;1;23.45;34.64;30.38;5.13;11.19;494314;J0200664A00.0;470.0;342.0;322.0;220.0;0.25/0.3;67.28;67.09;1.6;0.5;4322.0;3.2;160740.0;0.25;0.3;True;23.45;34.64;11.190000000000001;0.17249999999999996;3.4499999999999993;0.5
DCI-20250909418;ECI-20250909010;WOA250902021-00-001-001;JP20406EE2;2#龙门图电线;沉金;A板;正片;长边;1.5;626.0;347.0;0.3;H0085;东威;5;5;28;45.0;18.5;2.1;龙门;33;单点≥18，平均≥20;39.0;80.0;14.0;10.0;;;60.0;8;;是;;;孔铜;≥18平均20;26.8;22.88;31.37;25.49;22.88;30.72;26.69;ACC;18.0;23.0;1;22.88;31.37;26.69;3.7;8.490000000000002;223813;JP20406EE2;626.0;347.0;311.81;304.8;0.203/0.203;39.0;80.0;1.57;0.3;3586.0;5.233333333333333;217222.0;0.203;0.203;False;22.88;31.37;8.490000000000002;0.2711111111111111;4.879999999999999;0.3
DCI-20250909419;ECI-20250909009;WOA250906149-00-001-004;JP21932LD0;2#龙门图电线;喷锡;A板;正片;短边;1.5(含铜);620.0;468.0;0.65;H0053;东威;5;5;28;45.0;18.5;2.1;龙门;58;25;45.0;49.0;15.5;11.0;;;70.0;8;;否;;;孔铜;≥25;37.26;29.72;36.6;36.6;28.65;33.99;33.87;ACC;25.0;30.0;1;28.65;37.26;33.8;3.76;8.61;72968;JP21932LD0;620.0;468.0;200.0;88.0;0.35/0.427;45.0;49.0;1.575;0.65;4456.0;2.423076923076923;290160.0;0.35;0.427;False;28.65;37.26;8.61;0.14599999999999994;3.6499999999999986;0.65
DCI-20250909434;ECI-20250908011;WOA250904081-00-001-001;J0400813A00.1;2#东威板电VCP线;沉锡;A板;负片;短边;0.51;600.0;469.9;0.5mm;H0001;东威;47;30;33;50.0;55.7;0.7;;;;;;;;;;;;;是;;;孔铜;≥30;41.83;34.64;41.83;41.83;34.33;43.14;39.6;ACC;30.0;35.0;1;34.33;43.14;39.6;4.0;8.810000000000002;541299;J0400813A00.1;600.0;469.9;281.0;218.0;;;;1.6;0.5;23569.0;3.2;281940.0;;;True;34.33;43.14;8.810000000000002;0.14433333333333329;4.329999999999998;0.5
DCI-20250909464;ECI-20250909008;WOA250820604-00-001-002;J0400450B00.0;1#东威图电VCP线;喷锡;A板;正片;短边;1.1;560.0;510.0;0.5;H0080;东威;5;5;28;45.0;18.5;2.1;东威;35;单点≥20，平均≥25;57.46;54.0;27.0;15.0;50;40;36.0;6;1;是;;;孔铜;≥20平均25;30.07;24.84;28.76;30.07;22.88;30.07;27.78;ACC;20.0;25.0;1;22.88;30.07;27.78;3.14;7.190000000000001;526096;J0400450B00.0;560.0;510.0;174.7;160.7;0.25/0.199;57.46;54.0;1.6;0.5;9488.0;3.2;285600.0;0.25;0.199;True;22.88;30.07;7.190000000000001;0.14399999999999996;2.879999999999999;0.5
DCI-20250909605;ECI-20250909019;WOA250902037-00-002-002;J0600004A00.1;2#龙门图电线;沉金;A板;正片;短边;;580.0;448.0;0.3;H0080;荣信;5;5;2.8;45.0;18.5;1.3;龙门;70;单点≥20，平均≥25;76.3;74.8;15.0;12.0;;;60.0;8;;是;;;孔铜;≥20平均25;28.76;23.53;30.68;28.11;24.84;27.45;27.22;ACC;20.0;25.0;1;23.53;30.68;27.23;2.63;7.149999999999999;405971;J0600004A00.1;580.0;448.0;420.0;271.0;0.203/0.203;76.3;74.8;1.35;0.3;17076.0;4.500000000000001;259840.0;0.203;0.203;False;23.53;30.68;7.149999999999999;0.17650000000000005;3.530000000000001;0.3
DCI-20250909669;ECI-20250908020;WOA250826773-00-001-002;JP80020LE1;2#龙门图电线;喷锡;A板;正片;短边;;501.0;474.0;0.25;H0053;东威;5;5;28;45.0;18.5;2.1;龙门;35;18;30.0;24.0;13.5;10.0;;;60.0;8;;是;;;孔铜;≥18;27.45;21.57;28.11;26.8;22.22;29.41;25.92;ACC;18.0;23.0;1;21.57;29.41;25.93;3.25;7.84;10420;JP80020LE1;501.0;474.0;233.35;220.0;0.1295/0.1753;30.0;24.0;1.6;0.25;18019.0;6.4;237474.0;0.1295;0.1753;False;21.57;29.41;7.84;0.19833333333333336;3.5700000000000003;0.25
DCI-20250910030;ECI-20250909016;WOA250902040-00-001-009;J0400306A00.1;1#东威图电VCP线;沉锡;A板;正片;短边;0.6;546.0;414.67;0.45;H0080;东威;5;5;28;45.0;18.5;2.1;东威;35;单点≥20，平均≥25;67.0;74.0;28.0;15.0;50;45;36.0;6;1;是;;;孔铜;≥20平均25;30.07;23.53;30.07;30.07;24.49;30.72;28.15;ACC;20.0;25.0;1;23.53;30.72;28.16;3.24;7.189999999999998;390713;J0400306A00.1;546.0;414.6667;382.0;252.0;0.15/0.18;67.0;74.0;1.6;0.45;10066.0;3.555555555555556;226408.0182;0.15;0.18;True;23.53;30.72;7.189999999999998;0.17650000000000005;3.530000000000001;0.45
DCI-20250910076;ECI-20250910002;WOA250906150-00-001-006;JP21931LC1;2#龙门图电线;喷锡;A板;正片;短边;1.5(含铜);626.0;480.0;0.8;H0053;东威;5;5;28;45.0;18.5;2.1;龙门;58;25;48.0;50.0;18.0;11.0;;;70.0;8;;否;;;孔铜;≥25;35.95;29.41;36.6;35.3;29.72;35.95;33.82;ACC;25.0;30.0;1;29.41;36.6;33.82;3.32;7.190000000000001;75424;JP21931LC1;626.0;480.0;226.92;120.2;0.5/0.502;48.0;50.0;1.575;0.8;4780.0;1.96875;300480.0;0.5;0.502;False;29.41;36.6;7.190000000000001;0.1764;4.41;0.8
DCI-20250910106;ECI-20250907014;WOA250829909-00-001-003;JB2C446LA0;1#东威图电VCP线;喷锡;A板;正片;短边;1.50(含铜);448.0;347.0;0.4;H0080;东威;5;5;28;45.0;18.5;2.1;东威;34;单点≥20，平均≥25;69.0;65.0;28.0;15.0;50;40;36.0;6;1;是;;;孔铜;≥20平均25;26.14;22.22;29.41;28.76;24.18;30.07;26.79;ACC;20.0;25.0;1;22.22;30.07;26.8;3.15;7.850000000000001;21152;JB2C446LA0;448.0;347.0;327.5;213.0;0.305/0.211;69.0;65.0;1.6;0.4;13242.0;4.0;155456.0;0.305;0.211;True;22.22;30.07;7.850000000000001;0.11099999999999995;2.219999999999999;0.4
DCI-20250910148;ECI-20250910003;WOA250829902-00-087-117;J0200663A01.0;2#东威板电VCP线;沉金;A板;负片;短边;0.5+/-0.05;518.5;366.3;0.5;H0080;东威;35;单点20  平均25;34;35.0;26.0;1.5;;;;;;;;;;;;;否;;;孔铜;≥20平均≥25;28.11;24.49;30.03;31.37;24.47;28.76;28.87;ACC;20.0;25.0;1;24.47;31.37;27.87;2.85;6.900000000000002;543630;J0200663A01.0;518.5;366.3;349.0;160.0;;;;0.6;0.5;2519.0;1.2;189926.55;;;True;24.47;31.37;6.900000000000002;0.22349999999999995;4.469999999999999;0.5
DCI-20250910198;ECI-20250910005;WOA250906173-00-001-008;JB2C541EA0;2#龙门图电线;沉金;A板;正片;短边;1.6(含铜);622.0;505.0;0.4;H0001;东威;5;5;28;45.0;18.5;2.1;龙门;33.4;25;72.0;63.0;18.0;11.0;;;70.0;8;;是;;;孔铜;≥25;33.99;28.11;35.95;33.99;28.76;33.33;32.35;ACC;25.0;30.0;1;28.11;35.95;32.35;3.17;7.840000000000003;38582;JB2C541EA0;622.0;505.0;276.0;200.0;0.24/0.16;72.0;63.0;1.6;0.4;22782.0;4.0;314110.0;0.24;0.16;False;28.11;35.95;7.840000000000003;0.12439999999999998;3.1099999999999994;0.4
DCI-20250910201;ECI-20250530001;WOA250519450-00-001-004;JP4C365LA0;1#东威图电VCP线;喷锡;A板;正片;短边;0.71;622.0;520.5;0.4;;东威;5;5;28;50.0;18.5;2.1;东威;35;20;29.0;34.0;28.0;15.0;40;40;36.0;6;1;是;;;孔铜;≥20平均25;29.41;23.68;27.45;27.45;24.18;27.45;26.6;ACC;20.0;25.0;1;23.68;29.41;26.6;2.21;5.73;210600;JP4C365LA0;622.0;520.5;183.2;121.2;0.20/0.356;29.0;34.0;1.1;0.4;18353.0;2.75;323751.0;0.2;0.356;True;23.68;29.41;5.73;0.184;3.6799999999999997;0.4
DCI-20250910248;ECI-20250909018;WOA250906151-00-001-001;J0400047B00.0;2#龙门图电线;沉锡;A板;正片;短边;0.6;622.0;430.0;0.4mm;H0080;荣信;5;5;2.8;45.0;18.5;1.3;龙门;35;单点≥20，平均≥25;36.62;38.3;15.0;10.0;;;60.0;8;;是;;;孔铜;≥20平均25;28.11;22.88;28.11;27.45;23.53;28.11;26.36;ACC;20.0;25.0;1;22.88;28.11;26.36;2.47;5.23;538405;J0400047B00.0;622.0;430.0;202.0;146.1;0.2/0.36;36.62;38.3;1.5;0.4;12612.0;3.75;267460.0;0.2;0.36;False;22.88;28.11;5.23;0.14399999999999996;2.879999999999999;0.4
DCI-20250910250;ECI-20250909015;WOA250905119-00-001-001;J0600141B00.0;2#龙门图电线;喷锡;A板;正片;短边;;600.0;330.0;0.325mm;H0080;东威;5;5;28;45.0;18.5;2.1;龙门;50;单点≥20，平均≥25;69.81;71.33;15.0;11.0;;;60.0;8;;是;;;孔铜;≥20平均25;26.46;20.92;27.08;27.69;21.54;27.08;25.12;ACC;20.0;25.0;1;20.92;27.69;25.13;3.05;6.77;539894;J0600141B00.0;600.0;330.0;302.0;186.0;0.152/0.15;69.81;71.33;1.35;0.325;23363.0;4.153846153846154;198000.0;0.152;0.15;False;20.92;27.69;6.77;0.04600000000000008;0.9200000000000017;0.325
DCI-20250910378;ECI-20250910007;WOA250906167-00-001-001;JB21372LA0;2#龙门图电线;喷锡;A板;正片;短边;1.1;622.0;546.0;0.7;H0120;东威;5;5;28;45.0;18.5;2.1;龙门;35;单点≥18，平均≥20;55.0;61.0;12.0;10.0;;;60.0;8;;否;;;孔铜;≥18平均20;25.49;22.22;24.18;26.14;20.92;25.49;24.07;ACC;18.0;23.0;1;20.92;26.14;24.07;2.08;5.219999999999999;150114;JB21372LA0;622.0;546.0;117.5;104.8;/;55.0;61.0;1.2;0.7;12937.0;1.714285714285714;339612.0;;;False;20.92;26.14;5.219999999999999;0.16222222222222232;2.9200000000000017;0.7
DCI-20250910454;ECI-20250909003;WOA250820595-00-001-002;JB4C039TA1;2#龙门图电线;沉锡;A板;正片;短边;1.0+/-0.1（含铜）;580.0;338.0;0.45;H0080;东威;5;5;28;45.0;18.5;2.1;龙门;83.5;25-50;63.0;61.0;16.0;12.0;;;70.0;8;;是;;;孔铜;25-50;34.46;28.92;35.08;33.85;29.54;34.46;32.71;ACC;25.0;30.0;1;28.92;35.08;32.72;2.74;6.159999999999997;50785;JB4C039TA1;580.0;338.0;309.6;136.1;0.2/0.23;63.0;61.0;1.6;0.45;10779.0;3.555555555555556;196040.0;0.2;0.23;False;28.92;35.08;6.159999999999997;0.15680000000000008;3.9200000000000017;0.45
DCI-20250910464;ECI-20250910008;WOA250828868-00-001-001;J0400416B00.0;2#龙门图电线;沉金;A板;正片;短边;0.25;622.0;520.5;0.3;H0080;东威;5;5;28;45.0;18.5;2.1;龙门;35;单点≥20，平均≥25;74.02;21.53;11.0;10.0;;;60.0;8;;是;;;孔铜;≥20平均25;26.49;22.88;28.76;26.8;22.22;29.41;26.09;ACC;20.0;25.0;1;22.22;29.41;26.09;2.97;7.190000000000001;435559;J0400416B00.0;622.0;520.5;219.0;124.0;0.2/0.35;74.018;21.528;1.0192;0.3;7571.0;3.397333333333334;323751.0;0.2;0.35;False;22.22;29.41;7.190000000000001;0.11099999999999995;2.219999999999999;0.3
DCI-20250910542;ECI-20250910010;WOA250906156-00-001-002;J0200024A01.0;2#龙门图电线;沉金;A板;正片;短边;1.1;600.0;450.0;0.4;H0080;东威;5;5;28;45.0;18.5;2.1;龙门;35;25;30.0;28.0;16.0;10.0;;;70.0;8;;是;;;孔铜;≥25;35.95;28.11;35.3;34.64;28.76;35.3;33.01;ACC;25.0;30.0;1;28.11;35.95;33.01;3.57;7.840000000000003;495941;J0200024A01.0;600.0;450.0;288.0;142.0;0.7/;30.0;28.0;1.2;0.4;1647.0;3.0;270000.0;0.7;;False;28.11;35.95;7.840000000000003;0.12439999999999998;3.1099999999999994;0.4
DCI-20250910556;ECI-20250910004;WOA250909228-00-001-001;J0200575A01.0;2#龙门图电线;喷锡;A板;正片;短边;1.5;580.0;534.0;0.5;H0080;东威;5;5;28;45.0;18.5;2.1;龙门;70;单点≥18，平均≥20;34.85;33.67;13.0;12.0;;;60.0;8;;否;;;孔铜;≥18平均20;24.84;20.92;26.8;24.84;21.57;26.14;24.13;ACC;18.0;23.0;1;20.92;26.8;24.18;2.41;5.879999999999999;543699;J0200575A01.0;580.0;534.0;276.23;127.0;0.305/0.203;34.85;33.67;1.6;0.5;13567.0;3.2;309720.0;0.305;0.203;False;20.92;26.8;5.879999999999999;0.16222222222222232;2.9200000000000017;0.5
DCI-20250910559;ECI-20250513012;WOA250429885-00-003-003;J0400047A00.0;2#龙门图电线;沉锡;A板;正片;短边;0.6;622.0;436.8;0.4;;荣信;5;5;2.9ASD;40.0;18.0;1.3;龙门;35;20;39.0;40.0;15.0;10.0;;;60.0;8;;是;;;孔铜;≥20平均25;32.08;24.08;33.99;33.33;24.18;32.68;30.51;ACC;20.0;25.0;1;24.08;33.99;30.06;4.64;9.910000000000004;227424;J0400047A00.0;622.0;436.8;202.0;146.1;0.2/0.36;39.0;40.0;1.5;0.4;12612.0;3.75;271689.6;0.2;0.36;False;24.08;33.99;9.910000000000004;0.2039999999999999;4.079999999999998;0.4
DCI-20250910606;ECI-20250909013;WOA250818523-00-001-002;J0400442A02.1;2#龙门图电线;喷锡;A板;正片;短边;1.1;600.0;516.0;0.4;H0080;荣信;5;5;2.8;45.0;18.5;1.3;龙门;52.9;单点≥20，平均≥25;56.2;56.26;15.0;11.0;;;60.0;8;;是;;;孔铜;≥20平均25;29.54;24.0;30.15;28.37;24.62;31.38;28.01;ACC;20.0;25.0;1;24.0;31.38;28.01;3.03;7.379999999999999;546135;J0400442A02.1;600.0;516.0;121.5;279.5;0.2/0.2;56.2;56.26;1.6;0.4;21266.0;4.0;309600.0;0.2;0.2;False;24.0;31.38;7.379999999999999;0.2;4.0;0.4
DCI-20250910666;ECI-20250909021;WOA250906126-00-001-001;P0600043A00.1;2#东威板电VCP线;光铜板;A板;负片;短边;;560.0;514.0;0.35mm;H0149;东威;32;15;21;50.0;26.0;1.5;;;;;;;;;;;;;是;;;孔铜;≥15;24.84;19.61;26.8;26.14;20.26;28.76;24.4;ACC;15.0;20.0;0;19.61;28.76;24.4;3.69;9.150000000000002;538841;P0600043A00.1;560.0;514.0;560.0;514.0;;;;;0.35;9713.0;;287840.0;;;True;19.61;28.76;9.150000000000002;0.3073333333333333;4.609999999999999;0.35
DCI-20250910666;ECI-20250909021;WOA250906126-00-001-001;P0600043A00.1;2#东威板电VCP线;光铜板;A板;负片;短边;;560.0;514.0;0.35mm;H0149;东威;32;15;21;50.0;26.0;1.5;;;;;;;;;;;;;是;;;孔铜;≥15;24.84;19.61;26.8;26.14;20.26;28.76;24.4;ACC;15.0;20.0;0;19.61;28.76;24.4;3.69;9.150000000000002;538843;P0600043A00.1;560.0;514.0;560.0;514.0;;;;;;;;287840.0;;;True;19.61;28.76;9.150000000000002;0.3073333333333333;4.609999999999999;0.35
DCI-20250910676;ECI-20250910006;WOA250906175-00-001-001;J0600160A00.0;2#东威板电VCP线;OSP;A板;负片;短边;;469.9;414.67;0.2mm;H0080;东威;25-35;15;25;50.0;26.0;1.5;;;;;;;;;;;;;是;;;孔铜;≥15;24.84;16.99;25.49;27.45;18.3;26.14;23.2;ACC;15.0;20.0;1;16.99;27.45;23.2;4.41;10.46;540022;J0600160A00.0;469.9;414.67;203.46;186.42;;;;1.6;0.2;19827.0;8.0;194853.433;;;True;16.99;27.45;10.46;0.13266666666666657;1.9899999999999984;0.2
