Repository: BecaLiang/copper-thickness-consumption-tool

# Copper Usage

This projects provides a tool to calculate machine parameters for the pattern plating step at JST. Customer provided inputs like the desired thickness are combined with a safety margin to answer the question "What are my machine settings so I fulfill the customer required minimal thickness with a probability of 1 - margin?". To achieve this, a layer modelling the effect of our process on the minimal copper thickness is also contained.

## 1. Working Principles

The copper thickness tool is based on two functional entities. Firstly a tool to calculate the minimum thickness among all 6 measured points from all relevant inputs, implemented as an inheritance from _ThicknessCalcul

File: train_data.csv (part 29 of 37)
;Minimum Hole Diameter (mm);Customer Number;Full Board Plating_Production Line Equipment Name;Full Board Plating_Copper Surface Requirement (um);Full Board Plating_Hole Copper Requirement (um);Full Board Plating_Copper Current Density;Full Board Plating_Spray Frequency (HZ);Full Board Plating_Copper Plating Time (min);Full Board Plating_Board Speed (m/min);Pattern Plating_Production;Pattern Plating_Copper Surface Requirement (um);Pattern Plating_Hole Copper Requirement (um);Pattern Plating_Plated Area (GTL);Pattern Plating_Plated Area (GBL);Pattern Plating_Copper Current Density;Pattern Plating_Tin Plating Current Density;Pattern Plating_Spray Frequency|Copper (HZ);Pattern Plating_Spray Frequency|Tin (HZ);Pattern Plating_Copper Plating Time (min);Pattern Plating_Tin Plating Time (min);Pattern Plating_Board Speed (m/min);Is Hole Plugged;Not Plugged;Plugged;Inspection Item;Requirement;Measured Range 1;Measured Range 2;Measured Range 3;Measured Range 4;Measured Range 5;Measured Range 6;Average Value;Judgment;min_requirement;judgement_criteria;label;thickness_min;thickness_max;thickness_mean;thickness_std;thickness_range;mfgpartId;Part Number;Panel Length;Panel Width;Part Length;Part Width;Line width/spacing (mm);Graphic Area C Side %;Graphic Area S Side %;Board Thickness (mm);Min. hole size;Total Hole Quantity;Ratio;Panel Size;Line Width (mm);Line Spacing (mm);is_vcp;minimal_thickness;maximal_thickness;thickness_asymmetry;thickness_req_ratio;thickness_delta;minimum_hole_diameter
DCI-20250911012;ECI-20250909004;WOA250825744-00-001-001;J0400272A00.0;2#龙门图电线;沉金;A板;正片;短边;0.71;560.0;446.0;0.4;H0080;东威;5;5;28;45.0;18.5;2.1;龙门;33.4;25;60.0;58.0;16.0;10.0;;;70.0;8;;是;;;孔铜;≥25;33.33;29.41;33.99;35.95;29.45;36.6;33.22;ACC;25.0;30.0;1;29.41;36.6;33.12;3.1;7.190000000000001;326916;J0400272A00.0;560.0;446.0;210.0;314.0;0.15/0.199;60.0;58.0;1.6;0.4;34991.0;4.0;249760.0;0.15;0.199;False;29.41;36.6;7.190000000000001;0.1764;4.41;0.4
DCI-20250911045;ECI-20250909017;WOA250825749-00-001-003;J0400154A00.0;2#龙门图电线;沉锡;A板;正片;短边;0.8;580.0;526.0;0.325;H0080;东威;5;5;28;45.0;18.5;2.1;龙门;33.5;20;43.0;36.0;15.0;10.0;;;60.0;8;;是;;;孔铜;≥20;32.68;24.18;28.11;28.11;22.22;27.45;27.12;ACC;20.0;25.0;1;22.22;32.68;27.12;3.62;10.46;269573;J0400154A00.0;580.0;526.0;275.0;250.0;0.15/0.15;43.0;36.0;1.5;0.325;23565.0;4.615384615384615;305080.0;0.15;0.15;False;22.22;32.68;10.46;0.11099999999999995;2.219999999999999;0.325
DCI-20250911137;ECI-20250909011;WOA250828854-00-001-001;J0800044A00.2;2#东威板电VCP线;沉金;A板;负片;短边;;622.0;341.0;0.25mm;H0116;东威;35;单点≥20，平均≥25;30;50.0;48.75;0.8;;;;;;;;;;;;;是;;;孔铜;≥20平均≥25;25.49;21.57;26.14;24.18;23.53;27.45;24.72;ACC;20.0;25.0;1;21.57;27.45;24.73;2.08;5.879999999999999;543990;J0800044A00.2;622.0;341.0;146.5;99.5;;;;1.6;0.25;58880.0;6.4;212102.0;;;True;21.57;27.45;5.879999999999999;0.07850000000000001;1.5700000000000003;0.25
DCI-20250912259;ECI-20250910012;WOA250904107-00-001-003;J0400259B00.0;2#龙门图电线;喷锡;A板;正片;短边;1.1;622.0;546.0;0.4;H0053;东威;5;5;28;50.0;18.5;2.1;龙门;35;单点≥20，平均≥25;24.06;35.85;15.0;10.0;50;40;36.0;6;1;是;;;孔铜;≥20平均25;29.41;22.88;31.37;29.41;23.53;30.07;27.77;ACC;20.0;25.0;1;22.88;31.37;27.78;3.62;8.490000000000002;409302;J0400259B00.0;622.0;546.0;260.0;196.0;0.2/0.2;24.06;35.85;1.6;0.4;14120.0;4.0;339612.0;0.2;0.2;False;22.88;31.37;8.490000000000002;0.14399999999999996;2.879999999999999;0.4
DCI-20250912263;ECI-20250912007;WOA250906147-00-004-004;JB2C333LB1;1#东威图电VCP线;喷锡;A板;正片;短边;1.5;622.0;546.0;0.45;H0080;东威;5;5;28;45.0;18.5;2.1;东威;＞43;单点≥20，平均≥25;63.0;63.0;28.0;16.0;45;45;36.0;6;1;是;;;孔铜;≥20平均25;30.07;23.53;29.41;30.07;23.53;30.07;27.78;ACC;20.0;25.0;1;23.53;30.07;27.78;3.3;6.539999999999999;228704;JB2C333LB1;622.0;546.0;262.0;196.21;0.3/0.3;63.0;63.0;1.6;0.45;37814.0;3.555555555555556;339612.0;0.3;0.3;True;23.53;30.07;6.539999999999999;0.17650000000000005;3.530000000000001;0.45
DCI-20250912302;ECI-20250907008;WOA250823702-00-005-008;J0200564A01.1;2#龙门图电线;沉金;A板;正片;短边;1.6;622.0;546.0;0.4;H0080;东威;5;5;28;45.0;18.5;2.1;龙门;35;单点≥20，平均≥25;51.1;52.6;15.0;10.0;;;60.0;8;;否;;;孔铜;≥20平均25;30.15;22.15;29.54;29.54;24.23;30.15;27.62;ACC;20.0;25.0;1;22.15;30.15;27.63;3.51;8.0;543953;J0200564A01.1;622.0;546.0;140.0;100.0;0.178/0.15;51.1;52.6;1.68;0.4;15663.0;4.199999999999999;339612.0;0.178;0.15;False;22.15;30.15;8.0;0.10749999999999993;2.1499999999999986;0.4
DCI-20250912321;ECI-20250910001;WOA250827813-00-001-001;J0600149A00.0;2#龙门图电线;沉金;A板;正片;短边;;622.0;430.0;0.3mm;H0176;东威;5;5;28;45.0;18.5;2.1;龙门;35;25;38.89;36.84;17.0;10.0;;;70.0;8;;是;;;孔铜;≥25;32.0;27.08;33.85;33.85;27.69;34.46;31.48;ACC;25.0;30.0;1;27.08;34.46;31.49;3.29;7.380000000000003;518652;J0600149A00.0;622.0;430.0;200.0;194.0;0.1/0.2;38.89;36.84;1.75;0.3;26779.0;5.833333333333334;267460.0;0.1;0.2;False;27.08;34.46;7.380000000000003;0.08319999999999993;2.0799999999999983;0.3
DCI-20250912444;ECI-20250910011;WOA250828866-00-002-002;JP40512LA0;1#东威图电VCP线;喷锡;A板;正片;短边;1;562.0;482.0;0.65;H0053;东威;5;5;28;50.0;18.5;2.1;东威;58;25;32.0;31.0;30.0;16.0;50;40;36.0;6;1;否;;;孔铜;≥25;34.64;28.11;35.3;33.99;29.41;34.64;32.68;ACC;25.0;30.0;1;28.11;35.3;32.68;3.09;7.189999999999998;47763;JP40512LA0;562.0;482.0;225.74;131.6;0.2/0.25;32.0;31.0;1.575;0.65;6013.0;2.423076923076923;270884.0;0.2;0.25;True;28.11;35.3;7.189999999999998;0.12439999999999998;3.1099999999999994;0.65
DCI-20250912446;ECI-20250912002;WOA250909215-00-002-002;J0200012A00.1;1#东威图电VCP线;喷锡;A板;正片;短边;1.5;580.0;438.0;0.65;H0080;东威;5;5;28;45.0;18.5;2.1;东威;83;25;65.0;70.0;30.0;17.0;50;40;36.0;6;1;否;;;孔铜;≥25;30.72;28.11;32.03;33.99;29.07;33.33;31.37;ACC;25.0;30.0;1;28.11;33.99;31.21;2.34;5.880000000000003;336537;J0200012A00.1;580.0;438.0;276.0;208.0;0.305/0.30;65.0;70.0;1.55;0.65;5412.0;2.384615384615385;254040.0;0.305;0.3;True;28.11;33.99;5.880000000000003;0.12439999999999998;3.1099999999999994;0.65
DCI-20250913042;ECI-20250912005;WOA250902034-00-002-002;J0400801A00.0;2#龙门图电线;喷锡;A板;正片;短边;0.6;622.0;514.0;0.25mm;H0116;荣信;5;5;2.6;45.0;18.5;1.3;龙门;38.4;单点≥20，平均≥25;49.1;56.5;14.5;10.0;;;60.0;8;;是;;;孔铜;≥20平均25;25.49;22.22;28.11;26.8;23.53;27.45;25.6;ACC;20.0;25.0;1;22.22;28.11;25.6;2.32;5.890000000000001;525721;J0400801A00.0;622.0;514.0;161.8;116.2;0.15/0.152;49.1;56.5;1.2;0.25;66874.0;4.8;319708.0;0.15;0.152;False;22.22;28.11;5.890000000000001;0.11099999999999995;2.219999999999999;0.25
DCI-20250913082;ECI-20250702009;WOA250618488-00-001-002;J0400418A00.0;2#龙门图电线;沉锡;A板;正片;短边;0.61;600.0;457.0;0.4;H001;东威;5;5;28;45.0;18.5;2.1;龙门;≥52.9;单点≥20，平均≥25;46.4;51.5;15.0;10.0;;;60.0;8;;是;;;孔铜;≥20平均25;28.11;21.57;28.76;27.45;22.88;27.45;26.03;ACC;20.0;25.0;1;21.57;28.76;26.04;3.02;7.190000000000001;385090;J0400418A00.0;600.0;457.0;282.0;143.0;0.2/0.2;46.4;51.5;1.6;0.4;27013.0;4.0;274200.0;0.2;0.2;False;21.57;28.76;7.190000000000001;0.07850000000000001;1.5700000000000003;0.4
DCI-20250913119;ECI-20250912004;WOA250906143-00-001-002;J0200137A01.0;2#龙门图电线;喷锡;A板;正片;短边;1.5;560.0;517.0;0.45;H0080;荣信;5;5;2.8;45.0;18.5;1.3;龙门;52.9;25;67.0;67.0;15.5;11.0;;;70.0;8;;否;;;孔铜;≥25;30.72;28.11;31.37;31.37;29.41;30.07;30.17;ACC;25.0;30.0;1;28.11;31.37;30.18;1.27;3.260000000000002;391761;J0200137A01.0;560.0;517.0;269.0;247.4;0.3/;67.0;67.0;1.6;0.45;58311.0;3.555555555555556;289520.0;0.3;;False;28.11;31.37;3.2600000000000016;0.12439999999999998;3.1099999999999994;0.45
DCI-20250913277;ECI-20250912003;WOA250910262-00-001-003;J0200788A00.0;1#东威图电VCP线;喷锡;A板;正片;短边;1.5;600.0;500.0;0.85mm;H0080;东威;5;5;28;45.0;18.5;2.1;东威;≥70;单点≥18，平均≥20;32.0;27.0;20.0;16.0;45;45;36.0;6;1;否;;;孔铜;≥18平均20;26.14;21.57;24.18;24.18;20.26;23.53;23.31;ACC;18.0;23.0;1;20.26;26.14;23.31;2.09;5.879999999999999;544568;J0200788A00.0;600.0;500.0;285.75;183.39;0.305/0.254;32.1;27.4;1.575;0.85;4586.0;1.852941176470588;300000.0;0.305;0.254;True;20.26;26.14;5.879999999999999;0.12555555555555564;2.2600000000000016;0.85
DCI-20250913326;ECI-20250913004;WOA250910276-00-001-001;J0200499B02.0;2#龙门图电线;喷锡;A板;正片;短边;1.1;580.0;455.0;0.4mm;;荣信;5;5;2.9;40.0;18.0;1.3;龙门;38.4;20;21.08;51.85;15.5;10.0;;;60.0;8;;是;;;孔铜;≥20平均25;33.99;24.84;26.14;27.45;24.18;32.03;28.1;ACC;20.0;25.0;1;24.18;33.99;28.1;4.01;9.810000000000002;546899;J0200499B02.0;580.0;455.0;278.0;216.5;0.85/;21.08;51.85;1.2;0.4;9354.0;3.0;263900.0;0.85;;False;24.18;33.99;9.810000000000002;0.209;4.18;0.4
DCI-20250913334;ECI-20250512009;WOA250510212-00-001-003;JB2C642TA0;2#龙门图电线;沉锡;A板;正片;短边;1.5;600.0;436.8;0.5;;东威;5;5;28;50.0;18.5;2.1;龙门;52.9;25;67.0;67.0;18.0;11.0;;;70.0;8;;否;;;孔铜;≥25;31.37;28.11;32.03;28.76;26.14;28.76;29.19;ACC;25.0;30.0;1;26.14;32.03;29.2;2.18;5.890000000000001;77225;JB2C642TA0;600.0;436.8;284.0;208.8;0.2/0.31;67.0;67.0;1.6;0.5;39475.0;3.2;262080.0;0.2;0.31;False;26.14;32.03;5.890000000000001;0.04560000000000002;1.1400000000000006;0.5
DCI-20250913367;ECI-20250912013;WOA250910275-00-001-001;J0400823A00.0;2#龙门图电线;沉金;A板;正片;短边;1;622.0;540.0;0.35mm;;东威;5;5;28;40.0;18.5;2.1;龙门;35;18;39.59;43.39;15.0;10.0;;;60.0;8;;是;;;孔铜;≥18平均20;26.14;21.57;26.8;29.41;22.88;28.76;25.92;ACC;18.0;23.0;1;21.57;29.41;25.93;3.14;7.84;545672;J0400823A00.0;622.0;540.0;257.0;158.6;0.152/0.178;39.59;43.39;1.6;0.35;12585.0;4.571428571428572;335880.0;0.152;0.178;False;21.57;29.41;7.84;0.19833333333333336;3.5700000000000003;0.35
DCI-20250913442;ECI-20250913011;WOA250909213-00-001-003;J0200733A00.0;2#龙门图电线;沉金;A板;正片;短边;1.5;600.0;510.0;0.4;;东威;5;5;28;35.0;18.5;2.1;龙门;35;25;40.4;52.2;17.0;10.0;;;70.0;8;;否;;;孔铜;≥25;38.56;29.54;36.6;38.56;28.68;36.6;34.75;ACC;25.0;30.0;1;28.68;38.56;34.76;4.47;9.880000000000003;518593;J0200733A00.0;600.0;510.0;243.0;162.0;0.3/0.675;40.4;52.2;1.65;0.4;13271.0;4.124999999999999;306000.0;0.3;0.675;False;28.68;38.56;9.880000000000003;0.1472;3.6799999999999997;0.4
DCI-20250913468;ECI-20250912008;WOA250910259-00-001-003;J0200041B00.1;1#东威图电VCP线;沉金;A板;正片;短边;1.5;600.0;452.0;0.5;H0080;东威;5;5;28;45.0;18.5;2.1;东威;35-50;单点≥15;24.0;43.0;19.0;16.0;45;45;36.0;6;1;否;;;孔铜;≥15;26.8;19.61;26.8;25.49;18.3;25.49;23.74;ACC;15.0;20.0;1;18.3;26.8;23.75;3.78;8.5;481499;J0200041B00.1;600.0;452.0;215.0;190.0;0.2/0.2;24.18;43.01;1.6;0.5;4718.0;3.2;271200.0;0.2;0.2;True;18.3;26.8;8.5;0.22000000000000006;3.3000000000000007;0.5
DCI-20250913475;ECI-20250905019;WOA250820605-00-001-004;J0400449B00.0;2#龙门图电线;喷锡;A板;正片;短边;1.1;622.0;438.0;0.5mm;H0080;东威;5;5;28;45.0;18.5;2.1;龙门;≥52.9;单点≥20，平均≥25;69.0;69.5;14.0;11.0;;;60.0;8;;是;;;孔铜;≥20平均25;27.45;22.22;26.8;26.8;22.88;28.11;25.71;ACC;20.0;25.0;1;22.22;28.11;25.71;2.5;5.890000000000001;522604;J0400449B00.0;622.0;438.0;298.0;205.78;0.214/0.2;69.0;69.5;1.6;0.5;11235.0;3.2;272436.0;0.214;0.2;False;22.22;28.11;5.890000000000001;0.11099999999999995;2.219999999999999;0.5
DCI-20250913487;ECI-20250913006;WOA250904091-00-001-016;JB40469LA0;1#东威图电VCP线;喷锡;A板;正片;短边;1.5;520.5;347.0;0.3;;东威;5;5;28;50.0;18.5;2.1;东威;35;20;53.0;56.0;28.0;16.0;45;45;36.0;6;1;是;;;孔铜;≥20平均25;28.76;21.54;28.76;27.45;21.68;25.49;25.61;ACC;20.0;25.0;1;21.54;28.76;25.61;3.32;7.220000000000002;171075;JB40469LA0;520.5;347.0;322.0;234.0;0.2/0.18;53.0;56.0;2.0;0.3;9601.0;6.666666666666667;180613.5;0.2;0.18;True;21.54;28.76;7.220000000000002;0.07699999999999996;1.5399999999999991;0.3
DCI-20250913501;ECI-20250913013;WOA250904091-00-001-016;JB40469LA0;2#龙门图电线;喷锡;A板;正片;短边;1.5;520.5;347.0;0.3;;东威;5;5;28;40.0;18.5;2.1;龙门;35;20;53.0;56.0;16.5;10.0;;;60.0;8;;是;;;孔铜;≥20平均25;32.03;21.57;33.33;33.33;22.88;32.68;29.3;ACC;20.0;25.0;1;21.57;33.33;29.3;5.52;11.76;171075;JB40469LA0;520.5;347.0;322.0;234.0;0.2/0.18;53.0;56.0;2.0;0.3;9601.0;6.666666666666667;180613.5;0.2;0.18;False;21.57;33.33;11.759999999999998;0.07850000000000001;1.5700000000000003;0.3
DCI-20250913536;ECI-20250912012;WOA250907184-00-001-001;J0600161A00.0;2#东威板电VCP线;沉金;A板;负片;短边;;580.0;490.0;0.25;;东威;35;18;18;50.0;48.8;0.8;;;;;;;;;;;;;;;;孔铜;≥18平均20;29.41;20.26;26.8;28.76;21.57;28.11;25.81;ACC;18.0;23.0;1;20.26;29.41;25.82;3.92;9.149999999999999;527272;J0600161A00.0;580.0;490.0;267.0;114.0;;;;1.57;0.25;31126.0;6.28;284200.0;;;True;20.26;29.41;9.149999999999999;0.12555555555555564;2.2600000000000016;0.25
DCI-20250913536;ECI-20250912012;WOA250907184-00-001-001;J0600161A00.0;2#东威板电VCP线;沉金;A板;负片;短边;;580.0;490.0;0.25;;东威;35;18;18;50.0;48.8;0.8;;;;;;;;;;;;;;;;孔铜;≥18平均20;29.41;20.26;26.8;28.76;21.57;28.11;25.81;ACC;18.0;23.0;1;20.26;29.41;25.82;3.92;9.149999999999999;527312;J0600161A00.0;580.0;490.0;267.0;114.0;;;;;;;;284200.0;;;True;20.26;29.41;9.149999999999999;0.12555555555555564;2.2600000000000016;0.25
DCI-20250913569;ECI-20250913007;WOA250909246-00-005-011;J0200014A00.1;1#东威图电VCP线;沉金;A板;正片;短边;1.5;600.0;436.0;0.45;;东威;5;5;28;50.0;18.5;2.1;东威;38.4;25;73.0;80.0;34.0;15.0;45;45;36.0;6;1;否;;;孔铜;≥25;32.68;26.8;34.64;32.68;27.45;34.64;31.48;ACC;25.0;30.0;1;26.8;34.64;31.48;3.49;7.84;281977;J0200014A00.1;600.0;436.0;288.0;207.5;0.2/0.2;73.0;80.0;1.55;0.45;15849.0;3.444444444444445;261600.0;0.2;0.2;True;26.8;34.64;7.84;0.07200000000000002;1.8000000000000007;0.45
DCI-20250914008;ECI-20250910009;WOA250828856-00-002-002;J0400014A00.0;2#龙门图电线;喷锡;A板;正片;短边;0.6;622.0;520.5;0.3mm;H0116;东威;5;5;28;45.0;18.5;2.1;龙门;38.4;单点≥20，平均≥25;61.0;66.0;14.5;10.0;;;60.0;8;;是;;;孔铜;≥20平均25;27.45;24.84;26.14;28.11;23.53;26.14;26.03;ACC;20.0;25.0;1;23.53;28.11;26.03;1.68;4.579999999999998;217510;J0400014A00.0;622.0;520.5;161.8;116.2;0.178/0.148;61.0;66.0;1.2;0.3;58536.0;4.0;323751.0;0.178;0.148;False;23.53;28.11;4.579999999999998;0.17650000000000005;3.530000000000001;0.3
DCI-20250914166;ECI-20250914008;WOA250904089-00-002-002;J0400358A00.0;2#龙门图电线;喷锡;A板;正片;短边;1.5;520.5;347.0;0.3;H0053;东威;5;5;28;45.0;18.5;2.1;东威;35;单点20  平均25;49.0;52.0;15.0;10.0;;;70.0;8;;是;;;孔铜;≥20平均25;32.03;23.53;32.1;33.37;24.18;33.33;29.75;ACC;20.0;25.0;1;23.53;33.37;29.76;4.61;9.839999999999996;373925;J0400358A00.0;520.5;347.0;322.0;234.0;0.2/0.18;49.96;52.48;2.0;0.3;9583.0;6.666666666666667;180613.5;0.2;0.18;False;23.53;33.37;9.839999999999996;0.17650000000000005;3.530000000000001;0.3
DCI-20250914232;ECI-20250913009;WOA250910287-00-002-049;JP4C164LC2;1#东威图电VCP线;喷锡;A板;正片;短边;0.71;600.0;538.0;0.4;;东威;5;5;28;50.0;18.5;2.1;东威;47.9;20;44.0;51.0;26.0;16.0;45;45;36.0;6;1;否;;;孔铜;≥20;29.54;22.77;29.54;31.38;20.92;28.31;27.07;ACC;20.0;25.0;1;20.92;31.38;27.08;4.21;10.46;545425;JP4C164LC2;600.0;538.0;286.0;170.0;0.2/0.2;44.0;51.0;1.5;0.4;5631.0;3.75;322800.0;0.2;0.2;True;20.92;31.38;10.459999999999997;0.04600000000000008;0.9200000000000017;0.4
DCI-20250914268;ECI-20250913014;WOA250911315-00-001-001;J0400600B00.0;2#龙门图电线;沉锡;A板;正片;短边;1.2;560.0;500.0;0.25mm;;荣信;5;5;2.9;40.0;18.0;1.3;龙门;38.4;20;33.79;33.08;14.0;11.0;;;80.0;8;;是;;;孔铜;≥20平均25;28.76;22.22;31.37;30.07;22.88;29.41;27.45;ACC;20.0;25.0;1;22.22;31.37;27.45;3.9;9.150000000000002;540896;J0400600B00.0;560.0;500.0;370.88;157.0;0.125/0.11;33.79;33.08;1.6;0.25;21144.0;6.4;280000.0;0.125;0.11;False;22.22;31.37;9.150000000000002;0.11099999999999995;2.219999999999999;0.25
DCI-20250914289;ECI-20250914009;WOA250909246-00-001-011;J0200014A00.1;2#龙门图电线;沉金;A板;正片;短边;1.5;600.0;436.0;0.45;;东威;5;5;28;50.0;18.5;2.1;龙门;38.4;25;73.0;80.0;18.0;10.0;;;70.0;8;;否;;;孔铜;≥25;32.68;28.76;35.3;34.64;29.41;35.95;32.79;ACC;25.0;30.0;1;28.76;35.95;32.79;3.08;7.190000000000001;281977;J0200014A00.1;600.0;436.0;288.0;207.5;0.2/0.2;73.0;80.0;1.55;0.45;15849.0;3.444444444444445;261600.0;0.2;0.2;False;28.76;35.95;7.190000000000001;0.15040000000000006;3.7600000000000016;0.45
DCI-20250914293;ECI-20250914010;RPA1250818516-00-001-001;J0400808A00.0;2#龙门图电线;喷锡;A板;正片;短边;0.8;622.0;467.0;0.7;;荣信;5;5;2.9;40.0;18.0;1.3;龙门;53.34;25;30.88;26.41;16.0;10.0;;;70.0;8;;否;;;孔铜;≥25;28.76;26.8;28.76;28.11;25.49;27.45;27.56;ACC;25.0;30.0;1;25.49;28.76;27.56;1.27;3.270000000000003;528771;J0400808A00.0;622.0;467.0;115.2;220.5;0.254/0.33;30.88;26.41;1.7;0.7;8759.0;2.428571428571429;290474.0;0.254;0.33;False;25.49;28.76;3.270000000000003;0.019599999999999937;0.48999999999999844;0.7
DCI-20250914341;ECI-20250914011;WOA250903064-00-001-001;J0400674A00.0;2#龙门图电线;沉锡;A板;正片;短边;0.36;600.0;470.0;0.325mm;;东威;5;5;28;50.0;18.5;2.1;龙门;38.4;20;41.7;47.6;16.0;11.0;;;60.0;8;;是;;;孔铜;≥20平均25;33.99;24.84;32.68;34.64;24.18;33.99;30.72;ACC;20.0;25.0;1;24.18;34.64;30.72;4.86;10.46;482015;J0400674A00.0;600.0;470.0;351.0;222.0;0.2/0.204;41.7;47.6;1.65;0.325;2337.0;5.076923076923077;282000.0;0.2;0.204;False;24.18;34.64;10.46;0.209;4.18;0.325
DCI-20250914384;ECI-20250913010;WOA250521518-00-002-032;J0400655B00.0;2#东威板电VCP线;喷锡;A板;负片;短边;1.5;560.0;343.0;0.35mm;;东威;35;20;27;50.0;48.8;0.8;;;;;;;;;;;;;;;;孔铜;≥20平均25;35.3;22.88;29.41;30.07;21.57;29.41;28.1;ACC;20.0;25.0;1;21.57;35.3;28.11;5.08;13.73;479010;J0400655B00.0;560.0;343.0;319.0;270.0;;;;2.0;0.35;7993.0;5.714285714285714;192080.0;;;True;21.57;35.3;13.729999999999997;0.07850000000000001;1.5700000000000003;0.35
DCI-20250914399;ECI-20250912001;WOA250911310-00-001-003;JB2C244ED0;2#东威板电VCP线;沉金;A板;负片;短边;1.0(含铜);564.0;502.0;0.7;H0080;东威;33.4;单点≥20，平均≥25;20;45.0;48.75;0.8;;;;;;;;;;;;;是;;;孔铜;≥20平均25;29.54;24.84;28.11;27.45;22.22;27.45;26.6;ACC;20.0;25.0;1;22.22;29.54;26.6;2.63;7.32;3452;JB2C244ED0;564.0;502.0;240.0;180.0;;;;1.0;0.7;2050.0;1.428571428571429;283128.0;;;True;22.22;29.54;7.32;0.11099999999999995;2.219999999999999;0.7
DCI-20250914410;ECI-20250412008;WOA250409253-00-001-010;JB2C672LA0;2#龙门图电线;喷锡;A板;正片;短边;1.5;585.0;436.0;0.55;;东威;5;5;28;50.0;18.5;2.1;龙门;52.9;25;73.0;73.0;20.0;10.0;;;70.0;8;;否;;;孔铜;≥25;35.08;28.92;33.85;32.62;27.69;33.23;31.89;ACC;25.0;30.0;1;27.69;35.08;31.9;2.93;7.389999999999997;70229;JB2C672LA0;585.0;436.0;355.0;207.0;0.305/;73.0;73.0;1.55;0.55;16078.0;2.818181818181818;255060.0;0.305;;False;27.69;35.08;7.389999999999997;0.10760000000000006;2.6900000000000013;0.55
DCI-20250914561;ECI-20250914026;woA250911289-00-001-001;J0400817A00.0;2#东威板电VCP线;沉锡;A板;负片;短边;;622.0;505.0;0.4;;东威板电;47.9;25;33;50.0;55.0;0.8;;;;;;;;;;;;;;;;孔铜;≥25;30.72;29.41;32.03;29.41;28.76;30.72;30.17;ACC;25.0;30.0;1;28.76;32.03;30.17;1.2;3.27;537949;J0400817A00.0;622.0;505.0;283.85;194.45;;;;1.55;0.4;34844.0;3.875;314110.0;;;True;28.76;32.03;3.2699999999999996;0.15040000000000006;3.7600000000000016;0.4
DCI-20250914561;ECI-20250914026;woA250911289-00-001-001;J0400817A00.0;2#东威板电VCP线;沉锡;A板;负片;短边;;622.0;505.0;0.4;;东威板电;47.9;25;33;50.0;55.0;0.8;;;;;;;;;;;;;;;;孔铜;≥25;30.72;29.41;32.03;29.41;28.76;30.72;30.17;ACC;25.0;30.0;1;28.76;32.03;30.17;1.2;3.27;537952;J0400817A00.0;622.0;505.0;283.85;194.45;;;;;;;;314110.0;;;True;28.76;32.03;3.2699999999999996;0.15040000000000006;3.7600000000000016;0.4
DCI-20250914567;ECI-20250421007;WOA250417544-00-001-004;JB2C368LA1;2#龙门图电线;;A板;正片;短边;1.4(含铜);620.0;544.0;0.45;H0080;东威;5;5;28;50.0;18.5;2.1;龙门;83.7;25;56.0;56.0;18.5;11.0;;;70.0;8;;是;;;孔铜;≥25;28.11;27.45;28.76;31.37;28.11;29.41;28.96;ACC;25.0;30.0;1;27.45;31.37;28.87;1.39;3.920000000000002;55841;JB2C368LA1;620.0;544.0;339.0;261.0;0.305/0.429;51.7;52.3;1.55;0.45;16416.0;3.444444444444445;337280.0;0.305;0.429;False;27.45;31.37;3.9200000000000017;0.09799999999999998;2.4499999999999993;0.45
DCI-20250914609;ECI-20250914018;WOA250909214-00-001-002;J0400103A01.0;2#龙门图电线;沉锡;A板;正片;短边;0.7;580.0;486.0;0.35;;东威;5;5;28;50.0;18.5;2.1;龙门;33.4;25;68.0;67.0;19.0;11.0;;;70.0;8;;是;;;孔铜;≥25;31.17;28.11;32.03;32.03;28.11;29.41;30.14;ACC;25.0;30.0;1;28.11;32.03;30.14;1.84;3.920000000000002;290654;J0400103A01.0;580.0;486.0;272.0;230.0;0.15/0.15;68.0;67.0;1.6;0.35;17488.0;4.571428571428572;281880.0;0.15;0.15;False;28.11;32.03;3.9200000000000017;0.12439999999999998;3.1099999999999994;0.35
DCI-20250914619;ECI-20250913008;WOA250912345-00-004-009;JP2C380LB1;1#东威图电VCP线;喷锡;A板;正片;短边;1.5(含铜);600.0;442.0;0.4;;东威;5;5;28;50.0;18.5;2.1;东威;33.4;18;22.8;44.5;22.0;15.0;45;45;36.0;6;1;是;;;孔铜;≥18平均20;25.85;22.77;24.0;25.23;19.08;25.85;23.79;ACC;18.0;23.0;1;19.08;25.85;23.8;2.6;6.770000000000003;548107;JP2C380LB1;600.0;442.0;210.0;190.0;0.25/0.24;22.8;44.5;1.6;0.4;4638.0;4.0;265200.0;0.25;0.24;True;19.08;25.85;6.770000000000003;0.05999999999999991;1.0799999999999983;0.4
DCI-20250914620;ECI-20250914016;WOA250911319-00-001-006;J0200065A00.0;1#东威图电VCP线;喷锡;A板;正片;短边;1.6;622.0;470.0;0.5;;东威;5;5;28;50.0;18.5;2.1;东威;35;20;75.0;73.0;26.0;15.0;45;45;36.0;6;1;是;;;孔铜;≥20平均25;28.31;21.54;27.69;27.69;21.54;27.69;25.74;ACC;20.0;25.0;1;21.54;28.31;25.74;3.26;6.77;237906;J0200065A00.0;622.0;470.0;220.4;46.28;0.305/0.254;75.0;73.0;1.55;0.5;15588.0;3.1;292340.0;0.305;0.254;True;21.54;28.31;6.77;0.07699999999999996;1.5399999999999991;0.5
DCI-20250914631;ECI-20250914027;WOA250910265-00-001-002;JP2C408LA1;2#龙门图电线;喷锡;A板;正片;短边;1.5;622.0;520.5;1.3;H0001;东威;5;5;28;45.0;18.5;2.1;龙门;35;25;66.0;60.0;17.0;11.0;;;70.0;8;;否;;;孔铜;≥25;31.37;28.16;32.03;32.03;29.41;33.33;31.1;ACC;25.0;30.0;1;28.16;33.33;31.05;1.91;5.169999999999998;196896;JP2C408LA1;622.0;520.5;48.0;28.48;0.5/;66.0;60.0;1.6;1.3;5000.0;1.230769230769231;323751.0;0.5;;False;28.16;33.33;5.169999999999998;0.1264;3.16;1.3
DCI-20250915117;ECI-20250909020;WOA250906157-00-001-001;J0200580B00.0;2#东威板电VCP线;喷锡;A板;负片;短边;1.5;600.0;492.0;0.6mm;H0080;东威;35;单点≥18，平均≥20;25;50.0;48.75;0.8;;;;;;;;;;;;;否;;;孔铜;≥18平均≥20;27.45;22.84;30.72;32.68;22.22;30.72;27.7;ACC;18.0;23.0;1;22.22;32.68;27.77;4.4;10.46;539562;J0200580B00.0;600.0;492.0;270.0;192.0;;;;1.6;0.6;2565.0;2.666666666666667;295200.0;;;True;22.22;32.68;10.46;0.23444444444444437;4.219999999999999;0.6
DCI-20250915138;ECI-20250915003;WOA250910257-00-001-001;J0200348A00.0;2#东威板电VCP线;喷锡;A板;负片;短边;1.5;520.0;400.5;0.65;H0001;东威;35;25;32;45.0;48.75;0.8;;;;;;;;;;;;;否;;;孔铜;≥25;39.22;28.76;37.81;36.6;29.41;38.15;34.99;ACC;25.0;30.0;1;28.76;39.22;34.99;4.66;10.46;375923;J0200348A00.0;520.0;400.5;241.0;125.5;;;;1.6;0.65;3336.0;2.461538461538462;208260.0;;;True;28.76;39.22;10.459999999999997;0.15040000000000006;3.7600000000000016;0.65
DCI-20250915376;ECI-20250915004;WOA250910269-00-004-004;JB2C512LC0;2#龙门图电线;喷锡;A板;正片;短边;1.4(含铜);537.0;452.0;0.55;H0080;东威;5;5;28;45.0;18.5;2.1;龙门;52.9;25;74.0;81.0;18.5;10.0;;;70.0;8;;是;;;孔铜;≥25;33.85;27.08;32.62;33.85;29.77;35.08;32.04;ACC;25.0;30.0;1;27.08;35.08;32.04;3.03;8.0;66354;JB2C512LC0;537.0;452.0;257.5;215.0;0.25/0.25;74.0;81.0;1.55;0.55;7074.0;2.818181818181818;242724.0;0.25;0.25;False;27.08;35.08;8.0;0.08319999999999993;2.0799999999999983;0.55
DCI-20250916104;ECI-20250407009;WOA250331890-00-001-005;J0200106A02.0;2#龙门图电线;喷锡;A板;正片;短边;1.5;600.0;543.0;0.4;H0080;东威;5;5;28;50.0;18.5;2.1;龙门;70;20;71.0;73.0;15.0;11.0;;;60.0;8;;是;;;孔铜;≥20平均25;26.8;22.22;26.14;26.8;23.53;26.14;25.27;ACC;20.0;25.0;1;22.22;26.8;25.27;1.92;4.580000000000002;375465;J0200106A02.0;600.0;543.0;288.0;173.0;0.508/;71.0;73.0;1.6;0.4;31622.0;4.0;325800.0;0.508;;False;22.22;26.8;4.580000000000002;0.11099999999999995;2.219999999999999;0.4
DCI-20250916110;ECI-20250916004;WOA250910261-00-001-003;J0200359A00.0;2#龙门图电线;喷锡;A板;正片;短边;1.1;530.0;357.0;0.45;H0080;东威;5;5;28;45.0;18.5;2.1;龙门;60;25;35.0;39.0;17.0;10.0;;;60.0;8;;是;;;孔铜;≥25;30.72;26.15;28.11;30.72;26.14;28.11;28.32;ACC;25.0;30.0;1;26.14;30.72;28.32;2.05;4.579999999999998;377218;J0200359A00.0;530.0;357.0;337.5;62.0;0.381/0.254;35.0;39.0;1.2;0.45;6906.0;2.666666666666667;189210.0;0.381;0.254;False;26.14;30.72;4.579999999999998;0.04560000000000002;1.1400000000000006;0.45
DCI-20250916217;ECI-20250914012;WOA250911290-00-001-001;J0200157A00.0;2#龙门图电线;喷锡;A板;正片;短边;1.1;600.0;480.0;0.325;;东威;5;5;28;50.0;18.5;2.1;龙门;38.4;20;55.0;54.0;16.0;10.0;;;60.0;8;;是;;;孔铜;≥20平均25;29.41;22.16;24.84;27.45;21.58;26.14;25.26;ACC;20.0;25.0;1;21.58;29.41;25.26;3.04;7.830000000000002;279854;J0200157A00.0;600.0;480.0;153.1;115.0;/;55.0;54.0;1.2;0.325;24307.0;3.692307692307692;288000.0;;;False;21.58;29.41;7.830000000000002;0.07899999999999992;1.5799999999999983;0.325
DCI-20250916219;ECI-20250914006;WOA250908201-00-001-001;JB40486LB1;2#龙门图电线;喷锡;A板;正片;短边;0.6(不含铜);579.0;520.5;0.4;;东威;5;5;28;50.0;18.5;2.1; 龙门;33.4;18;59.0;54.0;14.0;11.0;;;60.0;8;;是;;;孔铜;≥18平均20;26.8;22.22;26.8;26.14;20.26;25.49;24.61;ACC;18.0;23.0;1;20.26;26.8;24.62;2.73;6.539999999999999;540201;JB40486LB1;579.0;520.5;163.3;108.5;0.249/0.256;59.0;54.0;1.2;0.4;31890.0;3.0;301369.5;0.249;0.256;False;20.26;26.8;6.539999999999999;0.12555555555555564;2.2600000000000016;0.4
DCI-20250916271;ECI-20250602004;WOA250530713-00-001-001;J0200649A00.0;2#龙门图电线;喷锡;A板;正片;短边;1.1;622.0;456.0;0.35;;东威;5;5;28;50.0;18.5;2.1;龙门;38.4;20;45.59;50.44;14.0;10.0;;;60.0;8;;是;;;孔铜;≥20平均25;26.14;21.57;30.72;25.49;22.22;26.8;25.49;ACC;20.0;25.0;1;21.57;30.72;25.49;3.33;9.149999999999999;484571;J0200649A00.0;622.0;456.0;137.5;107.5;0.3/0.2;45.59;50.44;1.2;0.35;32142.0;3.428571428571429;283632.0;0.3;0.2;False;21.57;30.72;9.149999999999999;0.07850000000000001;1.5700000000000003;0.35
DCI-20250916328;ECI-20250914022;WOA250902039-00-001-006;J0400439A01.0;1#东威图电VCP线;喷锡;A板;正片;短边;0.3;520.5;391.0;0.4;;东威;5;5;28;50.0;18.5;2.1;东威;50;20;67.51;66.69;26.0;16.0;40;40;36.0;6;1;是;;;孔铜;≥20平均25;31.37;24.18;30.72;32.03;24.84;30.07;28.86;ACC;20.0;25.0;1;24.18;32.03;28.87;3.44;7.850000000000001;417374;J0400439A01.0;520.5;391.0;366.97;244.0;0.203/0.178;67.51;66.69;1.2;0.4;20824.0;3.0;203515.5;0.203;0.178;True;24.18;32.03;7.850000000000001;0.209;4.18;0.4
DCI-20250916344;ECI-20250903011;WOA250808217-00-001-001;JB4C225LB0;2#东威板电VCP线;喷锡;A板;负片;短边;1.1(含铜);622.0;546.0;0.3;H0080;东威;35;单点≥20，平均≥25;27;50.0;48.75;0.8;;;;;;;;;;;;;是;;;孔铜;≥20平均25;27.69;20.31;29.54;24.62;20.31;30.15;25.43;ACC;20.0;25.0;1;20.31;30.15;25.44;4.41;9.84;92989;JB4C225LB0;622.0;546.0;250.0;172.0;;;;1.6;0.3;69493.0;5.333333333333334;339612.0;;;True;20.31;30.15;9.84;0.015499999999999936;0.3099999999999987;0.3
DCI-20250916435;ECI-20250915005;WOA250910284-00-003-004;J0600167A00.0;2#龙门图电线;喷锡;A板;正片;短边;;622.0;441.0;0.4;H0080;东威;5;5;28;45.0;18.5;2.1;龙门;33.4;单点≥18，平均≥20;59.9;59.9;11.0;10.0;;;60.0;8;;是;;;孔铜;≥18平均20;27.45;21.57;26.8;27.45;19.61;26.14;24.83;ACC;18.0;23.0;1;19.61;27.45;24.84;3.38;7.84;539795;J0600167A00.0;622.0;441.0;130.4;59.3;/;59.9;59.9;1.2;0.4;4775.0;3.0;274302.0;;;False;19.61;27.45;7.84;0.08944444444444441;1.6099999999999994;0.4
DCI-20250916459;ECI-20250625004;WOA250620601-00-001-002;J0200659A00.0;1#东威图电VCP线;沉锡;A板;正片;短边;0.9;580.0;543.0;0.4;H0080;东威;5;5;28;45.0;18.5;2.1;龙门;≥35;单点≥20，平均≥25;67.0;56.0;22.0;15.0;45;40;36.0;6;1;是;;;孔铜;≥20平均25;28.76;22.18;28.76;27.45;22.88;28.11;26.35;ACC;20.0;25.0;1;22.18;28.76;26.36;3.01;6.580000000000002;488278;J0200659A00.0;580.0;543.0;184.0;172.88;0.8/;67.34;56.33;1.0;0.4;3063.0;2.5;314940.0;0.8;;True;22.18;28.76;6.580000000000002;0.10899999999999999;2.1799999999999997;0.4
DCI-20250916602;ECI-20250916007;WOA250912346-00-002-003;JB2C611TA0;1#东威图电VCP线;沉锡;A板;正片;长边;1.5(含铜);622.0;460.0;0.65;H0080;东威;5;5;28;45.0;18.5;2.1;东威;36.5;25;64.0;64.0;31.0;15.0;50;45;36.0;6;1;是;;;孔铜;≥25;31.37;29.41;33.33;33.33;29.07;32.03;31.59;ACC;25.0;30.0;1;29.07;33.33;31.42;1.86;4.259999999999998;53563;JB2C611TA0;622.0;460.0;302.0;218.0;0.305/;64.0;64.0;1.65;0.65;15478.0;2.538461538461538;286120.0;0.305;;True;29.07;33.33;4.259999999999998;0.1628;4.07;0.65
DCI-20250916607;ECI-20250916003;WOA250911294-00-001-002;P0400166A00.0;2#东威板电VCP线;光铜板;A板;负片;短边;1.5;520.0;456.0;0.3mm;H0149;东威;55;15;26;50.0;48.75;0.8;;;;;;;;;;;;;是;;;孔铜;≥15;27.08;17.23;28.92;28.31;18.46;30.15;25.02;ACC;15.0;20.0;1;17.23;30.15;25.02;5.66;12.92;540028;P0400166A00.0;520.0;456.0;520.0;456.0;;;;;0.3;2935.0;;237120.0;;;True;17.23;30.15;12.919999999999998;0.1486666666666667;2.2300000000000004;0.3
DCI-20250917066;ECI-20250914024;WOA250910279-00-002-002;J0200773A00.0;2#龙门图电线;喷锡;A板;正片;短边;1.5;600.0;515.0;0.4;H0080;东威;5;5;28;45.0;18.5;2.1;龙门;52.87;20;24.0;47.0;15.0;10.0;;;60.0;8;;否;;;孔铜;≥20平均25;30.07;24.18;30.72;31.37;24.84;32.03;28.86;ACC;20.0;25.0;1;24.18;32.03;28.87;3.44;7.850000000000001;528837;J0200773A00.0;600.0;515.0;192.9;122.11;0.25/0.225;24.0;47.0;1.57;0.4;21054.0;3.925;309000.0;0.25;0.225;False;24.18;32.03;7.850000000000001;0.209;4.18;0.4
DCI-20250917124;ECI-20250914019;WOA250905121-00-001-005;J0600069A00.0;2#龙门图电线;沉锡;A板;正片;短边;;560.0;506.0;0.325;;荣信;5;5;2.9;40.0;18.0;1.3;龙门;52.9;20;60.5;72.5;18.0;11.0;;;70.0;8;;是;;;孔铜;≥20平均25;34.64;24.84;35.3;34.64;24.49;33.33;31.37;ACC;20.0;25.0;1;24.49;35.3;31.21;5.11;10.81;358301;J0600069A00.0;560.0;506.0;264.0;158.0;0.2/0.2;60.5;72.5;1.6;0.325;27433.0;4.923076923076923;283360.0;0.2;0.2;False;24.49;35.3;10.809999999999999;0.22449999999999992;4.489999999999998;0.325
DCI-20250917222;ECI-20250916002;WOA250912335-00-001-001;J0600166A00.0;2#龙门图电线;沉锡;A板;正片;短边;;450.0;417.33;0.35mm;H0176;东威;5;5;28;45.0;18.5;2.1;龙门;47.9;25;80.1;84.69;19.0;10.0;;;70.0;8;;是;;;孔铜;≥25;37.54;29.54;33.23;38.85;29.54;33.85;33.75;ACC;25.0;30.0;1;29.54;38.85;33.76;3.9;9.310000000000002;542216;J0600166A00.0;450.0;417.33;392.0;210.0;0.203/0.203;80.1;84.69;1.55;0.35;9867.0;4.428571428571429;187798.5;0.203;0.203;False;29.54;38.85;9.310000000000002;0.18159999999999996;4.539999999999999;0.35
DCI-20250917230;ECI-20250916008;WOA250903066-00-001-002;J0400242A00.0;2#龙门图电线;沉锡;A板;正片;短边;0.7;600.0;478.0;0.5;H0080;荣信;5;5;2.8;45.0;18.5;1.3;龙门;35;25;33.0;57.0;17.0;10.0;;;70.0;8;;是;;;孔铜;≥25;36.31;29.54;31.38;36.31;29.07;33.23;32.64;ACC;25.0;30.0;1;29.07;36.31;32.64;3.2;7.240000000000002;309102;J0400242A00.0;600.0;478.0;346.0;226.0;0.25/0.25;33.0;57.0;1.6;0.5;6525.0;3.2;286800.0;0.25;0.25;False;29.07;36.31;7.240000000000002;0.1628;4.07;0.5
DCI-20250917233;ECI-20250916001;WOA250908202-00-001-001;J0600042A00.1;2#龙门图电线;沉金;A板;正片;短边;;580.0;546.0;0.25;H0116;荣信;5;5;2.8;45.0;18.5;1.3;龙门;30;单点≥20，平均≥25;56.0;54.0;17.0;10.0;;;60.0;8;;是;;;孔铜;≥20平均25;30.72;22.88;28.11;30.07;23.53;28.76;27.34;ACC;20.0;25.0;1;22.88;30.72;27.34;3.34;7.84;540748;J0600042A00.1;580.0;546.0;172.6;105.7;0.08/0.127;56.0;54.0;1.6;0.25;60067.0;6.4;316680.0;0.08;0.127;False;22.88;30.72;7.84;0.14399999999999996;2.879999999999999;0.25
DCI-20250917294;ECI-20250916010;WOA250915415-00-001-001;J0200680B00.0;2#龙门图电线;OSP;A板;正片;短边;1.5;580.0;425.0;0.4;H0080;东威;5;5;28;45.0;18.5;2.1;龙门;35;单点≥18，平均≥20;61.9;75.2;15.0;10.0;;;60.0;8;;是;;;孔铜;≥18平均20;25.49;20.92;30.07;26.14;20.26;28.76;25.27;ACC;18.0;23.0;1;20.26;30.07;25.27;4.0;9.809999999999999;547157;J0200680B00.0;580.0;425.0;405.0;134.97;0.254/0.203;61.9;75.2;1.6;0.4;13157.0;4.0;246500.0;0.254;0.203;False;20.26;30.07;9.809999999999999;0.12555555555555564;2.2600000000000016;0.4
DCI-20250917299;ECI-20250516007;RPA1250415463-00-001-001;J0400025B02.0;2#龙门图电线;沉锡;A板;正片;短边;0.36;600.0;470.0;0.325;;荣信;5;5;2.9ASD;40.0;18.0;1.3;龙门;38.4;20;38.07;40.11;15.0;10.0;;;60.0;8;;是;;;孔铜;≥20平均25;28.76;21.57;29.41;29.41;22.22;26.8;26.36;ACC;20.0;25.0;1;21.57;29.41;26.36;3.6;7.84;376893;J0400025B02.0;600.0;470.0;351.0;222.0;0.2/0.2;38.07;40.11;1.65;0.325;7086.0;5.076923076923077;282000.0;0.2;0.2;False;21.57;29.41;7.84;0.07850000000000001;1.5700000000000003;0.325
DCI-20250917301;ECI-20250917002;WOA250910263-00-002-002;JB2C513TA1;2#龙门图电线;沉锡;A板;正片;长边;1.4(含铜);626.0;518.5;0.6;H0080;东威;5;5;28;45.0;18.5;2.1;龙门;52.9;25;64.0;68.0;19.5;10.0;;;70.0;8;;否;;;孔铜;≥25;36.6;29.72;35.3;37.91;28.76;34.64;33.82;ACC;25.0;30.0;1;28.76;37.91;33.82;3.73;9.149999999999995;75258;JB2C513TA1;626.0;518.5;362.0;248.0;0.3048/;64.0;68.0;1.55;0.6;15617.0;2.583333333333333;324581.0;0.3048;;False;28.76;37.91;9.149999999999995;0.15040000000000006;3.7600000000000016;0.6
DCI-20250917351;ECI-20250916005;WOA250915411-00-001-015;J0200769A00.0;2#龙门图电线;沉锡;A板;正片;短边;1.4;450.0;417.33;0.5;H0176;东威;5;5;28;45.0;18.5;2.1;龙门;52;25-55;67.0;63.53;17.0;10.0;;;70.0;8;;否;;;孔铜;25-55;32.68;27.45;33.99;33.99;29.41;34.64;32.02;ACC;25.0;30.0;1;27.45;34.64;32.03;2.92;7.190000000000001;527636;J0200769A00.0;450.0;417.33;399.0;214.0;0.25/0.199;67.0;63.53;1.55;0.5;6925.0;3.1;187798.5;0.25;0.199;False;27.45;34.64;7.190000000000001;0.09799999999999998;2.4499999999999993;0.5
DCI-20250917396;ECI-20250822008;RPA1250702006-00-001-001;J0400081A00.2;2#龙门图电线;喷锡;A板;正片;短边;1.2;600.0;439.0;0.4;;东威;5;5;28;50.0;18.5;2.1;龙门;35;20;65.7;68.7;17.5;10.0;;;60.0;8;;是;;;孔铜;≥20平均25;26.8;23.53;27.45;26.8;24.84;25.49;25.81;ACC;20.0;25.0;1;23.53;27.45;25.82;1.48;3.919999999999998;529009;J0400081A00.2;600.0;439.0;318.0;95.0;0.2/0.2;65.7;68.7;1.6;0.4;47064.0;4.0;263400.0;0.2;0.2;False;23.53;27.45;3.919999999999998;0.17650000000000005;3.530000000000001;0.4
DCI-20250917398;ECI-20250917007;WOA250913368-00-001-001;J0200037A00.0;2#龙门图电线;喷锡;A板;正片;短边;1.5;622.0;546.0;0.35;H0080;东威;5;5;28;45.0;18.5;2.1;龙门;34;25;66.0;67.0;18.0;10.0;;;70.0;8;;是;;;孔铜;≥25;33.99;25.49;32.68;33.99;27.45;36.6;31.7;ACC;25.0;30.0;1;25.49;36.6;31.7;4.29;11.11;224962;J0200037A00.0;622.0;546.0;353.5;175.0;0.3/0.2;66.0;67.0;1.6;0.35;10527.0;4.571428571428572;339612.0;0.3;0.2;False;25.49;36.6;11.110000000000003;0.019599999999999937;0.48999999999999844;0.35
DCI-20250917458;ECI-20250917010;WOA250909232-00-003-019;JB4C300EB4;2#龙门图电线;沉金;A板;正片;短边;0.3;546.0;448.0;0.5;H0080;东威;5;5;28;40.0;18.5;2.1;龙门;50;单点≥20，平均≥25;72.6;71.1;13.5;10.0;;;60.0;8;;是;;;孔铜;≥20平均25;26.14;24.84;28.11;26.8;24.84;29.41;26.69;ACC;20.0;25.0;1;24.84;29.41;26.69;1.82;4.57;331597;JB4C300EB4;546.0;448.0;249.7;211.0;0.203/0.152;72.6;71.1;1.2;0.5;18134.0;2.4;244608.0;0.203;0.152;False;24.84;29.41;4.57;0.242;4.84;0.5
DCI-20250917499;ECI-20250824001;WOA250820582-00-001-005;JB2C203TB1;2#龙门图电线;沉锡;A板;正片;短边;1.5;580.0;313.0;0.5;H0080;东威;5;5;28;50.0;18.5;2.1;龙门;83.7;25;54.0;54.0;16.0;12.0;;;70.0;8;;否;;;孔铜;≥25;34.64;29.07;32.68;32.03;28.11;33.99;31.75;ACC;25.0;30.0;1;28.11;34.64;31.75;2.64;6.530000000000001;319509;JB2C203TB1;580.0;313.0;288.0;275.0;0.30/0.31;54.0;54.0;1.6;0.5;8197.0;3.2;181540.0;0.3;0.31;False;28.11;34.64;6.530000000000001;0.12439999999999998;3.1099999999999994;0.5
DCI-20250918007;ECI-20250705007;WOA250623674-00-002-002;J0200341A01.0;1#东威图电VCP线;沉金;A板;正片;短边;0.9;546.0;414.66;0.4;H0080;荣信;5;5;2.8;40.0;18.5;1.3;东威;35;单点≥20，平均≥25;63.1;53.8;22.0;15.0;40;35;36.0;6;1;是;;;孔铜;≥20平均25;28.76;24.18;29.41;26.8;23.53;28.11;26.79;ACC;20.0;25.0;1;23.53;29.41;26.8;2.45;5.879999999999999;488811;J0200341A01.0;546.0;414.66;220.79;172.88;0.8/;63.1;53.8;1.0;0.4;1855.0;2.5;226404.36;0.8;;True;23.53;29.41;5.879999999999999;0.17650000000000005;3.530000000000001;0.4
DCI-20250918085;ECI-20250916011;WOA250915413-00-001-001;J0200790A00.0;2#龙门图电线;喷锡;A板;正片;短边;1.9;600.0;546.0;0.55mm;H0053;东威;5;5;28;50.0;18.5;2.1;龙门;70;25;52.0;49.0;17.0;11.0;;;70.0;8;;否;;;孔铜;≥25;32.68;28.11;33.99;33.33;28.76;32.03;31.48;ACC;25.0;30.0;1;28.11;33.99;31.48;2.46;5.880000000000003;549420;J0200790A00.0;600.0;546.0;216.0;174.0;0.7/;52.37;49.76;2.0;0.55;25713.0;3.636363636363636;327600.0;0.7;;False;28.11;33.99;5.880000000000003;0.12439999999999998;3.1099999999999994;0.55
DCI-20250918155;ECI-20250915001;WOA250825747-00-001-002;J0400381A00.0;2#龙门图电线;沉锡;A板;正片;短边;0.71;546.0;470.0;0.3;H0080;荣信;5;5;2.8;45.0;18.5;1.3;龙门;52.9;单点≥20，平均≥25;45.8;42.55;15.0;10.0;;;60.0;8;;是;;;孔铜;≥20平均25;29.41;23.53;27.45;29.41;22.88;28.76;26.9;ACC;20.0;25.0;1;22.88;29.41;26.91;2.96;6.530000000000001;387227;J0400381A00.0;546.0;470.0;255.5;222.0;0.2/0.2;45.8;42.55;1.7;0.3;26463.0;5.666666666666667;256620.0;0.2;0.2;False;22.88;29.41;6.530000000000001;0.14399999999999996;2.879999999999999;0.3
DCI-20250918249;ECI-20250914013;WOA250903070-00-001-001;J0400441A00.1;2#龙门图电线;喷锡;A板;正片;短边;1.1;580.0;546.0;0.4;H0080;荣信;5;5;2.8;45.0;18.5;1.3;龙门;35;单点≥20，平均≥25;60.61;56.24;14.5;10.0;;;60.0;8;;是;;;孔铜;≥20平均25;27.45;23.53;26.14;25.49;24.84;26.8;25.7;ACC;20.0;25.0;1;23.53;27.45;25.71;1.41;3.919999999999998;546016;J0400441A00.1;580.0;546.0;262.0;173.0;0.2/0.15;60.61;56.24;1.6;0.4;26673.0;4.0;316680.0;0.2;0.15;False;23.53;27.45;3.919999999999998;0.17650000000000005;3.530000000000001;0.4
DCI-20250918303;ECI-20250914014;WOA250906139-00-001-001;JP40601EA1;1#东威图电VCP线;沉金;A板;正片;短边;0.2000（不含铜）;546.0;440.0;0.3;H0085;荣信;5;5;2.6;40.0;18.5;1.3;东威;35;单点≥18，平均≥20;57.4;60.7;22.0;15.0;40;40;36.0;6;1;是;;;孔铜;≥18平均20;26.14;22.22;28.11;24.84;22.88;28.11;25.38;ACC;18.0;23.0;1;22.22;28.11;25.38;2.53;5.890000000000001;424756;JP40601EA1;546.0;440.0;243.08;206.98;0.1524/0.1524;57.4;60.7;1.067;0.3;29484.0;3.556666666666667;240240.0;0.1524;0.1524;True;22.22;28.11;5.890000000000001;0.23444444444444437;4.219999999999999;0.3
DCI-20250918307;ECI-20250917004;WOA250913355-00-001-001;J0400809A00.0;2#龙门图电线;沉锡;A板;正片;短边;0.2;580.0;469.9;0.325mm;H0080;东威;5;5;28;45.0;18.5;2.1;龙门;52.9;20;41.1;41.8;15.0;10.0;;;60.0;8;;是;;;孔铜;≥20;28.11;24.84;31.37;29.41;24.18;30.07;27.99;ACC;20.0;25.0;1;24.18;31.37;28.0;2.91;7.190000000000001;546860;J0400809A00.0;580.0;469.9;317.0;222.0;0.2/0.156;41.1;41.8;1.58;0.325;10304.0;4.861538461538462;272542.0;0.2;0.156;False;24.18;31.37;7.190000000000001;0.209;4.18;0.325
DCI-20250918308;ECI-20250917005;WOA250915418-00-001-001;J0400601B00.0;2#龙门图电线;沉锡;A板;正片;短边;1.2;480.0;407.0;0.3mm;H0080;东威;5;5;28;45.0;18.5;2.1;龙门;52.9;单点≥20，平均≥25;38.0;31.0;15.5;10.0;;;60.0;8;;是;;;孔铜;≥20平均25;32.03;24.18;32.03;31.37;24.49;32.03;29.35;ACC;20.0;25.0;1;24.18;32.03;29.36;3.9;7.850000000000001;547349;J0400601B00.0;480.0;407.0;383.0;228.0;0.15/0.15;38.0;31.0;1.6;0.3;13381.0;5.333333333333334;195360.0;0.15;0.15;False;24.18;32.03;7.850000000000001;0.209;4.18;0.3
DCI-20250918312;ECI-20250916006;WOA250915416-00-001-001;J0200791A00.0;2#东威板电VCP线;沉锡;A板;负片;短边;1;600.0;537.0;0.5;H0080;东威;52.9;25;28;45.0;48.75;0.8;;;;;;;;;;;;;否;;;孔铜;≥25;30.07;26.8;29.41;30.72;26.14;29.41;28.75;ACC;25.0;30.0;1;26.14;30.72;28.76;1.85;4.579999999999998;548624;J0200791A00.0;600.0;537.0;257.5;143.0;;;;1.1;0.5;36172.0;2.2;322200.0;;;True;26.14;30.72;4.579999999999998;0.04560000000000002;1.1400000000000006;0.5
DCI-20250918346;ECI-20250918001;WOA250913357-00-007-037;J0400146B00.1;2#东威板电VCP线;沉金;A板;负片;短边;1;560.0;336.0;0.4;H0080;东威;35;单点≥20，平均≥25;27;50.0;48.75;0.8;;;;;;;;;;;;; 否;;;孔铜;≥20平均25;26.46;21.54;26.46;26.46;22.15;27.08;25.02;ACC;20.0;25.0;1;21.54;27.08;25.03;2.48;5.539999999999999;474625;J0400146B00.1;560.0;336.0;311.9;263.12;;;;1.6;0.4;7542.0;4.0;188160.0;;;True;21.54;27.08;5.539999999999999;0.07699999999999996;1.5399999999999991;0.4
DCI-20250918429;ECI-20250918005;WOA250911330-00-002-003;J0200101B01.0;1#东威图电VCP线;喷锡;A板;正片;短边;1.5;546.0;362.0;0.35;H001;东威;5;5;28;45.0;18.5;2.1;东威;35;单点≥20，平均≥25;68.9;68.4;30.0;15.0;50;45;36.0;6;1;是;;;孔铜;≥20平均25;29.41;24.18;30.07;30.72;24.18;30.07;28.1;ACC;20.0;25.0;1;24.18;30.72;28.1;3.07;6.539999999999999;307378;J0200101B01.0;546.0;362.0;342.0;103.56;0.2/0.2;68.9;68.4;1.6;0.35;34247.0;4.571428571428572;197652.0;0.2;0.2;True;24.18;30.72;6.539999999999999;0.209;4.18;0.35
DCI-20250918476;ECI-20250918006;WOA250911324-00-001-003;J0600079A02.0;2#龙门图电线;沉金;A板;正片;短边;;600.0;546.0;0.3;H0080;东威;5;5;28;45.0;18.5;2.1;龙门;35;单点≥20，平均≥25;38.0;33.0;15.0;10.0;;;60.0;8;;是;;;孔铜;≥20平均25;26.8;21.57;30.07;26.14;20.26;27.45;25.38;ACC;20.0;25.0;1;20.26;30.07;25.38;3.73;9.809999999999999;478830;J0600079A02.0;600.0;546.0;140.0;129.0;0.178/0.175;38.0;33.0;1.6;0.3;19412.0;5.333333333333334;327600.0;0.178;0.175;False;20.26;30.07;9.809999999999999;0.013000000000000077;0.26000000000000156;0.3
DCI-20250918521;ECI-20250411014;WOA250403084-00-001-001;JB6C087LA1;2#龙门图电线;喷锡;A板;正片;短边;;546.0;414.66;0.4;H0080;荣信;5;5;2.8;40.0;18.5;1.3;龙门;50;20;68.0;69.0;13.0;10.0;;;60.0;8;;是;;;孔铜;≥20平均25;26.8;24.18;28.11;28.11;24.49;30.07;26.96;ACC;20.0;25.0;1;24.18;30.07;26.96;2.29;5.890000000000001;352003;JB6C087LA1;546.0;414.66;383.5;169.2;0.168/0.152;68.0;69.0;1.35;0.4;21906.0;3.375;226404.36;0.168;0.152;False;24.18;30.07;5.890000000000001;0.209;4.18;0.4
DCI-20250918611;ECI-20250917006;WOA250909222-00-006-011;JP4C162LB2;2#龙门图电线;喷锡;A板;正片;短边;1;520.0;393.0;0.3;H0080;荣信;5;5;2.8;45.0;18.5;1.3;龙门;38.4;20;46.0;25.0;14.5;10.0;;;60.0;8;;是;;;孔铜;≥20;27.45;24.18;32.03;25.49;22.88;32.03;27.34;ACC;20.0;25.0;1;22.88;32.03;27.34;3.93;9.150000000000002;544504;JP4C162LB2;520.0;393.0;369.0;244.0;0.15/0.15;46.0;25.0;1.5;0.3;11920.0;5.0;204360.0;0.15;0.15;False;22.88;32.03;9.150000000000002;0.14399999999999996;2.879999999999999;0.3
DCI-20250919063;ECI-20250918008;WOA250909236-00-002-010;JB4C683TA1;2#龙门图电线;沉锡;A板;正片;短边;0.6;500.0;470.0;0.3;H0080;东威;5;5;28;45.0;18.5;2.1;龙门;25-50;单点≥20，平均≥25;30.54;27.78;14.0;10.0;;;60.0;8;;是;;;孔铜;≥20平均25;27.08;22.77;27.69;27.69;22.77;25.85;25.64;ACC;20.0;25.0;1;22.77;27.69;25.64;2.32;4.920000000000002;380354;JB4C683TA1;500.0;470.0;234.8;222.0;0.15/0.2;30.54;27.78;1.2;0.3;11131.0;4.0;235000.0;0.15;0.2;False;22.77;27.69;4.920000000000002;0.13849999999999998;2.7699999999999996;0.3
DCI-20250919120;ECI-20250918003;WOA250829919-00-001-001;J0600158A00.1;2#东威板电VCP线;沉金;A板;负片;短边;;546.0;408.0;0.25mm;H0116;东威;29;单点≥18，平均≥20;25;50.0;48.75;0.8;;;;;;;;;;;;;是;;;孔铜;≥18平均≥20;23.38;19.69;24.0;27.69;20.31;26.43;23.58;ACC;18.0;23.0;1;19.69;27.69;23.58;3.2;8.0;544163;J0600158A00.1;546.0;408.0;121.9;85.1;;;;1.6;0.25;59488.0;6.4;222768.0;;;True;19.69;27.69;8.0;0.09388888888888897;1.6900000000000013;0.25
DCI-20250919125;ECI-20250918007;WOA250915423-00-001-048;J0200190A00.1;1#东威图电VCP线;沉锡;A板;正片;短边;1.5;546.0;402.0;0.4;H0080;东威;5;5;28;45.0;18.5;2.1;东威;35;单点≥18，平均≥20;57.0;66.0;24.0;15.0;50;45;36.0;6;1;是;;;孔铜;≥18平均25;27.45;22.22;28.76;26.14;22.88;29.41;26.14;ACC;18.0;23.0;1;22.22;29.41;26.14;3.01;7.190000000000001;390677;J0200190A00.1;546.0;402.0;382.0;252.0;0.178/0.178;57.0;66.0;1.6;0.4;8113.0;4.0;219492.0;0.178;0.178;True;22.22;29.41;7.190000000000001;0.23444444444444437;4.219999999999999;0.4
DCI-20250919296;ECI-20250908023;WOA250821639-00-001-002;J0400294A01.0;2#龙门图电线;沉锡;A板;正片;短边;0.36;600.0;470.0;0.325;H0080;荣信;5;5;2.8;45.0;18.5;1.3;龙门;38.4;单点≥20，平均≥25;37.8;39.6;14.5;10.0;;;60.0;8;;是;;;孔铜;≥20平均25;32.68;24.84;31.37;30.72;24.18;30.07;28.97;ACC;20.0;25.0;1;24.18;32.68;28.98;3.57;8.5;376912;J0400294A01.0;600.0;470.0;351.0;222.0;0.2/0.2;37.8;39.6;1.65;0.325;6408.0;5.076923076923077;282000.0;0.2;0.2;False;24.18;32.68;8.5;0.209;4.18;0.325
