Repository: BecaLiang/copper-thickness-consumption-tool

# Copper Usage

This projects provides a tool to calculate machine parameters for the pattern plating step at JST. Customer provided inputs like the desired thickness are combined with a safety margin to answer the question "What are my machine settings so I fulfill the customer required minimal thickness with a probability of 1 - margin?". To achieve this, a layer modelling the effect of our process on the minimal copper thickness is also contained.

## 1. Working Principles

The copper thickness tool is based on two functional entities. Firstly a tool to calculate the minimum thickness among all 6 measured points from all relevant inputs, implemented as an inheritance from _ThicknessCalcul

File: train_data.csv (part 30 of 37)
;Minimum Hole Diameter (mm);Customer Number;Full Board Plating_Production Line Equipment Name;Full Board Plating_Copper Surface Requirement (um);Full Board Plating_Hole Copper Requirement (um);Full Board Plating_Copper Current Density;Full Board Plating_Spray Frequency (HZ);Full Board Plating_Copper Plating Time (min);Full Board Plating_Board Speed (m/min);Pattern Plating_Production;Pattern Plating_Copper Surface Requirement (um);Pattern Plating_Hole Copper Requirement (um);Pattern Plating_Plated Area (GTL);Pattern Plating_Plated Area (GBL);Pattern Plating_Copper Current Density;Pattern Plating_Tin Plating Current Density;Pattern Plating_Spray Frequency|Copper (HZ);Pattern Plating_Spray Frequency|Tin (HZ);Pattern Plating_Copper Plating Time (min);Pattern Plating_Tin Plating Time (min);Pattern Plating_Board Speed (m/min);Is Hole Plugged;Not Plugged;Plugged;Inspection Item;Requirement;Measured Range 1;Measured Range 2;Measured Range 3;Measured Range 4;Measured Range 5;Measured Range 6;Average Value;Judgment;min_requirement;judgement_criteria;label;thickness_min;thickness_max;thickness_mean;thickness_std;thickness_range;mfgpartId;Part Number;Panel Length;Panel Width;Part Length;Part Width;Line width/spacing (mm);Graphic Area C Side %;Graphic Area S Side %;Board Thickness (mm);Min. hole size;Total Hole Quantity;Ratio;Panel Size;Line Width (mm);Line Spacing (mm);is_vcp;minimal_thickness;maximal_thickness;thickness_asymmetry;thickness_req_ratio;thickness_delta;minimum_hole_diameter
DCI-20250919308;ECI-20250917008;WOA250906133-00-001-002;JB60046EA1;2#龙门图电线;沉金;A板;正片;短边;;518.5;412.0;0.25;H0085;荣信;5;5;2.8;45.0;18.5;1.3;龙门;33.4;单点≥20，平均≥25;67.0;68.0;14.0;10.0;;;80.0;8;;是;;;孔铜;≥20平均25;26.8;22.88;30.07;26.8;22.22;27.45;26.03;ACC;20.0;25.0;1;22.22;30.07;26.04;2.97;7.850000000000001;536419;JB60046EA1;518.5;412.0;130.9;91.1;0.102/0.102;67.0;68.0;1.5;0.25;52621.0;6.0;213622.0;0.102;0.102;False;22.22;30.07;7.850000000000001;0.11099999999999995;2.219999999999999;0.25
DCI-20250919343;ECI-20250918010;WOA250917479-00-001-001;J0200794A00.0;2#龙门图电线;喷锡;A板;正片;短边;1.5;600.0;460.0;0.5mm;H0080;东威;5;5;28;45.0;18.5;2.1;龙门;35;单点≥18，平均≥20;72.29;72.39;13.0;10.0;;;60.0;8;;是;;;孔铜;≥18平均20;28.11;20.26;25.49;26.8;22.22;27.45;25.05;ACC;18.0;23.0;1;20.26;28.11;25.05;3.14;7.849999999999998;549772;J0200794A00.0;600.0;460.0;219.0;191.14;0.2/0.195;72.29;72.39;1.6;0.5;17197.0;3.2;276000.0;0.2;0.195;False;20.26;28.11;7.849999999999998;0.12555555555555564;2.2600000000000016;0.5
DCI-20250919350;ECI-20250919006;WOA250916438-00-003-003;J0200067B01.0;2#龙门图电线;喷锡;A板;正片;短边;1.1;600.0;456.0;0.4;H0080;荣信;5;5;2.6;40.0;18.5;1.3;龙门;38.4;单点≥20，平均≥25;69.0;65.0;12.0;10.0;;;60.0;8;;是;;;孔铜;≥20平均25;26.58;23.53;26.14;26.14;22.22;27.16;25.29;ACC;20.0;25.0;1;22.22;27.16;25.3;1.96;4.940000000000001;362029;J0200067B01.0;600.0;456.0;216.5;143.5;0.25/;69.0;65.0;1.2;0.4;47056.0;3.0;273600.0;0.25;;False;22.22;27.16;4.940000000000001;0.11099999999999995;2.219999999999999;0.4
DCI-20250919426;ECI-20250917003;WOA250915423-00-002-048;J0200190A00.1;2#龙门图电线;沉锡;A板;正片;短边;1.5;546.0;402.0;0.4;H0080;东威;5;5;28;45.0;18.5;2.1;龙门;35;单点≥18，平均≥20;57.0;66.0;12.5;10.0;;;60.0;8;;是;;;孔铜;≥18平均20;23.53;22.22;25.49;22.22;21.57;26.8;23.63;ACC;18.0;23.0;1;21.57;26.8;23.64;2.09;5.23;390677;J0200190A00.1;546.0;402.0;382.0;252.0;0.178/0.178;57.0;66.0;1.6;0.4;8113.0;4.0;219492.0;0.178;0.178;False;21.57;26.8;5.23;0.19833333333333336;3.5700000000000003;0.4
DCI-20250919464;ECI-20250918009;WOA250904081-00-001-001;J0400826A00.0;2#东威板电VCP线;沉锡;A板;负片;短边;0.51;600.0;469.9;0.5mm;H0001;东威;47;30;33;50.0;55.7;0.7;;;;;;;;;;;;;是;;;孔铜;≥30;41.83;34.64;41.83;41.83;34.33;43.14;39.6;ACC;30.0;35.0;1;34.33;43.14;39.6;4.0;8.810000000000002;550919;J0400826A00.0;600.0;469.9;281.0;218.0;;;;1.6;0.5;23569.0;3.2;281940.0;;;True;34.33;43.14;8.810000000000002;0.14433333333333329;4.329999999999998;0.5
DCI-20250919481;ECI-20250826002;WOA250804045-00-001-004;J0600085A00.2;2#龙门图电线;沉金;A板;正片;短边;;600.0;344.0;0.25;H0116;荣信;5;5;2.6;45.0;18.5;1.3;龙门;30;单点≥20，平均≥25;57.6;55.7;15.0;10.0;;;70.0;8;;是;;;孔铜;≥20平均25;27.45;23.53;30.07;25.49;23.53;29.41;26.58;ACC;20.0;25.0;1;23.53;30.07;26.58;2.85;6.539999999999999;514901;J0600085A00.2;600.0;344.0;139.7;100.5;0.101/0.102(最小线宽为阻抗线);57.6;55.7;1.6;0.25;33404.0;6.4;206400.0;0.101;0.102;False;23.53;30.07;6.539999999999999;0.17650000000000005;3.530000000000001;0.25
DCI-20250920070;ECI-20250919009;WOA250912339-00-001-004;J0400041B01.0;2#龙门图电线;喷锡;A板;正片;短边;0.5;580.0;436.8;0.35;H0080;荣信;5;5;2.8;40.0;18.5;1.3;龙门;50;单点≥20，平均≥25;64.84;66.95;12.0;10.0;;;60.0;8;;是;;;孔铜;≥20平均25;27.45;22.88;26.14;28.76;21.57;27.45;25.7;ACC;20.0;25.0;1;21.57;28.76;25.71;2.85;7.190000000000001;473966;J0400041B01.0;580.0;436.8;418.0;271.0;0.178/0.152;64.84;66.95;1.2;0.35;29861.0;3.428571428571429;253344.0;0.178;0.152;False;21.57;28.76;7.190000000000001;0.07850000000000001;1.5700000000000003;0.35
DCI-20250920158;ECI-20250919007;WOA250917481-00-001-001;J0400824A00.1;2#龙门图电线;沉锡;A板;正片;短边;0.9;546.0;424.0;0.325mm;H0080;东威;5;5;28;45.0;18.5;2.1;龙门;＞33.4;单点≥20;35.8;30.0;16.0;10.0;;;60.0;8;;否;;;孔铜;＞20;32.68;24.84;32.03;32.03;24.84;30.72;29.52;ACC;20.0;25.0;1;24.84;32.68;29.52;3.68;7.84;552203;J0400824A00.1;546.0;424.0;400.0;250.0;0.15/0.15;35.8;30.0;1.5;0.325;12189.0;4.615384615384615;231504.0;0.15;0.15;False;24.84;32.68;7.84;0.242;4.84;0.325
DCI-20250920187;ECI-20250919003;WOA250916435-00-002-002;J0200577A01.0;2#龙门图电线;喷锡;A板;正片;短边;1.5;500.0;448.0;0.4;H0080;东威;5;5;28;45.0;18.5;2.1;龙门;70;25;32.14;33.39;16.0;10.0;;;70.0;8;;是;;;孔铜;≥25;32.03;27.45;34.64;32.68;28.11;30.72;30.93;ACC;25.0;30.0;1;27.45;34.64;30.94;2.76;7.190000000000001;544566;J0200577A01.0;500.0;448.0;229.87;212.73;0.152/0.22;32.14;33.39;1.6;0.4;6284.0;4.0;224000.0;0.152;0.22;False;27.45;34.64;7.190000000000001;0.09799999999999998;2.4499999999999993;0.4
DCI-20250920277;ECI-20250706013;WOA250623678-00-001-002;JP2C077ED1;2#龙门图电线;沉金;A板;正片;短边;1.1(含铜);611.0;483.0;0.35;H0080;东威;5;5;28;45.0;18.5;2.1;龙门;35;单点≥25;73.0;63.0;18.0;10.0;;;60.0;8;;否;;;孔铜;≥25;35.3;29.41;32.68;33.99;28.76;33.99;32.35;ACC;25.0;30.0;1;28.76;35.3;32.35;2.67;6.539999999999996;52818;JP2C077ED1;611.0;483.0;294.0;230.0;0.2/0.196;73.0;63.0;1.2;0.35;15444.0;3.428571428571429;295113.0;0.2;0.196;False;28.76;35.3;6.539999999999996;0.15040000000000006;3.7600000000000016;0.35
DCI-20250920352;ECI-20250811004;WOA250804040-00-001-002;J0200424A00.1;2#龙门图电线;沉锡;A板;正片;短边;1.5;622.0;332.0;0.5;H0080;东威;12;5;28;45.0;27.8;1.4;龙门;83.7;25;71.05;75.46;17.0;12.0;;;70.0;8;;否;;;孔铜;≥25;36.6;30.72;37.91;37.91;29.41;35.3;34.64;ACC;25.0;30.0;0;29.41;37.91;34.64;3.7;8.499999999999996;496095;J0200424A00.1;622.0;332.0;311.5;200.0;0.3/0.3;71.05;75.46;1.6;0.5;17723.0;3.2;206504.0;0.3;0.3;False;29.41;37.91;8.499999999999996;0.1764;4.41;0.5
DCI-20250920464;ECI-20250919008;WOA250917465-00-001-002;JP2C085LB1;2#龙门图电线;喷锡;A板;正片;短边;1.4;580.0;470.0;0.45;H0080;东威;5;5;28;45.0;18.5;2.1;龙门;38.4;20;31.0;23.0;14.0;10.0;;;60.0;8;;是;;;孔铜;≥20;32.68;24.49;33.33;30.07;24.84;32.03;29.57;ACC;20.0;25.0;1;24.49;33.33;29.57;3.96;8.84;533689;JP2C085LB1;580.0;470.0;313.0;225.0;0.20/0.20;31.0;23.0;1.5;0.45;5458.0;3.333333333333333;272600.0;0.2;0.2;False;24.49;33.33;8.84;0.22449999999999992;4.489999999999998;0.45
DCI-20250920466;ECI-20250919001;WOA250915420-00-001-002;JB2C693TA1;2#龙门图电线;沉锡;A板;正片;短边;1.5;622.0;447.0;0.4;H0080;东威;5;5;28;45.0;18.5;2.1;龙门;52.9;25;69.4;75.5;16.0;10.0;;;70.0;8;;是;;;孔铜;≥25;36.6;29.41;34.64;37.26;28.76;35.3;33.66;ACC;25.0;30.0;1;28.76;37.26;33.66;3.67;8.499999999999996;533208;JB2C693TA1;622.0;447.0;298.0;212.2;0.25/0.254;69.4;75.5;1.55;0.4;9479.0;3.875;278034.0;0.25;0.254;False;28.76;37.26;8.499999999999996;0.15040000000000006;3.7600000000000016;0.4
DCI-20250920477;ECI-20250920003;WOA250916448-00-001-001;J0400460D00.0;2#龙门图电线;喷锡;A板;正片;短边;1.1;622.0;546.0;0.35;H0150;东威;5;5;28;45.0;18.5;2.1;龙门;35;单点≥20，平均≥25;61.91;70.06;16.0;10.0;;;60.0;8;;是;;;孔铜;≥20平均25;29.41;22.22;26.14;30.72;22.22;27.45;26.36;ACC;20.0;25.0;1;22.22;30.72;26.36;3.57;8.5;547719;J0400460D00.0;622.0;546.0;212.0;172.0;0.2/0.2;61.91;70.06;1.6;0.35;28286.0;4.571428571428572;339612.0;0.2;0.2;False;22.22;30.72;8.5;0.11099999999999995;2.219999999999999;0.35
DCI-20250920478;ECI-20250920006;RPA1250807161-00-001-001;J0600028A00.1;2#龙门图电线;沉锡;A板;正片;短边;;546.0;414.67;0.4;H0080;荣信;5;5;2.8;45.0;18.5;1.3;龙门;50;30;38.0;40.0;16.0;10.0;;;90.0;8;;否;;;孔铜;≥30;43.79;34.95;41.83;42.49;34.64;41.18;39.81;ACC;30.0;35.0;1;34.64;43.79;39.81;3.98;9.149999999999999;552394;J0600028A00.1;546.0;414.6667;252.0;190.1;0.15/0.15;38.0;40.0;1.6;;;;226408.0182;0.15;0.15;False;34.64;43.79;9.149999999999999;0.15466666666666667;4.640000000000001;0.4
DCI-20250920478;ECI-20250920006;RPA1250807161-00-001-001;J0600028A00.1;2#龙门图电线;沉锡;A板;正片;短边;;546.0;414.67;0.4;H0080;荣信;5;5;2.8;45.0;18.5;1.3;龙门;50;30;38.0;40.0;16.0;10.0;;;90.0;8;;否;;;孔铜;≥30;43.79;34.95;41.83;42.49;34.64;41.18;39.81;ACC;30.0;35.0;1;34.64;43.79;39.81;3.98;9.149999999999999;552395;J0600028A00.1;546.0;414.6667;252.0;190.1;;;;;0.3;5710.0;;226408.0182;;;False;34.64;43.79;9.149999999999999;0.15466666666666667;4.640000000000001;0.4
DCI-20250920478;ECI-20250920006;RPA1250807161-00-001-001;J0600028A00.1;2#龙门图电线;沉锡;A板;正片;短边;;546.0;414.67;0.4;H0080;荣信;5;5;2.8;45.0;18.5;1.3;龙门;50;30;38.0;40.0;16.0;10.0;;;90.0;8;;否;;;孔铜;≥30;43.79;34.95;41.83;42.49;34.64;41.18;39.81;ACC;30.0;35.0;1;34.64;43.79;39.81;3.98;9.149999999999999;552396;J0600028A00.1;546.0;414.6667;252.0;190.1;;;;;0.3;15960.0;;226408.0182;;;False;34.64;43.79;9.149999999999999;0.15466666666666667;4.640000000000001;0.4
DCI-20250920529;ECI-20250918012;WOA250916450-00-002-002;J0200497B01.0;2#龙门图电线;喷锡;A板;正片;短边;1.1;580.0;485.0;0.5;H0080;东威;5;5;28;45.0;18.5;2.1;龙门;35;单点≥20，平均≥25;38.0;46.0;12.0;10.0;;;60.0;8;;是;;;孔铜;≥20平均25;28.31;22.77;24.0;26.46;24.62;24.62;25.13;ACC;20.0;25.0;1;22.77;28.31;25.13;1.96;5.539999999999999;501229;J0200497B01.0;580.0;485.0;231.14;184.15;0.229/0.254;38.0;46.0;1.2;0.5;6736.0;2.4;281300.0;0.229;0.254;False;22.77;28.31;5.539999999999999;0.13849999999999998;2.7699999999999996;0.5
DCI-20250920589;ECI-20250920012;WOA250915412-00-001-002;J0200660A00.0;1#东威图电VCP线;沉金;A板;正片;短边;0.9;546.0;414.66;0.4;H0080;东威;5;5;28;40.0;18.5;2.1;东威;35;单点≥20，平均≥25;63.0;54.0;21.0;15.0;40;35;36.0;6;1;是;;;孔铜;≥20平均25;27.08;24.62;28.31;27.69;24.0;25.83;26.25;ACC;20.0;25.0;1;24.0;28.31;26.25;1.73;4.309999999999999;488703;J0200660A00.0;546.0;414.66;220.79;172.88;0.8/;63.0;54.0;1.0;0.4;1857.0;2.5;226404.36;0.8;;True;24.0;28.31;4.309999999999999;0.2;4.0;0.4
DCI-20250921040;ECI-20250920010;WOA250917464-00-004-006;J0200415A00.0;2#龙门图电线;喷锡;A板;正片;短边;1.5;546.0;414.67;0.4;H0080;东威;5;5;28;45.0;18.5;2.1;龙门;35-49;单点≥18，平均≥20;39.85;52.61;14.0;10.0;;;60.0;8;;是;;;孔铜;≥18平均20;30.72;22.84;32.68;30.72;22.22;32.03;27.09;ACC;18.0;23.0;1;22.22;32.68;28.54;4.72;10.46;393735;J0200415A00.0;546.0;414.6667;198.0;170.0;;39.85;52.61;1.6;0.4;5469.0;4.0;226408.0182;;;False;22.22;32.68;10.46;0.23444444444444437;4.219999999999999;0.4
DCI-20250921056;ECI-20250919005;WOA250912337-00-004-021;J0600162A00.0;2#龙门图电线;沉锡;A板;正片;短边;;622.0;364.0;0.3;H0176;荣信;5;5;2.8;45.0;18.5;1.3;龙门;75;25;51.0;49.0;17.0;11.0;;;60.0;8;;否;;;孔铜;≥25;39.22;32.03;35.95;37.26;31.37;35.3;35.18;ACC;25.0;30.0;0;31.37;39.22;35.19;3.02;7.849999999999998;527773;J0600162A00.0;622.0;364.0;337.0;191.0;0.25/0.20;51.0;49.0;1.75;0.3;5664.0;5.833333333333334;226408.0;0.25;0.2;False;31.37;39.22;7.849999999999998;0.2548;6.370000000000001;0.3
DCI-20250921087;ECI-20250920005;WOA250915404-00-001-001;JP4C240LA1;2#龙门图电线;喷锡;A板;正片;短边;0.71(不含铜);622.0;470.0;0.5;H0080;东威;5;5;28;45.0;18.5;2.1;龙门;35;单点≥18，平均≥20;47.6;52.9;13.0;10.0;;;60.0;8;;是;;;孔铜;≥18平均20;27.08;22.15;23.38;25.3;22.077;25.85;24.3;ACC;18.0;23.0;1;22.08;27.08;24.31;2.08;5.0;548361;JP4C240LA1;622.0;470.0;219.91;146.7;0.15/0.15;47.6;52.9;1.6;0.5;13290.0;3.2;292340.0;0.15;0.15;False;22.077;27.08;5.002999999999997;0.2265000000000001;4.077000000000002;0.5
DCI-20250921172;ECI-20250921003;WOA250917473-00-001-009;JB2C677LA0;2#龙门图电线;喷锡;A板;正片;短边;1.5;620.0;518.5;0.4;H0080;东威;5;5;28;45.0;18.5;2.1;龙门;52.9;单点20  平均25;75.0;72.0;14.0;12.0;;;60.0;8;;是;;;孔铜;≥20平均25;26.8;24.84;28.11;26.8;24.8;27.45;26.46;ACC;20.0;25.0;1;24.8;28.11;26.47;1.36;3.309999999999999;78514;JB2C677LA0;620.0;518.5;293.0;245.0;0.3/0.225;75.0;72.0;1.6;0.4;20625.0;4.0;321470.0;0.3;0.225;False;24.8;28.11;3.3099999999999987;0.24000000000000005;4.800000000000001;0.4
DCI-20250921244;ECI-20250920002;WOA250917486-00-001-001;J0200630B00.0;2#龙门图电线;沉锡;A板;正片;短边;1.5;600.0;476.0;0.4mm;H0080;东威;5;5;28;45.0;18.5;2.1;龙门;35;单点≥20，平均≥25;60.0;59.0;15.0;10.0;;;60.0;8;;是;;;孔铜;≥20平均25;26.8;22.88;28.11;26.8;22.22;29.41;26.03;ACC;20.0;25.0;1;22.22;29.41;26.04;2.88;7.190000000000001;550606;J0200630B00.0;600.0;476.0;287.0;227.0;0.28/0.2;60.0;59.0;1.6;0.4;16786.0;4.0;285600.0;0.28;0.2;False;22.22;29.41;7.190000000000001;0.11099999999999995;2.219999999999999;0.4
DCI-20250921249;ECI-20250920001;WOA250917487-00-001-001;J0200631B00.0;2#龙门图电线;沉锡;A板;正片;短边;1.5;600.0;476.0;0.4mm;H0080;东威;5;5;28;45.0;18.5;2.1;龙门;35;单点≥20，平均≥25;60.2;60.02;15.0;10.0;;;60.0;8;;是;;;孔铜;≥20平均25;25.49;23.53;28.76;26.14;22.88;28.11;25.81;ACC;20.0;25.0;1;22.88;28.76;25.82;2.37;5.880000000000003;550735;J0200631B00.0;600.0;476.0;287.0;227.0;0.28/0.2;60.2;60.02;1.6;0.4;17819.0;4.0;285600.0;0.28;0.2;False;22.88;28.76;5.880000000000003;0.14399999999999996;2.879999999999999;0.4
DCI-20250921260;ECI-20250920008;WOA250918512-00-001-001;J0200627B00.0;2#龙门图电线;沉锡;A板;正片;短边;1.5;622.0;484.0;0.4mm;H0080;东威;5;5;28;45.0;18.5;2.1;龙门;35;单点≥20，平均≥25;50.54;47.1;14.5;10.0;;;60.0;8;;是;;;孔铜;≥20平均25;30.72;22.88;27.45;30.07;22.88;29.41;27.23;ACC;20.0;25.0;1;22.88;30.72;27.24;3.55;7.84;549405;J0200627B00.0;622.0;484.0;298.0;231.0;0.2/0.2;50.54;47.1;1.6;0.4;14403.0;4.0;301048.0;0.2;0.2;False;22.88;30.72;7.84;0.14399999999999996;2.879999999999999;0.4
DCI-20250921320;ECI-20250919010;WOA250911305-00-002-008;J0600168A00.0;2#龙门图电线;沉锡;A板;正片;短边;;580.0;495.0;0.55;H0176;荣信;5;5;3.5;45.0;18.6;1.3;龙门;75;25;51.0;46.0;17.0;11.0;;;60.0;8;;否;;;孔铜;≥25;38.15;32.62;36.92;37.54;32.0;36.92;35.69;ACC;25.0;30.0;0;32.0;38.15;35.69;2.67;6.149999999999999;540096;J0600168A00.0;580.0;495.0;232.0;178.0;0.225/0.225;51.0;46.0;1.75;0.55;6538.0;3.181818181818182;287100.0;0.225;0.225;False;32.0;38.15;6.149999999999999;0.28;7.0;0.55
DCI-20250921446;ECI-20250921007;WOA250915422-00-001-002;JB2C442LA0;1#东威图电VCP线;喷锡;A板;正片;短边;1.5;622.0;546.0;0.4;;东威板电;5;5;30;50.0;30.0;2.2;东威图电;35;20;79.0;75.0;32.0;16.0;50;35;36.0;6;1;;;;孔铜;≥20平均25;30.15;20.92;29.54;30.15;22.77;29.54;27.17;ACC;20.0;25.0;1;20.92;30.15;27.18;4.18;9.229999999999997;20376;JB2C442LA0;622.0;546.0;297.0;174.0;0.30/0.20;79.0;75.0;1.6;0.4;22196.0;4.0;339612.0;0.3;0.2;True;20.92;30.15;9.229999999999997;0.04600000000000008;0.9200000000000017;0.4
DCI-20250921541;ECI-20250921008;WOA250918499-00-001-008;J0200051A01.0;1#东威图电VCP线;喷锡;A板;正片;短边;0.9;622.0;546.0;1.15;;东威板电;5;5;28;40.0;18.5;2.1;东威图电;35;20;32.0;20.0;20.0;15.0;40;35;36.0;6;1;否;;;孔铜;≥20平均25;28.76;24.18;30.72;28.76;24.14;29.41;27.66;ACC;20.0;25.0;1;24.14;30.72;27.66;2.81;6.579999999999998;358305;J0200051A01.0;622.0;546.0;91.55;30.4;0.4/0.3;32.0;20.0;1.0;1.15;5463.0;0.8695652173913044;339612.0;0.4;0.3;True;24.14;30.72;6.579999999999998;0.20700000000000002;4.140000000000001;1.15
DCI-20250921565;ECI-20250921006;woa250915419-00-003-005;J0200658A00.0;1#东威图电VCP线;喷锡;A板;正片;短边;1.4;580.0;462.0;0.4;;东威板电;5;5;28;50.0;18.5;2.1;东威图电;38.39;20;33.98;57.32;27.0;16.0;50;40;36.0;6;1;是;;;孔铜;≥20平均25;33.33;24.84;31.68;32.03;24.18;33.33;29.89;ACC;20.0;25.0;1;24.18;33.33;29.9;4.23;9.149999999999999;486786;J0200658A00.0;580.0;462.0;327.0;220.0;0.15/0.2;33.98;57.32;1.5;0.4;11570.0;3.75;267960.0;0.15;0.2;True;24.18;33.33;9.149999999999999;0.209;4.18;0.4
DCI-20250921588;ECI-20250919011;WOA250911309-00-001-002;J0400243A00.0;2#龙门图电线;沉锡;A板;正片;短边;0.7;600.0;478.0;0.5mm;H0080;荣信;5;5;2.8;45.0;18.5;1.3;龙门;35;25;30.0;47.0;16.0;10.0;;;70.0;8;;是;;;孔铜;≥25;34.64;27.45;31.37;32.03;27.45;29.41;30.39;ACC;25.0;30.0;1;27.45;34.64;30.39;2.83;7.190000000000001;309192;J0400243A00.0;600.0;478.0;346.0;226.0;0.25/0.2;30.0;47.0;1.6;0.5;3599.0;3.2;286800.0;0.25;0.2;False;27.45;34.64;7.190000000000001;0.09799999999999998;2.4499999999999993;0.5
DCI-20250922086;ECI-20250921009;WOA250918500-00-001-002;JB2C502XA0;2#龙门图电线;光铜板;A板;正片;短边;1.5(含铜);560.0;436.8;0.45;;东威板电;5;5;5;50.0;30.0;2.2;龙门;35-52.5;25;1.57;1.57;16.0;10.0;;;70.0;8;;否;;;孔铜;≥25;33.99;28.11;31.37;32.03;29.41;32.68;31.26;ACC;25.0;30.0;1;28.11;33.99;31.26;2.16;5.880000000000003;77913;JB2C502XA0;560.0;436.8;327.1;210.0;0.406/0.432;60.0;60.0;1.6;0.45;12500.0;3.555555555555556;244608.0;0.406;0.432;False;28.11;33.99;5.880000000000003;0.12439999999999998;3.1099999999999994;0.45
DCI-20250922089;ECI-20250922001;WOA250917457-00-001-002;J0400080A00.0;2#龙门图电线;沉锡;A板;正片;短边;0.8;520.5;414.67;0.325;H0080;东威;5;5;28;35.0;18.5;2.1;龙门;33.4;20;48.0;46.0;16.0;11.0;;;60.0;8;;否;;;孔铜;≥20;30.72;24.84;32.03;35.3;24.14;32.03;28.94;ACC;20.0;25.0;1;24.14;35.3;29.84;4.42;11.16;240939;J0400080A00.0;520.5;414.6667;362.0;160.0;0.15/0.15;48.0;46.0;1.5;0.325;15437.0;4.615384615384615;215834.01735;0.15;0.15;False;24.14;35.3;11.159999999999997;0.20700000000000002;4.140000000000001;0.325
DCI-20250922090;ECI-20250922002;WOA250917475-00-001-002;JB2C682LA0;2#龙门图电线;喷锡;A板;正片;短边;1.5;580.0;518.5;0.4;H0080;东威;5;5;28;45.0;18.5;2.1;龙门;52.9;单点20  平均25;72.0;67.0;17.0;11.0;;;60.0;8;;否;;;孔铜;≥20平均25;30.72;24.84;32.68;32.03;24.14;32.68;29.15;ACC;20.0;25.0;1;24.14;32.68;29.52;3.96;8.54;78954;JB2C682LA0;580.0;518.5;277.0;248.0;0.3/0.207;72.0;67.0;1.6;0.4;28738.0;4.0;300730.0;0.3;0.207;False;24.14;32.68;8.54;0.20700000000000002;4.140000000000001;0.4
DCI-20250922232;ECI-20250921001;WOA250918497-00-001-001;J0400107C00.0;1#东威图电VCP线;喷锡;A板;正片;短边;0.6;622.0;546.0;0.35;;东威;5;5;28;40.0;18.5;2.1;东威;47.9;18;46.0;46.0;22.0;15.0;40;35;36.0;6;1;是;;;孔铜;≥18平均20;29.41;22.22;28.76;28.76;22.88;27.54;26.59;ACC;18.0;23.0;1;22.22;29.41;26.6;3.2;7.190000000000001;546937;J0400107C00.0;622.0;546.0;195.0;102.0;0.305/0.248;46.0;46.0;1.0;0.35;15504.0;2.857142857142857;339612.0;0.305;0.248;True;22.22;29.41;7.190000000000001;0.23444444444444437;4.219999999999999;0.35
DCI-20250922303;ECI-20250922006;WOA250919534-00-002-013;J0200066A00.0;2#龙门图电线;喷锡;A板;正片;短边;1.6;622.0;470.0;0.5;H0080;东威;5;5;28;45.0;18.5;2.1;龙门;35;单点≥20，平均≥25;67.0;70.0;14.5;10.0;;;60.0;8;;是;;;孔铜;≥20平均25;28.76;23.53;30.07;30.07;22.22;30.72;27.56;ACC;20.0;25.0;1;22.22;30.72;27.56;3.71;8.5;238185;J0200066A00.0;622.0;470.0;220.4;46.28;0.305/0.254;67.0;70.0;1.55;0.5;19765.0;3.1;292340.0;0.305;0.254;False;22.22;30.72;8.5;0.11099999999999995;2.219999999999999;0.5
DCI-20250922304;ECI-20250922005;WOA250917471-00-001-002;JB2C443LA0;2#龙门图电线;喷锡;A板;正片;短边;1.50(含铜);620.0;546.0;0.4;80;东威;5;5;28;45.0;18.5;2.1;龙门;34;单点≥20，平均≥25;78.0;75.0;15.0;10.0;;;60.0;8;;是;;;孔铜;≥20平均25;30.72;24.18;30.07;30.72;23.53;31.37;28.43;ACC;20.0;25.0;1;23.53;31.37;28.43;3.57;7.84;20365;JB2C443LA0;620.0;546.0;297.0;174.0;0.30/0.20;78.0;75.0;1.6;0.4;22185.0;4.0;338520.0;0.3;0.2;False;23.53;31.37;7.84;0.17650000000000005;3.530000000000001;0.4
DCI-20250922318;ECI-20250922009;WOA250910264-00-001-004;JB4C215LA0;2#龙门图电线;喷锡;A板;正片;短边;1.0(含铜);620.0;375.0;0.4;H0080;东威;5;5;28;45.0;18.5;2.1;龙门;38.4;单点≥20，平均≥25;74.0;76.0;15.5;10.0;;;60.0;8;;否;;;孔铜;≥20平均25;30.72;23.53;30.07;29.41;24.84;29.41;27.99;ACC;20.0;25.0;1;23.53;30.72;28.0;3.02;7.189999999999998;20415;JB4C215LA0;620.0;375.0;345.0;195.0;0.3/0.209;74.0;76.0;1.6;0.4;19604.0;4.0;232500.0;0.3;0.209;False;23.53;30.72;7.189999999999998;0.17650000000000005;3.530000000000001;0.4
DCI-20250922319;ECI-20250922008;WOA250912338-00-001-007;J0400783A00.0;1#东威图电VCP线;沉金;A板;正片;长边;0.6;626.0;546.0;0.35;H0176;东威;5;5;28;40.0;18.5;2.1;东威;52.9-70;25;54.1;60.4;30.0;15.0;35;35;36.0;6;1;是;;;孔铜;≥25;28.76;26.14;30.07;31.37;25.49;28.76;28.43;ACC;25.0;30.0;1;25.49;31.37;28.43;2.26;5.880000000000003;519620;J0400783A00.0;626.0;546.0;303.0;172.0;0.2/0.2;54.1;60.4;0.97;0.35;71602.0;2.771428571428571;341796.0;0.2;0.2;True;25.49;31.37;5.880000000000003;0.019599999999999937;0.48999999999999844;0.35
DCI-20250922353;ECI-20250412015;WOA250405116-00-001-002;J0400098B00.0;1#东威图电VCP线;沉锡;A板;正片;短边;0.4;622.0;520.5;0.35;H0144;东威;5;5;28;40.0;18.5;2.1;东威;35;18;57.0;58.0;21.0;15.0;35;30;36.0;6;1;是;;;孔铜;≥18平均20;26.14;22.22;25.49;26.14;22.53;24.18;24.45;ACC;18.0;23.0;1;22.22;26.14;24.45;1.76;3.920000000000002;452558;J0400098B00.0;622.0;520.5;245.88;118.2;0.152/0.178;57.0;58.0;1.0;0.35;20190.0;2.857142857142857;323751.0;0.152;0.178;True;22.22;26.14;3.9200000000000017;0.23444444444444437;4.219999999999999;0.35
DCI-20250922381;ECI-20250921002;WOA250916449-00-003-003;J0400106E00.0;2#龙门图电线;喷锡;A板;正片;短边;1;560.0;508.0;0.35;;东威板电;5;5;30;50.0;30.0;2.2;龙门;47.9;18;1.33;1.42;18.5;10.0;;;60.0;8;;;;;孔铜;≥18平均20;29.41;22.22;26.8;28.76;20.92;25.49;25.6;ACC;18.0;23.0;1;20.92;29.41;25.6;3.44;8.489999999999998;546977;J0400106E00.0;560.0;508.0;160.0;106.0;0.487/0.318;43.73;46.65;1.6;0.35;11064.0;4.571428571428572;284480.0;0.487;0.318;False;20.92;29.41;8.489999999999998;0.16222222222222232;2.9200000000000017;0.35
DCI-20250922406;ECI-20250920013;WOA250918496-00-001-002;J0200762A00.0;2#龙门图电线;沉金;A板;正片;短边;2.3;622.0;330.0;0.5mm;H0080;东威;35;单点≥20，平均≥25;30;50.0;55.7;0.8;龙门;35;单点≥20，平均≥25;20.7;20.47;7.0;10.0;;;60.0;8;;否;;;孔铜;≥20平均25;33.33;23.53;34.64;31.37;22.22;32.03;29.52;ACC;20.0;25.0;1;22.22;34.64;29.52;5.28;12.42;547920;J0200762A00.0;622.0;330.0;309.94;296.13;/;20.7;20.47;2.4;0.5;572.0;4.8;205260.0;;;False;22.22;34.64;12.420000000000002;0.11099999999999995;2.219999999999999;0.5
DCI-20250922472;ECI-20250921004;WOA250521518-00-025-032;J0400655B00.1;2#龙门图电线;喷锡;A板;正片;短边;1.5;560.0;343.0;0.35mm;;东威板电;5;5;30;50.0;30.0;2.2;龙门;35;20;0.76;0.74;17.0;10.0;;;70.0;8;;;;;孔铜;≥20平均25;32.03;24.84;32.68;32.03;24.18;32.03;29.63;ACC;20.0;25.0;1;24.18;32.68;29.63;3.98;8.5;552566;J0400655B00.1;560.0;343.0;319.0;270.0;0.2/0.2;37.0;36.0;2.0;0.35;7993.0;5.714285714285714;192080.0;0.2;0.2;False;24.18;32.68;8.5;0.209;4.18;0.35
DCI-20250922505;ECI-20250922015;WOA250918494-00-001-001;J0400089D00.0;2#龙门图电线;沉金;A板;正片;短边;0.7;580.0;458.0;0.3mm;H0080;东威;5;5;28;45.0;18.5;2.1;龙门;38.4;25;69.0;69.0;19.0;10.0;;;70.0;8;;是;;;孔铜;≥25;36.6;28.76;37.22;33.99;29.41;34.64;33.43;ACC;25.0;30.0;1;28.76;37.22;33.44;3.58;8.459999999999997;515911;J0400089D00.0;580.0;458.0;277.0;215.0;0.15/0.15;69.0;69.0;1.6;0.3;15546.0;5.333333333333334;265640.0;0.15;0.15;False;28.76;37.22;8.459999999999997;0.15040000000000006;3.7600000000000016;0.3
DCI-20250922519;ECI-20250920011;WOA250918516-00-003-003;JB2C546LA0;2#龙门图电线;喷锡;A板;正片;短边;1.5(含铜);610.0;410.0;0.4;H0080;东威;5;5;28;45.0;18.5;2.1;龙门;38.4;25;80.0;85.0;17.0;10.0;;;70.0;8;;是;;;孔铜;≥25;32.03;28.76;29.41;30.07;28.76;30.76;29.96;ACC;25.0;30.0;1;28.76;32.03;29.96;1.27;3.27;38360;JB2C546LA0;610.0;410.0;390.0;294.0;0.2/0.25;80.0;85.0;1.55;0.4;6696.0;3.875;250100.0;0.2;0.25;False;28.76;32.03;3.2699999999999996;0.15040000000000006;3.7600000000000016;0.4
DCI-20250922577;ECI-20250922013;WOA250919531-00-002-003;J0200618A00.0;2#龙门图电线;喷锡;A板;正片;短边;1.5;546.0;364.0;0.45mm;H0080;东威;5;5;28;45.0;18.5;2.1;龙门;33.4;单点≥20，平均≥25;43.75;46.9;14.0;10.0;;;60.0;8;;是;;;孔铜;≥20平均25;30.72;24.18;32.03;30.72;24.84;31.37;28.97;ACC;20.0;25.0;1;24.18;32.03;28.98;3.5;7.850000000000001;475360;J0200618A00.0;546.0;364.0;344.0;173.0;0.152/0.252;43.75;46.9;1.6;0.45;5087.0;3.555555555555556;198744.0;0.152;0.252;False;24.18;32.03;7.850000000000001;0.209;4.18;0.45
DCI-20250922578;ECI-20250922010;WOA250917474-00-001-002;JB2C684LA0;2#龙门图电线;喷锡;A板;正片;短边;1.5;580.0;518.5;0.4;H0080;东威;5;5;28;45.0;18.5;2.1;龙门;52.9;单点≥20，平均≥25;72.0;67.0;15.5;10.0;;;60.0;8;;是;;;孔铜;≥20平均25;29.54;24.62;28.92;33.23;24.46;27.69;28.07;ACC;20.0;25.0;1;24.46;33.23;28.08;3.3;8.769999999999996;78962;JB2C684LA0;580.0;518.5;277.0;248.0;0.3/0.204;72.0;67.0;1.6;0.4;28942.0;4.0;300730.0;0.3;0.204;False;24.46;33.23;8.769999999999996;0.22300000000000003;4.460000000000001;0.4
DCI-20250922646;ECI-20250922018;WOA250920574-00-001-002;J0200463A00.0;1#东威图电VCP线;喷锡;A板;正片;短边;1.5;500.0;470.0;0.5;H0080;东威;5;5;28;45.0;18.5;2.1;东威;43.7;单点20  平均20;23.0;22.0;24.0;10.0;45;45;36.0;10;1;否;;;孔铜;≥18平均20;32.03;22.88;30.72;31.37;22.53;32.03;28.59;ACC;18.0;23.0;1;22.53;32.03;28.59;4.59;9.5;416007;J0200463A00.0;500.0;470.0;239.98;224.47;0.25/0.72;23.0;22.0;1.6;0.5;2185.0;3.2;235000.0;0.25;0.72;True;22.53;32.03;9.5;0.2516666666666667;4.530000000000001;0.5
DCI-20250923087;ECI-20250923001;WOA250918501-00-001-002;J0200360A00.0;2#东威板电VCP线;喷锡;A板;负片;短边;1.5;500.0;402.0;0.65;H0080;东威;90-130;单点20  平均25;36;50.0;48.75;0.8;;;;;;;;;;;;;否;;;孔铜;≥20平均≥25;31.37;24.84;33.99;32.03;24.49;32.08;29.8;ACC;20.0;25.0;1;24.49;33.99;29.8;4.07;9.500000000000004;378498;J0200360A00.0;500.0;402.0;227.5;126.0;;;;1.6;0.65;1890.0;2.461538461538462;201000.0;;;True;24.49;33.99;9.500000000000004;0.22449999999999992;4.489999999999998;0.65
DCI-20250923449;ECI-20250920009;WOA250918514-00-001-001;J0200632B00.0;2#龙门图电线;沉锡;A板;正片;短边;1.5;546.0;405.0;0.4;H0080;东威;5;5;28;45.0;18.5;2.1;龙门;35;单点≥20，平均≥25;64.02;63.96;15.0;10.0;;;60.0;8;;是;;;孔铜;≥20平均25;27.08;22.15;25.85;29.54;24.62;28.31;26.25;ACC;20.0;25.0;1;22.15;29.54;26.26;2.66;7.390000000000001;550794;J0200632B00.0;546.0;405.0;385.0;262.0;0.2/0.2;64.02;63.96;1.6;0.4;9162.0;4.0;221130.0;0.2;0.2;False;22.15;29.54;7.390000000000001;0.10749999999999993;2.1499999999999986;0.4
DCI-20250924026;ECI-20250924002;WOA250919531-00-003-003;J0200618A00.0;1#东威图电VCP线;喷锡;A板;正片;短边;1.5;546.0;364.0;0.45mm;H0080;东威;5;5;28;45.0;18.5;2.1;东威;33.4;单点20  平均25;43.0;46.0;28.0;15.0;45;45;36.0;6;1;是;;;孔铜;≥20平均25;32.03;22.22;29.41;30.72;22.88;31.37;28.1;ACC;20.0;25.0;1;22.22;32.03;28.1;4.39;9.810000000000002;475360;J0200618A00.0;546.0;364.0;344.0;173.0;0.152/0.252;43.75;46.9;1.6;0.45;5087.0;3.555555555555556;198744.0;0.152;0.252;True;22.22;32.03;9.810000000000002;0.11099999999999995;2.219999999999999;0.45
DCI-20250924058;ECI-20250922016;WOA250920571-00-001-001;J0400825A00.0;2#东威板电VCP线;喷锡;A板;负片;短边;0.6;520.0;399.0;0.3mm;H0080;东威;60;单点≥18，平均≥20;18;35.0;48.75;0.8;;;;;;;;;;;;;是;;;孔铜;≥18平均≥20;33.33;22.18;28.11;28.11;22.88;32.03;27.77;ACC;18.0;23.0;1;22.18;33.33;27.77;4.57;11.15;550795;J0400825A00.0;520.0;399.0;374.5;244.0;;;;1.2;0.3;25109.0;4.0;207480.0;;;True;22.18;33.33;11.149999999999999;0.23222222222222222;4.18;0.3
DCI-20250924164;ECI-20250922012;WOA250916439-00-002-003;JP20291EE3;2#龙门图电线;沉金;A板;正片;短边;1.5;626.0;324.8;0.3;H0085;东威;5;5;28;45.0;18.5;2.1;龙门;33;单点≥18，平均≥20;38.0;69.0;14.0;10.0;;;60.0;8;;是;;;孔铜;≥18平均20;28.76;22.88;26.14;29.41;20.92;26.14;25.7;ACC;18.0;23.0;1;20.92;29.41;25.71;3.3;8.489999999999998;288315;JP20291EE3;626.0;324.8;304.8;303.15;0.2/0.2;38.0;69.0;1.57;0.3;6266.0;5.233333333333333;203324.8;0.2;0.2;False;20.92;29.41;8.489999999999998;0.16222222222222232;2.9200000000000017;0.3
DCI-20250924223;ECI-20250922019;WOA250918511-00-001-001;J0400780B00.0;2#龙门图电线;喷锡;A板;正片;短边;1.5;500.0;334.0;0.35;H0053;东威;5;5;28;45.0;18.5;2.1;龙门;35;单点≥20，平均≥25;32.38;31.95;16.0;10.0;;;70.0;8;;是;;;孔铜;≥20平均25;30.07;22.88;30.07;29.41;22.88;30.72;27.67;ACC;20.0;25.0;1;22.88;30.72;27.67;3.73;7.84;549649;J0400780B00.0;500.0;334.0;310.0;230.0;0.18/0.2;32.38;31.95;2.0;0.35;6886.0;5.714285714285714;167000.0;0.18;0.2;False;22.88;30.72;7.84;0.14399999999999996;2.879999999999999;0.35
DCI-20250924253;ECI-20250923003;WOA250918503-00-002-002;J0200151C00.0;2#龙门图电线;沉锡;A板;正片;短边;1.5;600.0;516.0;0.4;H0080;荣信;5;5;2.8;45.0;18.5;1.3;龙门;35-55;25;48.7;53.1;16.0;10.0;;;70.0;8;;否;;;孔铜;≥25;32.03;28.76;32.68;31.72;27.45;30.72;30.56;ACC;25.0;30.0;1;27.45;32.68;30.56;2.05;5.23;387443;J0200151C00.0;600.0;516.0;281.5;246.8;0.3/0.25;48.7;53.6;1.6;0.4;20264.0;4.0;309600.0;0.3;0.25;False;27.45;32.68;5.23;0.09799999999999998;2.4499999999999993;0.4
DCI-20250924263;ECI-20250922003;WOA250918507-00-001-002;J0400822A00.0;2#龙门图电线;喷锡;A板;正片;短边;1;520.0;481.0;0.4mm;H0080;东威;5;5;28;45.0;18.5;2.1;龙门;78.7;20;55.45;64.56;15.0;11.0;;;60.0;8;;是;;;孔铜;≥20;35.3;24.49;34.46;33.99;24.84;33.33;31.06;ACC;20.0;25.0;1;24.49;35.3;31.07;5.0;10.81;547348;J0400822A00.0;520.0;481.0;247.0;227.36;0.254/0.22;55.45;64.56;1.6;0.4;5987.0;4.0;250120.0;0.254;0.22;False;24.49;35.3;10.809999999999999;0.22449999999999992;4.489999999999998;0.4
DCI-20250924311;ECI-20250923010;WOA250922617-00-001-001;J0200801A00.0;2#龙门图电线;喷锡;A板;正片;短边;0.9;531.0;356.5;1.3;H0176;东威;5;5;28;40.0;18.5;2.1;经门;35;25;76.0;78.0;14.0;10.0;;;60.0;8;;否;;;孔铜;≥25;32.03;27.45;33.99;30.07;29.41;30.07;30.5;ACC;25.0;30.0;1;27.45;33.99;30.5;2.25;6.540000000000003;552747;J0200801A00.0;531.0;356.5;338.2;169.0;0.5/;76.0;78.0;1.0;1.3;1616.0;0.7692307692307692;189301.5;0.5;;False;27.45;33.99;6.540000000000003;0.09799999999999998;2.4499999999999993;1.3
DCI-20250924335;ECI-20250923002;WOA250917476-00-001-002;JB2C681LA0;2#龙门图电线;喷锡;A板;正片;短边;1.5;600.0;518.5;0.4;H0080;东威;5;5;28;45.0;18.5;2.1;龙门;52.9;单点≥20，平均≥25;75.0;74.0;15.0;10.0;;;60.0;8;;是;;;孔铜;≥20平均25;28.11;24.84;25.49;27.45;20.26;26.8;25.49;ACC;20.0;25.0;1;20.26;28.11;25.49;2.84;7.849999999999998;78521;JB2C681LA0;600.0;518.5;414.0;164.0;0.25/0.2;75.0;74.0;1.6;0.4;20233.0;4.0;311100.0;0.25;0.2;False;20.26;28.11;7.849999999999998;0.013000000000000077;0.26000000000000156;0.4
DCI-20250924337;ECI-20250923011;WOA250912343-00-002-010;JB4C563LB0;1#东威图电VCP线;喷锡;A板;正片;短边;1;622.0;546.0;0.3;H0001;荣信;5;5;2.8;45.0;18.5;1.3;龙门;35;单点≥20，平均≥25;63.0;62.0;30.0;15.0;50;40;36.0;6;1;是;;;孔铜;≥20平均25;33.99;24.18;34.46;33.33;23.58;33.99;30.58;ACC;20.0;25.0;1;23.58;34.46;30.59;5.21;10.88;149390;JB4C563LB0;622.0;546.0;297.0;125.4;0.2/;63.0;62.0;1.6;0.3;30232.0;5.333333333333334;339612.0;0.2;;True;23.58;34.46;10.880000000000003;0.1789999999999999;3.5799999999999983;0.3
DCI-20250924376;ECI-20250923007;WOA250922621-00-001-001;J0200043A04.0;2#龙门图电线;喷锡;A板;正片;短边;1.5;546.0;417.33;0.9;H0080;东威;5;5;28;45.0;18.5;2.1;龙门;33.4;单点≥18，平均≥20;32.0;28.0;12.0;10.0;;;60.0;8;;否;;;孔铜;≥18平均20;24.84;22.88;26.14;26.8;22.22;25.49;24.72;ACC;18.0;23.0;1;22.22;26.8;24.73;1.82;4.580000000000002;554287;J0200043A04.0;546.0;417.3333;171.4;132.0;0.635/0.44;32.0;28.0;1.6;0.9;7843.0;1.777777777777778;227863.9818;0.635;0.44;False;22.22;26.8;4.580000000000002;0.23444444444444437;4.219999999999999;0.9
DCI-20250924380;ECI-20250922007;WOA250920572-00-001-001;J0200779B00.0;2#龙门图电线;喷锡;A板;正片;短边;1.5;580.0;435.0;0.35;H0153;东威;5;5;28;45.0;18.5;2.1;龙门;35;单点≥18，平均≥20;62.53;72.87;15.0;10.0;;;60.0;8;;是;;;孔铜;≥18平均20;28.76;22.88;28.76;29.41;22.88;29.41;27.01;ACC;18.0;23.0;1;22.88;29.41;27.02;3.22;6.530000000000001;550478;J0200779B00.0;580.0;435.0;206.5;185.0;0.3/0.2;62.53;72.87;1.6;0.35;11645.0;4.571428571428572;252300.0;0.3;0.2;False;22.88;29.41;6.530000000000001;0.2711111111111111;4.879999999999999;0.35
DCI-20250924492;ECI-20250924011;WOA250918498-00-002-005;J0800006C00.0;2#龙门图电线;沉锡;A板;正片;短边;;580.0;402.0;0.35mm;H0080;荣信;5;5;2.8;45.0;18.5;1.3;龙门;52.9;25;49.19;49.39;17.0;10.0;;;70.0;8;;是;;;孔铜;≥25;37.91;29.41;37.26;38.56;29.72;35.95;34.8;ACC;25.0;30.0;1;29.41;38.56;34.8;4.15;9.150000000000002;486845;J0800006C00.0;580.0;402.0;374.0;270.0;0.2/0.2;49.19;49.39;1.9;0.35;8996.0;5.428571428571429;233160.0;0.2;0.2;False;29.41;38.56;9.150000000000002;0.1764;4.41;0.35
DCI-20250924494;ECI-20250923005;WOA250922604-00-001-004;J0200734A00.0;2#龙门图电线;喷锡;A板;正片;短边;1.5(含铜);600.0;492.0;0.55;H0176;东威;5;5;28;45.0;18.5;2.1;龙门;35;25;49.23;50.79;16.0;10.0;;;70.0;8;;否;;;孔铜;≥25;37.26;28.76;33.99;32.03;29.41;32.68;32.35;ACC;25.0;30.0;1;28.76;37.26;32.35;3.12;8.499999999999996;518735;J0200734A00.0;600.0;492.0;291.0;156.0;0.305/0.304;49.23;50.79;1.55;0.55;3980.0;2.818181818181818;295200.0;0.305;0.304;False;28.76;37.26;8.499999999999996;0.15040000000000006;3.7600000000000016;0.55
DCI-20250924553;ECI-20250922004;WOA250909221-00-001-004;JP4C333EA0;2#龙门图电线;沉金;A板;正片;短边;0.71;622.0;520.5;0.4;H0080;东威;5;5;28;45.0;18.5;2.1;龙门;35;单点≥20，平均≥25;36.0;39.0;14.5;10.0;;;60.0;8;;是;;;孔铜;≥20平均25;30.07;24.84;29.41;27.45;24.84;28.11;27.45;ACC;20.0;25.0;1;24.84;30.07;27.45;2.23;5.23;101478;JP4C333EA0;622.0;520.5;286.0;234.0;0.2/0.2;36.0;39.0;1.6;0.4;15192.0;4.0;323751.0;0.2;0.2;False;24.84;30.07;5.23;0.242;4.84;0.4
DCI-20250924571;ECI-20250923008;WOA250922618-00-001-001;J0200789A00.0;2#龙门图电线;喷锡;A板;正片;短边;1.5;600.0;516.0;0.4mm;H0001;荣信;5;5;2.8;45.0;18.5;1.3;龙门;35-55;25;47.7;53.8;16.5;10.0;;;70.0;8;;是;;;孔铜;≥25;35.95;24.37;34.64;36.6;29.41;37.26;34.2;ACC;25.0;30.0;1;24.37;37.26;33.04;5.1;12.89;553765;J0200789A00.0;600.0;516.0;281.5;246.8;0.3/0.334;47.7;53.8;1.6;0.4;18362.0;4.0;309600.0;0.3;0.334;False;24.37;37.26;12.889999999999997;-0.02519999999999996;-0.629999999999999;0.4
DCI-20250924573;ECI-20250922017;WOA250911300-00-001-003;J0600169A00.0;2#龙门图电线;沉锡;A板;正片;短边;;580.0;495.0;0.55;H0176;荣信;2025-12-15 00:00:00;5;2.8;45.0;24.0;1;龙门;75;25;46.0;42.0;17.0;11.0;;;60.0;8;;否;;;孔铜;≥25;34.64;32.68;37.91;37.91;32.68;36.6;35.4;ACC;25.0;30.0;0;32.68;37.91;35.4;2.43;5.229999999999997;540597;J0600169A00.0;580.0;495.0;232.0;180.0;0.25/0.20;46.0;42.0;1.75;0.55;7153.0;3.181818181818182;287100.0;0.25;0.2;False;32.68;37.91;5.229999999999997;0.3072;7.68;0.55
DCI-20250924611;ECI-20250924013;WOA250911312-00-001-002;J0400285A00.1;1#东威图电VCP线;喷锡;A板;正片;长边;0.36;626.0;470.0;0.35;H0080;荣信;5;5;2.8;45.0;18.5;1.3;东威;38.4;单点≥20，平均≥25;41.0;52.0;24.0;15.0;40;40;36.0;6;1;是;;;孔铜;≥20平均25;30.15;24.0;33.23;27.69;24.0;32.62;28.61;ACC;20.0;25.0;1;24.0;33.23;28.62;4.08;9.229999999999997;362214;J0400285A00.1;626.0;470.0;304.2;222.0;0.15/0.15;41.0;52.0;1.2;0.35;9970.0;3.428571428571429;294220.0;0.15;0.15;True;24.0;33.23;9.229999999999997;0.2;4.0;0.35
DCI-20250925197;ECI-20250923006;WOA250919533-00-001-001;J0400820A00.0;2#龙门图电线;沉锡;A板;正片;短边;1;600.0;504.0;0.35;H0080;荣信;5;5;2.8;45.0;18.5;1.3;龙门;35;单点≥20，平均≥25;35.31;37.39;14.0;10.0;;;60.0;8;;是;;;孔铜;≥20平均25;31.37;24.18;28.11;29.41;24.84;32.03;28.32;ACC;20.0;25.0;1;24.18;32.03;28.32;3.27;7.850000000000001;547525;J0400820A00.0;600.0;504.0;142.6;118.85;0.2/0.36;35.31;37.39;1.4;0.35;21140.0;4.0;302400.0;0.2;0.36;False;24.18;32.03;7.850000000000001;0.209;4.18;0.35
DCI-20250925237;ECI-20250922011;WOA250921579-00-001-002;JP2C088LB1;2#龙门图电线;喷锡;A板;正片;短边;1.4;580.0;470.0;0.45;H0080;东威;5;5;28;45.0;18.5;2.1;龙门;38.4;20;29.0;24.0;13.0;10.0;;;60.0;8;;是;;;孔铜;≥20;27.45;22.22;30.07;25.49;24.18;27.45;26.14;ACC;20.0;25.0;1;22.22;30.07;26.14;2.78;7.850000000000001;473631;JP2C088LB1;580.0;470.0;323.2;225.0;0.20/0.208;29.0;24.0;1.5;0.45;6613.0;3.333333333333333;272600.0;0.2;0.208;False;22.22;30.07;7.850000000000001;0.11099999999999995;2.219999999999999;0.45
DCI-20250925298;ECI-20250924007;WOA250917460-00-005-007;JB4C303EA4;1#东威图电VCP线;沉金;A板;正片;短边;0.3;600.0;441.0;0.4;H0080;东威;5;5;28;45.0;18.5;2.1;东威;50;单点≥20，平均≥25;55.0;54.7;23.0;15.0;40;40;36.0;6;1;是;;;孔铜;≥20平均25;29.41;24.84;29.41;31.37;23.68;30.72;28.23;ACC;20.0;25.0;1;23.68;31.37;28.24;3.19;7.690000000000001;344940;JB4C303EA4;600.0;441.0;417.0;189.0;0.188/0.178;55.0;54.7;1.2;0.4;20923.0;3.0;264600.0;0.188;0.178;True;23.68;31.37;7.690000000000001;0.184;3.6799999999999997;0.4
DCI-20250925303;ECI-20250925004;WOA250911332-00-001-002;J0400182A01.0;2#龙门图电线;沉金;A板;正片;短边;1.1;622.0;458.0;0.35;H0001;东威;5;5;28;45.0;18.5;2.1;龙门;35;单点≥18，平均≥20;64.6;68.6;14.0;10.0;;;60.0;8;;是;;;孔铜;≥18平均20;26.14;22.22;28.11;26.8;21.57;28.11;25.49;ACC;18.0;23.0;1;21.57;28.11;25.49;2.9;6.539999999999999;361082;J0400182A01.0;622.0;458.0;291.41;215.75;0.25/0.3;64.6;68.6;1.6;0.35;81091.0;4.571428571428572;284876.0;0.25;0.3;False;21.57;28.11;6.539999999999999;0.19833333333333336;3.5700000000000003;0.35
DCI-20250925319;ECI-20250704001;WOA250628874-00-001-001;JB2C724TB1;1#东威图电VCP线;沉锡;A板;正片;短边;1.5;580.0;473.5;0.55;H0080;东威;5;5;28;45.0;18.5;2.1;东威;35-55;≥25;55.0;61.0;33.0;16.0;45;40;36.0;6;1;否;;;孔铜;≥25;33.33;29.41;33.99;31.37;28.76;30.72;31.26;ACC;25.0;30.0;1;28.76;33.99;31.26;2.08;5.23;446862;JB2C724TB1;580.0;473.5;280.0;228.0;0.2/0.2;55.0;61.0;1.6;0.55;22304.0;2.909090909090909;274630.0;0.2;0.2;True;28.76;33.99;5.23;0.15040000000000006;3.7600000000000016;0.55
DCI-20250925331;ECI-20250409004;WOA250402040-00-001-002;JB2C494LA0;2#龙门图电线;喷锡;A板;正片;短边;1.5;520.0;438.0;0.45;H0080;东威;5;5;28;50.0;18.5;2.1;龙门;52.9;25;60.0;63.0;16.0;11.0;;;70.0;8;;否;;;孔铜;≥25;31.37;27.45;32.03;33.33;27.45;32.68;30.71;ACC;25.0;30.0;1;27.45;33.33;30.72;2.61;5.879999999999999;47861;JB2C494LA0;520.0;438.0;418.0;249.0;0.203;60.0;63.0;1.55;0.45;39360.0;3.444444444444445;227760.0;0.203;;False;27.45;33.33;5.879999999999999;0.09799999999999998;2.4499999999999993;0.45
DCI-20250925358;ECI-20250526001;WOA250514286-00-001-005;J0400299B00.0;2#龙门图电线;沉锡;A板;正片;短边;1;580.0;549.5;0.35;;东威;5;5;28;50.0;18.5;2.1;龙门;52.9;25;65.6;67.2;17.0;10.0;;;70.0;8;;是;;;孔铜;≥25;35.95;29.07;35.95;35.3;29.41;35.95;33.65;ACC;25.0;30.0;1;29.07;35.95;33.6;3.39;6.880000000000003;473756;J0400299B00.0;580.0;549.5;267.0;267.0;0.25/0.2;65.6;67.2;1.55;0.35;33278.0;4.428571428571429;318710.0;0.25;0.2;False;29.07;35.95;6.880000000000003;0.1628;4.07;0.35
DCI-20250925362;ECI-20250924010;WOA250923642-00-002-007;J0200770A00.0;1#东威图电VCP线;喷锡;A板;正片;短边;1.5;622.0;330.0;0.65;H0176;东威;5;5;28;45.0;18.5;2.1;东威;35;25;77.0;77.0;32.0;15.0;50;45;36.0;6;1;否;;;孔铜;≥25;32.03;26.14;32.03;32.03;26.8;33.99;30.5;ACC;25.0;30.0;1;26.14;33.99;30.5;3.22;7.850000000000001;527720;J0200770A00.0;622.0;330.0;310.0;197.0;0.3/;77.0;77.0;1.55;0.65;3506.0;2.384615384615385;205260.0;0.3;;True;26.14;33.99;7.850000000000001;0.04560000000000002;1.1400000000000006;0.65
DCI-20250925399;ECI-20250925003;WOA250924690-00-019-048;J0200191A00.1;2#东威板电VCP线;沉金;A板;负片;短边;0.5;500.0;364.0;0.5;H0080;东威;35;单点≥20，平均≥25;33;35.0;26.0;1.5;;;;;;;;;;;;;否;;;孔铜;≥20平均25;27.45;24.14;27.45;26.8;24.18;26.8;26.13;ACC;20.0;25.0;1;24.14;27.45;26.14;1.56;3.309999999999999;342672;J0200191A00.1;500.0;364.0;349.0;160.0;;;;0.6;0.5;1445.0;1.2;182000.0;;;True;24.14;27.45;3.3099999999999987;0.20700000000000002;4.140000000000001;0.5
DCI-20250925420;ECI-20250908019;WOA250830923-00-001-003;J0400346D00.0;2#龙门图电线;沉锡;A板;正片;短边;0.71;580.0;450.0;0.35;H0150;东威;5;5;28;45.0;18.5;2.1;龙门;70;单点≥20，平均≥25;38.0;40.8;14.0;12.0;;;60.0;8;;是;;;孔铜;≥20平均25;30.72;24.18;30.72;30.07;23.53;29.41;28.1;ACC;20.0;25.0;1;23.53;30.72;28.1;3.33;7.189999999999998;465976;J0400346D00.0;580.0;450.0;211.25;183.0;0.203/0.254;38.0;40.8;1.6;0.35;13751.0;4.571428571428572;261000.0;0.203;0.254;False;23.53;30.72;7.189999999999998;0.17650000000000005;3.530000000000001;0.35
DCI-20250925502;ECI-20250925008;WOA250917462-00-002-002;J0400385A00.0;2#龙门图电线;喷锡;A板;正片;短边;1.1;546.0;336.0;0.35;H0080;东威;5;5;28;45.0;18.5;2.1;龙门;55-80;单点≥20，平均≥25;45.0;23.0;14.5;11.0;;;60.0;8;;是;;;孔铜;≥20平均25;32.03;24.14;35.95;32.03;24.84;35.87;30.81;ACC;20.0;25.0;1;24.14;35.95;30.81;5.2;11.81;378981;J0400385A00.0;546.0;336.0;312.0;260.0;0.203/0.175;45.0;23.0;1.6;0.35;8752.0;4.571428571428572;183456.0;0.203;0.175;False;24.14;35.95;11.810000000000002;0.20700000000000002;4.140000000000001;0.35
DCI-20250925526;ECI-20250924004;WOA250917461-00-002-005;JB4C285ED1;1#东威图电VCP线;沉金;A板;正片;短边;0.36;520.5;402.4;0.45;H0080;东威;5;5;28;45.0;18.5;2.1;东威;50;单点≥20，平均≥25;72.6;72.6;23.0;15.0;40;40;36.0;6;1;是;;;孔铜;≥20平均25;26.14;22.22;27.45;24.18;23.53;27.45;25.16;ACC;20.0;25.0;1;22.22;27.45;25.16;2.18;5.23;349904;JB4C285ED1;520.5;402.4;374.4;243.0;0.203/0.152;72.6;72.6;1.2;0.45;16977.0;2.666666666666667;209449.2;0.203;0.152;True;22.22;27.45;5.23;0.11099999999999995;2.219999999999999;0.45
DCI-20250925567;ECI-20250924006;WOA250911311-00-002-002;J0400024A00.2;2#龙门图电线;喷锡;A板;正片;短边;0.36;626.0;470.0;0.3;H0080;荣信;5;5;2.8;45.0;18.5;1.3;龙门;38.4;单点≥20，平均≥25;42.3;51.4;14.5;10.0;;;60.0;8;;是;;;孔铜;≥20平均25;33.99;24.49;32.68;32.03;24.18;31.37;28.95;ACC;20.0;25.0;1;24.18;33.99;29.79;4.31;9.810000000000002;386468;J0400024A00.2;626.0;470.0;304.2;222.0;0.15/0.15;42.3;51.4;1.2;0.3;11393.0;4.0;294220.0;0.15;0.15;False;24.18;33.99;9.810000000000002;0.209;4.18;0.3
DCI-20250926043;ECI-20250925014;WOA250922612-00-002-004;JB2C348LA0;1#东威图电VCP线;喷锡;A板;正片;短边;1.5(含铜);432.0;332.0;0.45;H0080;东威;5;5;28;45.0;18.5;2.1;东威;34;单点≥20，平均≥25;59.0;61.0;28.0;15.0;45;45;36.0;6;1;是;;;孔铜;≥20平均25;27.45;22.88;28.76;25.49;22.22;27.45;25.7;ACC;20.0;25.0;1;22.22;28.76;25.71;2.67;6.540000000000003;3675;JB2C348LA0;432.0;332.0;312.0;205.0;0.6/;59.0;61.0;1.6;0.45;10898.0;3.555555555555556;143424.0;0.6;;True;22.22;28.76;6.540000000000003;0.11099999999999995;2.219999999999999;0.45
DCI-20250926066;ECI-20250925009;WOA250920565-00-001-002;JP2C197EB1;2#龙门图电线;沉金;A板;正片;短边;1.5(含铜);622.0;520.5;0.4;H0080;东威;5;5;28;45.0;18.5;2.1;龙门;35;单点≥20，平均≥25;70.0;74.0;14.0;10.0;;;60.0;8;;否;;;孔铜;≥20平均25;31.37;21.57;29.41;30.07;22.22;29.41;27.34;ACC;20.0;25.0;1;21.57;31.37;27.34;4.28;9.8;34892;JP2C197EB1;622.0;520.5;244.0;166.0;0.15/0.2;70.0;74.0;1.6;0.4;6272.0;4.0;323751.0;0.15;0.2;False;21.57;31.37;9.8;0.07850000000000001;1.5700000000000003;0.4
DCI-20250926103;ECI-20250925001;WOA250922602-00-001-002;J0200043A03.0;1#东威图电VCP线;喷锡;A板;正片;短边;1.5;546.0;417.33;0.9;H0080;东威;5;5;28;45.0;18.5;2.1;东威;33.4;单点≥18，平均≥20;32.0;28.0;21.0;15.0;45;40;36.0;6;1;否;;;孔铜;≥18平均20;31.37;22.88;32.03;30.07;23.53;32.03;28.65;ACC;18.0;23.0;0;22.88;32.03;28.65;4.28;9.150000000000002;550193;J0200043A03.0;546.0;417.33;171.4;132.0;0.635/0.44;32.0;28.0;1.6;0.9;7843.0;1.777777777777778;227862.18;0.635;0.44;True;22.88;32.03;9.150000000000002;0.2711111111111111;4.879999999999999;0.9
DCI-20250926106;ECI-20250925010;WOA250924689-00-001-001;J0200800A00.0;2#龙门图电线;沉锡;A板;正片;短边;1.5;600.0;539.0;0.5mm;H0080;东威;5;5;28;45.0;18.5;2.1;龙门;38.4;单点≥20，平均≥25;41.0;35.0;16.0;10.0;;;60.0;8;;是;;;孔铜;≥20平均25;30.07;24.18;32.03;30.72;23.53;31.37;28.65;ACC;20.0;25.0;1;23.53;32.03;28.65;3.78;8.5;553080;J0200800A00.0;600.0;539.0;108.0;93.0;/;41.0;35.0;1.6;0.5;2733.0;3.2;323400.0;;;False;23.53;32.03;8.5;0.17650000000000005;3.530000000000001;0.5
