Repository: BecaLiang/copper-thickness-consumption-tool

# Copper Usage

This projects provides a tool to calculate machine parameters for the pattern plating step at JST. Customer provided inputs like the desired thickness are combined with a safety margin to answer the question "What are my machine settings so I fulfill the customer required minimal thickness with a probability of 1 - margin?". To achieve this, a layer modelling the effect of our process on the minimal copper thickness is also contained.

## 1. Working Principles

The copper thickness tool is based on two functional entities. Firstly a tool to calculate the minimum thickness among all 6 measured points from all relevant inputs, implemented as an inheritance from _ThicknessCalcul

File: train_data.csv (part 31 of 37)
;Minimum Hole Diameter (mm);Customer Number;Full Board Plating_Production Line Equipment Name;Full Board Plating_Copper Surface Requirement (um);Full Board Plating_Hole Copper Requirement (um);Full Board Plating_Copper Current Density;Full Board Plating_Spray Frequency (HZ);Full Board Plating_Copper Plating Time (min);Full Board Plating_Board Speed (m/min);Pattern Plating_Production;Pattern Plating_Copper Surface Requirement (um);Pattern Plating_Hole Copper Requirement (um);Pattern Plating_Plated Area (GTL);Pattern Plating_Plated Area (GBL);Pattern Plating_Copper Current Density;Pattern Plating_Tin Plating Current Density;Pattern Plating_Spray Frequency|Copper (HZ);Pattern Plating_Spray Frequency|Tin (HZ);Pattern Plating_Copper Plating Time (min);Pattern Plating_Tin Plating Time (min);Pattern Plating_Board Speed (m/min);Is Hole Plugged;Not Plugged;Plugged;Inspection Item;Requirement;Measured Range 1;Measured Range 2;Measured Range 3;Measured Range 4;Measured Range 5;Measured Range 6;Average Value;Judgment;min_requirement;judgement_criteria;label;thickness_min;thickness_max;thickness_mean;thickness_std;thickness_range;mfgpartId;Part Number;Panel Length;Panel Width;Part Length;Part Width;Line width/spacing (mm);Graphic Area C Side %;Graphic Area S Side %;Board Thickness (mm);Min. hole size;Total Hole Quantity;Ratio;Panel Size;Line Width (mm);Line Spacing (mm);is_vcp;minimal_thickness;maximal_thickness;thickness_asymmetry;thickness_req_ratio;thickness_delta;minimum_hole_diameter
DCI-20250926107;ECI-20250925012;WOA250924687-00-001-001;J0200797A00.0;2#龙门图电线;沉锡;A板;正片;短边;1.5;600.0;539.0;0.6mm;H0080;东威;5;5;28;45.0;18.5;2.1;龙门;38.4;单点≥20，平均≥25;30.6;33.1;16.0;10.0;;;60.0;8;;是;;;孔铜;≥20平均25;29.41;24.18;30.07;28.11;24.18;29.41;27.56;ACC;20.0;25.0;1;24.18;30.07;27.56;2.69;5.890000000000001;553211;J0200797A00.0;600.0;539.0;108.0;93.0;/;30.6;33.1;1.6;0.6;2444.0;2.666666666666667;323400.0;;;False;24.18;30.07;5.890000000000001;0.209;4.18;0.6
DCI-20250926109;ECI-20250830018;WOA250823703-00-001-002;JB2C345LC0;2#龙门图电线;喷锡;A板;正片;短边;1.5(含铜);592.0;445.0;0.35;H0080;东威;5;5;28;45.0;18.5;2.1; 龙门;35;25;40.0;50.0;16.5;10.0;;;70.0;8;;是;;;孔铜;≥25;32.03;27.45;34.64;31.37;27.45;35.3;31.37;ACC;25.0;30.0;1;27.45;35.3;31.37;3.39;7.849999999999998;25842;JB2C345LC0;592.0;445.0;211.2;141.4;0.3/;40.0;50.0;1.6;0.35;12051.0;4.571428571428572;263440.0;0.3;;False;27.45;35.3;7.849999999999998;0.09799999999999998;2.4499999999999993;0.35
DCI-20250926134;ECI-20250904003;WOA250820585-00-001-001;J0400310B00.0;1#东威图电VCP线;喷锡;A板;正片;短边;0.4;622.0;502.0;0.35;H0144;东威;5;5;28;35.0;18.5;2.1;东威;35;单点≥18，平均≥20;53.8;57.7;20.0;16.0;35;35;36.0;6;1;是;;;孔铜;≥18平均20;26.14;21.57;28.76;26.14;23.53;25.49;25.27;ACC;18.0;23.0;0;21.57;28.76;25.27;2.47;7.190000000000001;452817;J0400310B00.0;622.0;502.0;118.2;118.04;0.203/0.203;53.8;57.7;1.0;0.35;19512.0;2.857142857142857;312244.0;0.203;0.203;True;21.57;28.76;7.190000000000001;0.19833333333333336;3.5700000000000003;0.35
DCI-20250926137;ECI-20250924008;WOA250913367-00-001-001;J0400155A00.0;1#东威图电VCP线;沉锡;A板;正片;短边;0.4;622.0;520.5;0.4;H0144;东威;5;5;28;45.0;18.5;2.1;东威;35;单点≥18，平均≥20;47.0;60.0;23.0;15.0;35;35;36.0;6;1;是;;;孔铜;≥18平均20;25.23;21.54;27.08;25.23;21.54;26.46;24.51;ACC;18.0;23.0;1;21.54;27.08;24.51;2.41;5.539999999999999;270194;J0400155A00.0;622.0;520.5;122.99;118.2;0.1524/0.1524;47.0;60.0;1.0;0.4;20080.0;2.5;323751.0;0.1524;0.1524;True;21.54;27.08;5.539999999999999;0.19666666666666663;3.539999999999999;0.4
DCI-20250926150;ECI-20250925007;WOA250911306-00-001-002;JB4C545LA1;2#龙门图电线;喷锡;A板;正片;长边;0.36;626.0;470.0;0.35;H0080;东威;5;5;28;40.0;18.5;2.1;龙门;38.4;单点≥20，平均≥25;44.0;55.0;13.0;10.0;;;60.0;8;;是;;;孔铜;≥20平均25;31.37;24.84;30.07;30.72;23.53;29.41;28.32;ACC;20.0;25.0;1;23.53;31.37;28.32;3.3;7.84;348962;JB4C545LA1;626.0;470.0;304.2;222.0;0.2/0.2;44.0;55.0;1.2;0.35;8032.0;3.428571428571429;294220.0;0.2;0.2;False;23.53;31.37;7.84;0.17650000000000005;3.530000000000001;0.35
DCI-20250926205;ECI-20250924014;WOA250917468-00-001-001;J0400011A00.1;2#龙门图电线;沉金;A板;正片;短边;1.2;622.0;520.5;0.4;H0080;东威;5;5;28;45.0;18.5;2.1;龙门;38.4;25;16.5;10.0;;;70;8;;是;;;;;孔铜;≥25;33.33;26.8;32.03;35.95;28.76;38.56;32.57;ACC;25.0;30.0;1;26.8;38.56;32.57;4.38;11.76;524562;J0400011A00.1;622.0;520.5;190.6;165.2;0.15/0.175;31.0;21.0;1.6;0.4;16242.0;4.0;323751.0;0.15;0.175;False;26.8;38.56;11.760000000000002;0.07200000000000002;1.8000000000000007;0.4
DCI-20250926269;ECI-20250729004;WOA250722598-00-001-002;JB8C012TA0;2#龙门图电线;沉锡;A板;正片;短边;;622.0;520.0;0.3;H0080;荣信;5;5;2.8;45.0;18.5;1.3;龙门;38.4;25;35.0;29.0;17.0;10.0;;;70.0;8;;是;;;孔铜;≥25;36.6;27.45;34.64;36.6;28.11;37.26;33.44;ACC;25.0;30.0;1;27.45;37.26;33.44;4.48;9.809999999999999;86380;JB8C012TA0;622.0;520.0;346.0;226.0;0.2/0.2;35.0;29.0;1.6;0.3;10071.0;5.333333333333334;323440.0;0.2;0.2;False;27.45;37.26;9.809999999999999;0.09799999999999998;2.4499999999999993;0.3
DCI-20250926286;ECI-20250925015;WOA250919522-00-001-001;JB4C458LB1;2#东威板电VCP线;喷锡;A板;负片;短边;0.8;600.0;530.0;0.3;H0080;东威;60;单点≥20，平均≥25;32;50.0;48.75;0.8;;;;;;;;;;;;;是;;;孔铜;≥20平均25;32.03;24.11;35.3;28.76;24.84;33.99;29.83;ACC;20.0;25.0;1;24.11;35.3;29.84;4.71;11.19;551490;JB4C458LB1;600.0;530.0;181.0;140.0;;;;1.6;0.3;37142.0;5.333333333333334;318000.0;;;True;24.11;35.3;11.189999999999998;0.20549999999999996;4.109999999999999;0.3
DCI-20250926369;ECI-20250926004;WOA250923628-00-001-003;JB2C741TA0;2#龙门图电线;沉锡;A板;正片;短边;1.5;580.0;473.5;0.55;H0080;东威;5;5;28;45.0;18.5;2.1;龙门;47.9;25;58.0;65.0;16.0;10.0;;;70.0;8;;否;;;孔铜;≥25;30.72;26.8;32.03;30.07;28.11;33.33;30.17;ACC;25.0;30.0;1;26.8;33.33;30.18;2.42;6.529999999999998;87989;JB2C741TA0;580.0;473.5;280.0;228.0;0.3/0.569;58.0;65.0;1.6;0.55;16973.0;2.909090909090909;274630.0;0.3;0.569;False;26.8;33.33;6.529999999999998;0.07200000000000002;1.8000000000000007;0.55
DCI-20250926475;ECI-20250925002;WOA250913365-00-001-001;JB60053EA2;2#东威板电VCP线;沉金;A板;负片;短边;;520.5;385.0;0.2;H0116;东威;30;单点≥20，平均≥25;27;50.0;48.75;0.8;;;;;;;;;;;;;是;;;孔铜;≥20平均25;29.41;21.57;32.68;30.72;24.14;31.37;28.31;ACC;20.0;25.0;1;21.57;32.68;28.32;4.43;11.11;548633;JB60053EA2;520.5;385.0;175.5;122.5;;;;1.6;0.2;34552.0;8.0;200392.5;;;True;21.57;32.68;11.11;0.07850000000000001;1.5700000000000003;0.2
DCI-20250927225;ECI-20250926003;WOA250924667-00-003-007;JP2C404EB1;1#东威图电VCP线;沉金;A板;正片;短边;0.9(含铜);577.0;327.0;0.4;H0080;东威;5;5;28;45.0;18.5;2.1;东威;32;单点≥18，平均≥20;76.0;74.0;20.0;15.0;35;30;36.0;6;1;是;;;孔铜;≥18平均20;22.88;20.26;24.18;23.53;20.26;22.22;22.22;ACC;18.0;23.0;1;20.26;24.18;22.22;1.65;3.919999999999998;66581;JP2C404EB1;577.0;327.0;306.75;137.5;0.254/0.228;76.0;74.0;1.0;0.4;12620.0;2.5;188679.0;0.254;0.228;True;20.26;24.18;3.919999999999998;0.12555555555555564;2.2600000000000016;0.4
DCI-20250927250;ECI-20250926006;WOA250917455-00-004-004;J0600095A00.0;2#龙门图电线;沉金;A板;正片;短边;;520.0;334.0;0.4;H0080;东威;5;5;28;45.0;18.5;2.1;龙门;70;单点≥20，平均≥25;48.0;48.0;14.0;11.0;;;60.0;8;;否;;;孔铜;≥20平均25;30.07;23.53;30.07;29.41;24.84;30.72;28.1;ACC;20.0;25.0;1;23.53;30.72;28.11;3.09;7.189999999999998;410576;J0600095A00.0;520.0;334.0;306.0;239.0;0.2/0.2;48.0;48.0;1.66;0.4;17528.0;4.149999999999999;173680.0;0.2;0.2;False;23.53;30.72;7.189999999999998;0.17650000000000005;3.530000000000001;0.4
DCI-20250927257;ECI-20250927003;WOA250924675-00-001-003;JB2C686LA0;2#龙门图电线;喷锡;A板;正片;短边;1.5;600.0;518.5;0.4;H0080;东威;5;5;28;45.0;18.5;2.1; 龙门;52.9;单点≥20，平均≥25;86.0;83.0;16.0;10.0;;;60.0;8;;是;;;孔铜;≥20平均25;32.03;23.53;27.45;30.07;22.22;26.8;27.01;ACC;20.0;25.0;1;22.22;32.03;27.02;3.74;9.810000000000002;78547;JB2C686LA0;600.0;518.5;289.0;243.0;0.4/0.2;86.0;83.0;1.6;0.4;16292.0;4.0;311100.0;0.4;0.2;False;22.22;32.03;9.810000000000002;0.11099999999999995;2.219999999999999;0.4
DCI-20250927258;ECI-20250924003;WOA250918516-00-001-003;JB2C546LA0;1#东威图电VCP线;喷锡;A板;正片;短边;1.5(含铜);610.0;410.0;0.4;H0080;东威;5;5;28;45.0;18.5;2.1;东威;38.4;25;80.0;85.0;32.0;15.0;45;45;36.0;6;1;是;;;孔铜;＞25;35.3;28.76;33.99;35.3;28.76;36.6;33.11;ACC;25.0;30.0;1;28.76;36.6;33.12;3.48;7.84;38360;JB2C546LA0;610.0;410.0;390.0;294.0;0.2/0.25;80.0;85.0;1.55;0.4;6696.0;3.875;250100.0;0.2;0.25;True;28.76;36.6;7.84;0.15040000000000006;3.7600000000000016;0.4
DCI-20250927357;ECI-20250926001;WOA250923634-00-001-001;J0200573A00.1;2#龙门图电线;喷锡;A板;正片;短边;1.4;600.0;484.0;0.325;H0001;东威;5;5;28;45.0;18.5;2.1;龙门;33.4;20;44.0;55.4;15.0;10.0;;;60.0;8;;是;;;孔铜;≥20;30.07;21.57;27.45;27.45;21.57;27.45;25.92;ACC;20.0;25.0;1;21.57;30.07;25.93;3.52;8.5;554186;J0200573A00.1;600.0;484.0;284.0;231.0;0.6/;44.0;55.4;1.5;0.325;6661.0;4.615384615384615;290400.0;0.6;;False;21.57;30.07;8.5;0.07850000000000001;1.5700000000000003;0.325
DCI-20250927381;ECI-20250925013;WOA250923631-00-001-001;J0200201A00.1;2#龙门图电线;喷锡;A板;正片;短边;1.5;622.0;362.0;0.4;H0001;东威;5;5;28;45.0;18.5;2.1;龙门;35;20;36.34;44.98;14.0;10.0;;;60.0;8;;否;;;孔铜;≥20;29.54;23.38;29.54;27.08;22.77;25.85;26.36;ACC;20.0;25.0;1;22.77;29.54;26.36;2.92;6.77;553905;J0200201A00.1;622.0;362.0;342.0;200.0;0.3/0.249;36.34;44.98;1.6;0.4;11726.0;4.0;225164.0;0.3;0.249;False;22.77;29.54;6.77;0.13849999999999998;2.7699999999999996;0.4
DCI-20250927385;ECI-20250926010;WOA250924683-00-001-001;J0200621B00.0;2#龙门图电线;沉金;A板;正片;短边;1.5;580.0;452.0;0.35mm;H0085;东威;5;5;28;45.0;18.5;2.1;龙门;70;单点≥20，平均≥25;37.1;39.0;14.0;11.0;;;60.0;8;;是;;;孔铜;≥20平均25;26.46;22.77;28.92;28.31;23.38;29.54;26.56;ACC;20.0;25.0;1;22.77;29.54;26.56;2.9;6.77;552605;J0200621B00.0;580.0;452.0;273.38;214.99;0.15/0.33;37.13;39.04;1.6;0.35;4564.0;4.571428571428572;262160.0;0.15;0.33;False;22.77;29.54;6.77;0.13849999999999998;2.7699999999999996;0.35
DCI-20250927462;ECI-20250927007;WOA250925716-00-001-001;J0200529A01.0;1#东威图电VCP线;喷锡;A板;正片;短边;1.5;600.0;504.0;0.5mm;H0080;东威;5;5;28;45.0;18.5;2.1;东威;≥50um;单点≥20，平均≥25;51.59;53.85;28.0;15.0;35;30;36.0;6;1;是;;;孔铜;≥20平均25;28.31;21.54;27.08;29.41;21.54;29.41;26.21;ACC;20.0;25.0;1;21.54;29.41;26.22;3.72;7.870000000000001;490487;J0200529A01.0;600.0;504.0;329.4;240.2;1.0/;51.59;53.85;1.6;0.5;4161.0;3.2;302400.0;1.0;;True;21.54;29.41;7.870000000000001;0.07699999999999996;1.5399999999999991;0.5
DCI-20250927465;ECI-20250925006;WOA250918491-00-001-001;J0600003C00.2;2#东威板电VCP线;沉金;A板;负片;短边;;546.0;381.0;0.2;H0116;东威;30;单点≥20，平均≥25;27;50.0;48.75;0.8;;;;;;;;;;;;;是;;;孔铜;≥20平均25;28.16;21.78;26.33;26.33;22.22;28.44;25.54;ACC;20.0;25.0;1;21.78;28.44;25.54;2.89;6.66;548795;J0600003C00.2;546.0;381.0;175.5;101.5;;;;1.6;0.2;51195.0;8.0;208026.0;;;True;21.78;28.44;6.66;0.08900000000000005;1.7800000000000011;0.2
DCI-20251009083;ECI-20250927001;WOA250922601-00-001-001;J0400830A00.0;2#龙门图电线;喷锡;A板;正片;短边;1.2;500.0;399.0;0.35;H0174;东威;5;5;28;45.0;18.5;2.1;龙门;70;单点≥20，平均≥25;43.1;44.1;16.0;11.0;;;70.0;8;;是;;;孔铜;≥20平均25;32.68;24.14;32.03;33.99;24.84;35.3;30.49;ACC;20.0;25.0;1;24.14;35.3;30.5;4.79;11.16;551583;J0400830A00.0;500.0;399.0;374.98;235.0;0.254/0.229;43.08;44.1;2.0;0.35;4490.0;5.714285714285714;199500.0;0.254;0.229;False;24.14;35.3;11.159999999999997;0.20700000000000002;4.140000000000001;0.35
DCI-20251009113;ECI-20250927005;WOA250925699-00-001-001;J0200805A00.0;2#龙门图电线;喷锡;A板;正片;长边;1.5;622.0;538.0;0.35;H0001;东威;5;5;28;45.0;18.5;2.1;龙门;33.4;20;47.0;67.0;15.0;10.0;;;60.0;8;;是;;;孔铜;≥20;26.14;21.57;24.84;26.8;22.2;25.49;24.5;ACC;20.0;25.0;1;21.57;26.8;24.51;2.14;5.23;553607;J0200805A00.0;622.0;538.0;274.5;120.0;0.15/0.149;47.0;67.0;1.6;0.35;13916.0;4.571428571428572;334636.0;0.15;0.149;False;21.57;26.8;5.23;0.07850000000000001;1.5700000000000003;0.35
DCI-20251009116;ECI-20250927004;WOA250925698-00-001-001;J0200804A00.0;2#龙门图电线;喷锡;A板;正片;长边;1.5;622.0;539.0;0.35;H0001;东威;5;5;28;45.0;18.5;2.1;龙门;33.4;20;42.0;58.0;15.0;10.0;;;60.0;8;;是;;;孔铜;≥20;24.18;21.57;30.99;23.53;22.88;28.11;25.21;ACC;20.0;25.0;1;21.57;30.99;25.21;3.59;9.419999999999998;553367;J0200804A00.0;622.0;539.0;274.5;120.0;0.2/0.15;42.0;58.0;1.6;0.35;14106.0;4.571428571428572;335258.0;0.2;0.15;False;21.57;30.99;9.419999999999998;0.07850000000000001;1.5700000000000003;0.35
DCI-20251009174;ECI-20251008003;WOA250809271-00-003-004;J0200462B00.0;2#东威板电VCP线;沉锡;A板;负片;短边;1;546.0;376.0;0.5mm;H0080;东威;54.9;25;28;40.0;48.75;0.8;;;;;;;;;;;;;是;;;孔铜;≥25;32.03;28.76;33.99;32.03;28.76;32.68;31.37;ACC;25.0;30.0;1;28.76;33.99;31.38;2.15;5.23;523530;J0200462B00.0;546.0;376.0;356.0;258.0;;;;1.14;0.5;15020.0;2.28;205296.0;;;True;28.76;33.99;5.23;0.15040000000000006;3.7600000000000016;0.5
DCI-20251009223;ECI-20251008002;WOA250926750-00-001-001;J0400840A00.0;2#龙门图电线;喷锡;A板;正片;短边;1.1;520.0;403.0;0.325;H0200;东威;5;5;28;45.0;18.5;2.1;龙门;33.4;单点≥18，平均≥20;60.0;66.0;14.0;10.0;;;60.0;8;;是;;;孔铜;≥18平均20;23.38;20.92;25.85;22.77;20.31;24.62;22.97;ACC;18.0;23.0;1;20.31;25.85;22.98;2.12;5.540000000000003;557390;J0400840A00.0;520.0;403.0;247.0;125.0;0.152/0.127;60.0;66.0;1.6;0.325;10879.0;4.923076923076923;209560.0;0.152;0.127;False;20.31;25.85;5.540000000000003;0.12833333333333327;2.3099999999999987;0.325
DCI-20251009224;ECI-20250908006;WOA250901003-00-002-003;J0400132B00.0;2#龙门图电线;喷锡;A板;正片;短边;1;580.0;500.0;0.35;H0154;东威;5;5;28;45.0;18.5;2.1;东威;35;单点20  平均25;48.0;42.0;15.0;10.0;;;60.0;8;;是;;;孔铜;≥20平均25;28.31;20.92;25.85;22.77;20.31;24.62;23.79;ACC;20.0;25.0;1;20.31;28.31;23.8;3.06;8.0;279635;J0400132B00.0;580.0;500.0;228.0;157.0;0.254/0.203;48.0;42.0;1.6;0.35;15159.0;4.571428571428572;290000.0;0.254;0.203;False;20.31;28.31;8.0;0.015499999999999936;0.3099999999999987;0.35
DCI-20251009328;ECI-20251009003;WOA250926742-00-001-001;J0400831A00.0;2#东威板电VCP线;喷锡;A板;负片;短边;0.6;580.0;416.4;0.35;H0154;东威;35;单点≥20，平均≥25;26;50.0;48.75;0.8;;;;;;;;;;;;;是;;;孔铜;≥20平均≥25;26.14;24.84;30.07;27.45;24.84;27.45;26.79;ACC;20.0;25.0;1;24.84;30.07;26.8;1.98;5.23;555433;J0400831A00.0;580.0;416.4;138.0;131.0;;;;1.2;0.35;15910.0;3.428571428571429;241512.0;;;True;24.84;30.07;5.23;0.242;4.84;0.35
DCI-20251009331;ECI-20251009008;WOA250925692-00-001-002;JB4C385LB0;2#东威板电VCP线;喷锡;A板;负片;短边;1.0（不含铜）;622.5;436.8;0.5;H0080;东威;40-60;25;24;50.0;48.75;0.8;;;;;;;;;;;;;是;;;孔铜;≥25;31.38;27.69;32.0;31.37;27.08;31.38;30.15;ACC;25.0;30.0;1;27.08;32.0;30.15;2.16;4.920000000000002;90673;JB4C385LB0;622.5;436.8;200.0;194.0;;;;1.6;0.5;9982.0;3.2;271908.0;;;True;27.08;32.0;4.920000000000002;0.08319999999999993;2.0799999999999983;0.5
DCI-20251009360;ECI-20250927006;WOA250925700-00-001-001;J0200806A00.0;2#龙门图电线;喷锡;A板;正片;短边;1.5;600.0;543.0;0.35;H001;东威;5;5;25;45.0;18.5;2.1;龙门;35;20;44.84;52.06;15.0;10.0;;;60.0;8;;是;;;孔铜;≥20平均25;33.99;24.18;33.33;34.64;24.18;33.99;30.71;ACC;20.0;25.0;1;24.18;34.64;30.72;5.08;10.46;553584;J0200806A00.0;600.0;543.0;260.0;187.0;0.3/0.15;44.84;52.06;1.6;0.35;13920.0;4.571428571428572;325800.0;0.3;0.15;False;24.18;34.64;10.46;0.209;4.18;0.35
DCI-20251009376;ECI-20250924009;WOA250909241-00-005-008;J0600051D00.1;2#东威板电VCP线;沉金;A板;负片;短边;;580.0;453.0;0.2;H0080;东威;60;单点≥20，平均≥25;30;50.0;48.75;0.8;;;;;;;;;;;;;是;;;孔铜;≥20平均≥25;33.85;21.54;31.38;30.15;22.15;33.23;28.71;ACC;20.0;25.0;1;21.54;33.85;28.72;5.49;12.31;537369;J0600051D00.1;580.0;453.0;273.0;140.1;;;;1.5;0.2;127494.0;7.5;262740.0;;;True;21.54;33.85;12.310000000000002;0.07699999999999996;1.5399999999999991;0.2
DCI-20251009403;ECI-20250610002;WOA250606158-00-001-001;JB2C703LB0;2#龙门图电线;喷锡;A板;正片;短边;1.4;622.0;450.0;0.4;H0080;东威;5;5;28;45.0;18.5;2.1;龙门;≥70;单点≥20，平均≥25;58.0;55.0;15.0;10.0;;;60.0;8;;是;;;孔铜;≥20平均25;28.76;23.53;30.07;28.76;22.88;28.11;27.01;ACC;20.0;25.0;1;22.88;30.07;27.02;3.03;7.190000000000001;87568;JB2C703LB0;622.0;450.0;210.0;130.0;0.5/;58.0;55.0;1.5;0.4;18234.0;3.75;279900.0;0.5;;False;22.88;30.07;7.190000000000001;0.14399999999999996;2.879999999999999;0.4
DCI-20251009422;ECI-20250429003;WOA250423706-00-001-002;JP20482EC0;2#龙门图电线;沉金;A板;正片;短边;1.5(含铜);585.0;325.0;0.35;H0085;东威;5;5;28;50.0;18.5;2.1;龙门;52.9;18;45.0;65.0;13.5;10.0;;;60.0;8;;是;;;孔铜;≥18平均20;30.15;22.53;29.41;27.45;20.31;29.41;26.54;ACC;18.0;23.0;1;20.31;30.15;26.54;4.13;9.84;1026;JP20482EC0;585.0;325.0;304.8;280.67;0.152/0.186;45.0;65.0;1.57;0.35;8766.0;4.485714285714286;190125.0;0.152;0.186;False;20.31;30.15;9.84;0.12833333333333327;2.3099999999999987;0.35
DCI-20251009424;ECI-20250926007;WOA250924684-00-002-002;JB2C656LA1;2#龙门图电线;喷锡;A板;正片;短边;1.4;622.0;470.0;0.325;H0080;东威;5;5;28;45.0;18.5;2.1;龙门;38.4;单点≥20，平均≥25;42.0;35.0;14.5;10.0;;;60.0;8;;是;;;孔铜;≥20平均25;31.38;24.14;29.41;31.19;24.08;31.38;28.59;ACC;20.0;25.0;1;24.08;31.38;28.6;3.55;7.300000000000001;503879;JB2C656LA1;622.0;470.0;32.03;24.29;0.128/0.2mm;42.0;35.0;1.55;0.325;3123.0;4.769230769230769;292340.0;0.128;0.2;False;24.08;31.38;7.300000000000001;0.2039999999999999;4.079999999999998;0.325
DCI-20251009433;ECI-20251009002;WOA250924678-00-002-003;JB2C539LA0;1#东威图电VCP线;喷锡;A板;正片;短边;0.9(含铜);609.0;479.0;0.4;H0080;东威;5;5;28;40.0;18.5;2.1;东威;35;25;44.0;49.0;28.0;15.0;40;35;36.0;6;1;是;;;孔铜;≥25;34.64;28.03;36.6;37.26;29.41;35.95;33.64;ACC;25.0;30.0;1;28.03;37.26;33.65;3.94;9.229999999999997;43496;JB2C539LA0;609.0;479.0;293.46;228.2;0.4;44.0;49.0;1.0;0.4;7920.0;2.5;291711.0;0.4;;True;28.03;37.26;9.229999999999997;0.12120000000000004;3.030000000000001;0.4
DCI-20251009442;ECI-20251009013;WOA250921580-00-001-005;JB4C215LA0;1#东威图电VCP线;喷锡;A板;正片;短边;1.0(含铜);620.0;375.0;0.4;H0080;东威;5;5;28;35.0;18.5;2.1;东威;38.4;单点20 平均25;74.0;76.0;28.0;15.0;35;35;36.0;15;1;否;;;孔铜;≥20平均25;26.8;23.53;27.45;28.76;22.88;28.11;26.25;ACC;20.0;25.0;1;22.88;28.76;26.26;2.46;5.880000000000003;20415;JB4C215LA0;620.0;375.0;345.0;195.0;0.3/0.209;74.0;76.0;1.6;0.4;19604.0;4.0;232500.0;0.3;0.209;True;22.88;28.76;5.880000000000003;0.14399999999999996;2.879999999999999;0.4
DCI-20251010026;ECI-20251009005;WOA251008034-00-001-001;J0200802A00.0;2#龙门图电线;喷锡;A板;正片;短边;1.5;560.0;457.0;0.4;H0080;东威;5;5;28;45.0;18.5;2.1;龙门;78.7;单点≥18，平均≥20;48.93;54.05;14.0;10.0;;;60.0;8;;是;;;孔铜;≥18平均20;24.84;22.22;24.84;25.49;21.57;25.49;24.07;ACC;18.0;23.0;1;21.57;25.49;24.08;1.73;3.919999999999998;557197;J0200802A00.0;560.0;457.0;217.2;104.97;0.305/0.252;48.93;54.05;1.6;0.4;18404.0;4.0;255920.0;0.305;0.252;False;21.57;25.49;3.919999999999998;0.19833333333333336;3.5700000000000003;0.4
DCI-20251010028;ECI-20250809001;WOA250728775-00-001-001;J0400012B00.1;2#龙门图电线;沉锡;A板;正片;短边;1.2;560.0;487.0;0.4;H0080;东威;5;5;28;45.0;18.5;2.1;龙门;35;25;76.0;76.0;16.0;10.0;;;70.0;8;;是;;;孔铜;≥25;33.33;27.45;32.68;32.03;28.11;33.33;31.15;ACC;25.0;30.0;1;27.45;33.33;31.16;2.67;5.879999999999999;524588;J0400012B00.1;560.0;487.0;176.0;153.0;0.15/0.2;76.0;76.0;1.6;0.4;7485.0;4.0;272720.0;0.15;0.2;False;27.45;33.33;5.879999999999999;0.09799999999999998;2.4499999999999993;0.4
DCI-20251010052;ECI-20251009010;WOA250927753-00-001-001;JP20535EA0;2#东威板电VCP线;沉金;A板;负片;长边;1.50(含铜);520.5;414.8;0.95;H0053;东威;35;单点≥18，平均≥20;24;50.0;48.75;0.8;;;;;;;;;;;;;否;;;孔铜;≥18平均20;23.53;22.88;26.14;24.18;21.57;24.84;23.85;ACC;18.0;23.0;1;21.57;26.14;23.86;1.59;4.57;2816;JP20535EA0;520.5;414.8;130.0;100.0;;;;1.6;0.95;13952.0;1.68421052631579;215903.4;;;True;21.57;26.14;4.57;0.19833333333333336;3.5700000000000003;0.95
DCI-20251010068;ECI-20251009004;WOA250921584-00-001-002;J0400149A00.3;2#龙门图电线;喷锡;A板;正片;短边;0.2;600.0;529.0;0.3;H0080;东威;5;5;28;45.0;18.5;2.1;龙门;52.9; 单点≥20，平均≥25;49.0;42.0;15.0;10.0;;;60.0;8;;是;;;孔铜;≥20平均25;33.99;24.45;33.99;32.68;24.45;33.99;30.59;ACC;20.0;25.0;1;24.45;33.99;30.59;4.78;9.540000000000003;495531;J0400149A00.3;600.0;529.0;280.0;250.0;0.12/0.207;49.0;42.0;1.6;0.3;13695.0;5.333333333333334;317400.0;0.12;0.207;False;24.45;33.99;9.540000000000003;0.22249999999999998;4.449999999999999;0.3
DCI-20251010070;ECI-20251009007;WOA250925719-00-001-001;J0400813B00.0;2#东威板电VCP线;沉锡;A板;负片;短边;0.51;600.0;462.0;0.5;H0001;东威;47;30;32;50.0;55.7;0.7;;;;;;;;;;;;;是;;;孔铜;≥30;35.95;31.38;35.3;37.26;30.72;34.64;34.2;ACC;30.0;35.0;1;30.72;37.26;34.21;2.6;6.539999999999999;555209;J0400813B00.0;600.0;462.0;281.0;218.0;;;;1.6;0.5;23184.0;3.2;277200.0;;;True;30.72;37.26;6.539999999999999;0.023999999999999962;0.7199999999999989;0.5
DCI-20251010133;ECI-20251009001;WOA250926741-00-001-001;J0400828A00.0;2#龙门图电线;沉金;A板;正片;短边;1.1;622.0;537.0;0.325;H0200;东威;5;5;28;45.0;18.5;2.1;龙门;33.4;单点≥18，平均≥20;44.41;47.9;14.0;10.0;;;60.0;8;;是;;;孔铜;≥18平均20;29.41;22.22;28.76;28.11;22.18;28.11;26.79;ACC;18.0;23.0;1;22.18;29.41;26.47;3.34;7.23;552029;J0400828A00.0;622.0;537.0;101.0;95.0;0.127/0.178;44.41;47.9;1.6;0.325;25453.0;4.923076923076923;334014.0;0.127;0.178;False;22.18;29.41;7.23;0.23222222222222222;4.18;0.325
DCI-20251010175;ECI-20251009006;WOA250925722-00-001-001;J0600170A00.0;2#龙门图电线;沉金;A板;正片;短边;;470.0;346.0;0.25mm;H0080;荣信;5;5;2.8;45.0;18.5;1.3;龙门;35;单点≥18，平均≥20;59.55;63.75;13.0;10.0;;;70.0;8;;是;;;孔铜;≥18平均20;24.0;20.31;24.0;24.62;20.31;23.38;22.77;ACC;18.0;23.0;1;20.31;24.62;22.77;1.95;4.310000000000002;548965;J0600170A00.0;470.0;346.0;316.6;216.0;0.1/0.12;59.55;63.75;1.6;0.25;12269.0;6.4;162620.0;0.1;0.12;False;20.31;24.62;4.310000000000002;0.12833333333333327;2.3099999999999987;0.25
DCI-20251010260;ECI-20250618005;WOA250617446-00-001-001;J0200668A00.0;1#东威图电VCP线;喷锡;A板;正片;短边;0.7;622.0;546.0;0.45mm;H0080;东威;5;5;28;45.0;18.5;2.1;东威;≥35;单点≥20，平均≥25;23.4;51.8;15.0;15.0;45;40;36.0;6;1;否;;;孔铜;≥20平均25;30.07;24.49;31.37;25.49;24.84;28.11;27.39;ACC;20.0;25.0;1;24.49;31.37;27.4;2.9;6.880000000000003;493826;J0200668A00.0;622.0;546.0;264.0;162.5;0.254/0.584;23.41;51.83;0.8;0.45;6896.0;1.777777777777778;339612.0;0.254;0.584;True;24.49;31.37;6.880000000000003;0.22449999999999992;4.489999999999998;0.45
DCI-20251010282;ECI-20251010001;WOA250927752-00-001-001;J0200661B00.0;2#龙门图电线;喷锡;A板;正片;短边;1.1;580.0;495.0;0.5;H0120;东威;5;5;28;45.0;18.5;2.1;龙门;35;单点≥18，平均≥20;58.0;59.0;12.5;10.0;;;60.0;8;;是;;;孔铜;≥18平均20;24.84;22.14;26.14;26.14;22.88;25.49;24.65;ACC;18.0;23.0;1;22.14;26.14;24.6;1.71;4.0;551105;J0200661B00.0;580.0;495.0;157.0;77.0;/;64.64;65.69;1.2;0.5;10365.0;2.4;287100.0;;;False;22.14;26.14;4.0;0.23000000000000004;4.140000000000001;0.5
DCI-20251010291;ECI-20251010009;WOA250920566-00-001-004;JB4C214LA2;1#东威图电VCP线;喷锡;A板;正片;短边;1;622.0;364.0;0.4;H0080;东威;5;5;28;45.0;18.5;2.1;东威;38.4;单点≥20，平均≥25;72.0;74.0;28.0;15.0;50;45;36.0;6;1;是;;;孔铜;≥20平均25;29.54;22.77;28.31;28.31;22.15;27.69;26.46;ACC;20.0;25.0;1;22.15;29.54;26.46;3.16;7.390000000000001;280445;JB4C214LA2;622.0;364.0;345.0;195.0;0.3/0.2;72.0;74.0;1.6;0.4;18863.0;4.0;226408.0;0.3;0.2;True;22.15;29.54;7.390000000000001;0.10749999999999993;2.1499999999999986;0.4
DCI-20251010293;ECI-20251010010;WOA251007019-00-001-012;J0200275A00.1;2#龙门图电线;沉锡;A板;正片;短边;1.5;622.0;538.0;0.35;H0080;东威;5;5;28;45.0;18.5;2.1;龙门;35;单点≥20，平均≥25;58.0;56.0;15.0;10.0;;;60.0;8;;是;;;孔铜;≥20平均25;30.07;23.53;31.37;30.72;24.18;30.07;28.32;ACC;20.0;25.0;1;23.53;31.37;28.32;3.5;7.84;390755;J0200275A00.1;622.0;538.0;334.0;258.0;0.2/0.2;58.0;56.0;1.6;0.35;7675.0;4.571428571428572;334636.0;0.2;0.2;False;23.53;31.37;7.84;0.17650000000000005;3.530000000000001;0.35
DCI-20251010294;ECI-20251010011;WOA250924660-00-001-008;J0400683A00.0;2#龙门图电线;喷锡;A板;正片;短边;1.2;500.0;399.0;0.35;H0171;东威;5;5;28;45.0;18.5;2.1;龙门;70;单点≥18，平均≥20;40.24;41.28;16.0;11.0;;;60.0;8;;是;;;孔铜;≥18平均20;31.37;22.22;32.68;30.72;22.88;28.11;27.99;ACC;18.0;23.0;1;22.22;32.68;28.0;4.48;10.46;488509;J0400683A00.0;500.0;399.0;374.98;237.0;0.254/0.229;40.24;41.28;2.0;0.35;4478.0;5.714285714285714;199500.0;0.254;0.229;False;22.22;32.68;10.46;0.23444444444444437;4.219999999999999;0.35
DCI-20251010322;ECI-20251010002;WOA251007003-00-001-001;J0600171A00.0;2#东威板电VCP线;沉锡;A板;负片;短边;;580.0;539.0;0.3;H0001;东威;60;25;25;50.0;48.75;0.8;;;;;;;;;;;;;是;;;孔铜;≥25;33.99;26.8;35.3;31.37;28.11;32.68;31.37;ACC;25.0;30.0;1;26.8;35.3;31.38;3.33;8.499999999999996;552951;J0600171A00.0;580.0;539.0;268.0;168.7;;;;1.6;0.3;33476.0;5.333333333333334;312620.0;;;True;26.8;35.3;8.499999999999996;0.07200000000000002;1.8000000000000007;0.3
DCI-20251010440;ECI-20251010015;WOA251007004-00-001-003;J0200429A00.0;2#东威板电VCP线;喷锡;A板;负片;短边;1.5;622.0;546.0;0.5;H0154;东威;35;单点≥20，平均≥25;30;50.0;30.0;0.8;;;;;;;;;;;;;是;;;孔铜;≥20平均≥25;28.92;22.77;27.08;29.54;24.0;28.92;26.87;ACC;20.0;25.0;1;22.77;29.54;26.87;2.85;6.77;397073;J0200429A00.0;622.0;546.0;170.5;128.13;;;;1.6;0.5;7522.0;3.2;339612.0;;;True;22.77;29.54;6.77;0.13849999999999998;2.7699999999999996;0.5
DCI-20251010450;ECI-20250926008;WOA250909241-00-003-008;J0600051D00.2;2#东威板电VCP线;沉金;A板;负片;短边;;580.0;453.0;0.2;H0080;东威;60;单点≥20，平均≥25;27;50.0;48.75;0.8;;;;;;;;;;;;;是;;;孔铜;≥20平均≥25;28.31;21.54;28.92;32.0;22.77;29.54;27.18;ACC;20.0;25.0;1;21.54;32.0;27.18;4.11;10.46;555893;J0600051D00.2;580.0;453.0;273.0;140.1;;;;1.5;0.2;127494.0;7.5;262740.0;;;True;21.54;32.0;10.46;0.07699999999999996;1.5399999999999991;0.2
DCI-20251010456;ECI-20251010006;WOA250926748-00-001-001;J0800058A00.0;2#东威板电VCP线;沉金;A板;负片;短边;;520.0;340.0;0.3mm;H0001;东威;78.7;20;30;50.0;48.75;0.8;;;;;;;;;;;;;是;;;孔铜;≥20;33.99;22.88;33.99;32.03;22.22;34.64;29.95;ACC;20.0;25.0;1;22.22;34.64;29.96;5.81;12.42;553629;J0800058A00.0;520.0;340.0;311.15;242.25;;;;2.36;0.3;6448.0;7.866666666666666;176800.0;;;True;22.22;34.64;12.420000000000002;0.11099999999999995;2.219999999999999;0.3
DCI-20251010576;ECI-20250830016;WOA250819568-00-002-005;JB4C231LB1;1#东威图电VCP线;喷锡;A板;正片;短边;0.20(不含铜);604.0;520.0;0.4;H0080;东威;5;5;28;45.0;18.5;2.1;东威;35;单点20  平均25;52.0;37.0;27.0;16.0;50;40;36.0;6;1;是;;;孔铜;≥20平均25;35.69;24.0;30.77;34.46;24.85;33.85;30.6;ACC;20.0;25.0;1;24.0;35.69;30.6;5.06;11.69;59674;JB4C231LB1;604.0;520.0;244.0;142.0;0.2/0.30;52.0;37.0;1.58;0.4;4157.0;3.95;314080.0;0.2;0.3;True;24.0;35.69;11.689999999999998;0.2;4.0;0.4
DCI-20251010588;ECI-20251010013;WOA250925697-00-001-001;J0200569A00.0;2#龙门图电线;沉锡;A板;正片;短边;1.5;560.0;507.0;0.5mm;H0080;东威;5;5;28;45.0;18.5;2.1;龙门;35-55;25;51.14;58.74;16.0;10.0;;;70.0;8;;是;;;孔铜;≥25;35.69;28.31;32.62;36.92;28.92;31.38;32.3;ACC;25.0;30.0;1;28.31;36.92;32.31;3.5;8.610000000000003;449629;J0200569A00.0;560.0;507.0;269.0;242.5;0.3/0.334;51.14;58.74;1.6;0.5;17495.0;3.2;283920.0;0.3;0.334;False;28.31;36.92;8.610000000000003;0.13239999999999996;3.3099999999999987;0.5
DCI-20251010602;ECI-20251009009;WOA250924659-00-001-001;J0200696B00.0;2#龙门图电线;喷锡;A板;正片;短边;1.5;622.0;334.0;0.4mm;H0053;东威;5;5;28;45.0;18.5;2.1;龙门;38.4;25;29.62;26.46;17.0;10.0;;;70.0;8;;是;;;孔铜;≥25;32.64;26.14;32.62;31.38;25.49;32.62;30.14;ACC;25.0;30.0;1;25.49;32.64;30.15;3.4;7.150000000000002;551584;J0200696B00.0;622.0;334.0;314.0;300.0;0.508/;29.62;26.46;1.6;0.4;6141.0;4.0;207748.0;0.508;;False;25.49;32.64;7.150000000000002;0.019599999999999937;0.48999999999999844;0.4
DCI-20251011068;ECI-20251011003;WOA250920569-00-001-004;J0400539A00.0;1#东威图电VCP线;喷锡;A板;正片;短边;0.2;600.0;531.0;0.4;H0080;东威;5;5;28;45.0;18.5;2.1;东威;35;单点20  平均25;50.0;30.0;31.0;15.0;40;40;36.0;10;1;是;;;孔铜;≥20平均25;35.26;24.11;36.6;37.91;24.41;34.64;32.32;ACC;20.0;25.0;1;24.11;37.91;32.16;6.22;13.8;426669;J0400539A00.0;600.0;531.0;277.0;113.0;0.2/0.3;50.91;30.74;1.58;0.4;6741.0;3.95;318600.0;0.2;0.3;True;24.11;37.91;13.799999999999997;0.20549999999999996;4.109999999999999;0.4
DCI-20251011165;ECI-20251010016;WOA250916430-00-001-005;J0800018B01.0;2#龙门图电线;沉金;A板;正片;短边;;500.0;392.0;0.25mm;H0001;荣信;5;5;2.8;45.0;18.5;1.3;龙门;35;单点≥18，平均≥20;56.46;54.43;13.0;10.0;;;70.0;8;;是;;;孔铜;≥18平均20;29.41;20.26;24.84;28.26;20.92;29.41;25.51;ACC;18.0;23.0;1;20.26;29.41;25.52;4.17;9.149999999999999;377529;J0800018B01.0;500.0;392.0;359.97;153.38;0.15/0.12;56.46;54.43;1.6;0.25;12767.0;6.4;196000.0;0.15;0.12;False;20.26;29.41;9.149999999999999;0.12555555555555564;2.2600000000000016;0.25
DCI-20251011212;ECI-20251010012;WOA250920569-00-004-004;J0400539A00.0;2#龙门图电线;喷锡;A板;正片;短边;0.2;600.0;531.0;0.4;H0080;东威;5;5;28;45.0;18.5;2.1;龙门;35;单点≥20，平均≥25;50.91;30.74;15.0;10.0;;;60.0;8;;是;;;孔铜;≥20平均25;28.76;24.8;30.72;28.11;24.18;30.03;27.76;ACC;20.0;25.0;1;24.18;30.72;27.77;2.71;6.539999999999999;426669;J0400539A00.0;600.0;531.0;277.0;113.0;0.2/0.3;50.91;30.74;1.58;0.4;6741.0;3.95;318600.0;0.2;0.3;False;24.18;30.72;6.539999999999999;0.209;4.18;0.4
DCI-20251011254;ECI-20251010005;WOA251008059-00-001-003;JB2C611TA1;1#东威图电VCP线;沉锡;A板;正片;短边;1.5(含铜);622.0;460.0;0.65;H0080;东威;5;5;28;45.0;18.5;2.1;东威;36.5;25;64.0;64.0;30.0;15.0;50;45;36.0;6;1;是;;;孔铜;≥25;29.41;27.45;30.72;28.76;28.11;32.68;29.52;ACC;25.0;30.0;1;27.45;32.68;29.52;1.91;5.23;555714;JB2C611TA1;622.0;460.0;302.0;218.0;0.305/;64.0;64.0;1.65;0.65;15478.0;2.538461538461538;286120.0;0.305;;True;27.45;32.68;5.23;0.09799999999999998;2.4499999999999993;0.65
DCI-20251011425;ECI-20251010017;WOA251008041-00-001-002;J0200803A00.0;1#东威图电VCP线;喷锡;A板;正片;短边;1.5;500.0;444.0;0.4mm;H0080;东威;5;5;28;45.0;18.5;2.1;东威;33.4;"单点≥18，平均≥20;";37.0;41.6;23.0;15.0;50;45;36.0;6;1;是;;;孔铜;≥18平均20;23.53;19.61;25.49;24.18;20.26;21.18;22.37;ACC;18.0;23.0;1;19.61;25.49;22.38;2.36;5.879999999999999;553733;J0200803A00.0;500.0;444.0;240.0;211.0;0.24/0.22;37.0;41.6;1.6;0.4;5429.0;4.0;222000.0;0.24;0.22;True;19.61;25.49;5.879999999999999;0.08944444444444441;1.6099999999999994;0.4
DCI-20251011513;ECI-20251011013;WOA251008081-00-001-001;J0200188A01.0;2#龙门图电线;喷锡;A板;正片;短边;1.1;600.0;540.0;0.45;H0080;东威;5;5;28;35.0;18.5;2.1;龙门;38.4;单点20  平均25;52.0;54.0;16.0;10.0;;;60.0;8;;是;;;孔铜;≥20平均25;27.08;23.38;26.46;28.31;24.0;27.08;26.05;ACC;20.0;25.0;1;23.38;28.31;26.05;1.94;4.93;361812;J0200188A01.0;600.0;540.0;226.0;172.0;/;52.01;54.49;1.2;0.45;23382.0;2.666666666666667;324000.0;;;False;23.38;28.31;4.93;0.16899999999999996;3.379999999999999;0.45
DCI-20251011524;ECI-20250926005;WOA250916446-00-001-005;J0400561A00.0;2#龙门图电线;喷锡;A板;正片;短边;0.20(不含铜);600.0;531.0;0.4;H0001;东威;5;5;28;45.0;18.5;2.1;龙门;35;单点≥20，平均≥25;52.42;34.5;13.5;10.0;;;60.0;8;;是;;;孔铜;≥20平均25;32.03;24.49;30.07;30.72;24.84;30.72;28.81;ACC;20.0;25.0;1;24.49;32.03;28.81;3.28;7.540000000000003;433618;J0400561A00.0;600.0;531.0;277.0;113.0;0.2/0.30;52.42;34.5;1.58;0.4;7334.0;3.95;318600.0;0.2;0.3;False;24.49;32.03;7.540000000000003;0.22449999999999992;4.489999999999998;0.4
DCI-20251011593;ECI-20251011007;WOA251009117-00-001-010;J0200277A00.0;1#东威图电VCP线;沉锡;A板;正片;短边;0.9;546.0;470.0;0.4;H0080;东威;5;5;28;40.0;18.5;2.1;东威;35-59;单点≥20，平均≥25;36.79;44.18;22.0;15.0;40;35;36.0;6;1;是;;;孔铜;≥20平均25;33.33;24.84;32.68;32.68;23.8;32.03;29.89;ACC;20.0;25.0;1;23.8;33.33;29.89;4.35;9.529999999999998;340507;J0200277A00.0;546.0;470.0;254.33;222.0;0.2/0.152;36.79;44.18;1.0;0.4;7458.0;2.5;256620.0;0.2;0.152;True;23.8;33.33;9.529999999999998;0.19000000000000003;3.8000000000000007;0.4
DCI-20251012026;ECI-20251012002;WOA251007009-00-001-001;J0400557A00.0;2#龙门图电线;喷锡;A板;正片;短边;1.1;622.0;347.0;0.35mm;H080;东威;5;5;28;35.0;18.5;2.1;龙门;55-95;单点20  平均25;57.0;69.0;17.5;11.0;;;60.0;8;;否;;;孔铜;≥20平均25;31.37;24.18;30.72;30.07;23.53;30.72;28.43;ACC;20.0;25.0;1;23.53;31.37;28.43;3.57;7.84;440333;J0400557A00.0;622.0;347.0;320.0;200.0;0.203/0.175;57.0;69.0;1.6;0.35;15095.0;4.571428571428572;215834.0;0.203;0.175;False;23.53;31.37;7.84;0.17650000000000005;3.530000000000001;0.35
DCI-20251012027;ECI-20251011005;WOA251007026-00-001-002;J0400782A01.0;2#东威板电VCP线;喷锡;A板;负片;短边;0.71;600.0;546.0;0.4mm;H0080;东威;47.9;单点≥20，平均≥25;29;50.0;48.75;0.8;;;;;;;;;;;;;是;;;孔铜;≥20平均25;29.54;22.15;30.15;30.15;23.38;28.92;27.38;ACC;20.0;25.0;1;22.15;30.15;27.38;3.63;8.0;555088;J0400782A01.0;600.0;546.0;280.0;130.0;;;;1.6;0.4;3638.0;4.0;327600.0;;;True;22.15;30.15;8.0;0.10749999999999993;2.1499999999999986;0.4
DCI-20251012028;ECI-20251012001;WOA251007010-00-002-002;J0400520A00.1;2#龙门图电线;沉锡;A板;正片;短边;1;622.0;529.0;0.35;H0080;东威;5;5;28;30.0;18.5;2.1;龙门;47.9;单点18 平均20;58.0;70.0;16.0;11.0;;;60.0;8;;否;;;孔铜;≥18平均20;30.72;21.53;28.11;28.11;21.57;27.45;26.24;ACC;18.0;23.0;1;21.53;30.72;26.25;3.81;9.189999999999998;439654;J0400520A00.1;622.0;529.0;357.3;145.0;0.2/0.2;58.81;70.48;1.6;0.35;13563.0;4.571428571428572;329038.0;0.2;0.2;False;21.53;30.72;9.189999999999998;0.19611111111111118;3.530000000000001;0.35
DCI-20251012038;ECI-20251011010;WOA251008074-00-001-001;JP22000LB0;2#龙门图电线;喷锡;A板;正片;短边;1.5;520.5;414.66;0.35;H0053;东威;5;5;28;45.0;18.5;2.1;龙门;35;25;46.0;49.0;17.0;10.0;;;70.0;8;;是;;;孔铜;≥25;32.03;26.14;32.03;31.37;25.49;32.03;29.84;ACC;25.0;30.0;1;25.49;32.03;29.85;3.14;6.540000000000003;91040;JP22000LB0;520.5;414.66;310.0;180.0;0.203/0.238;46.0;49.0;1.6;0.35;2500.0;4.571428571428572;215830.53;0.203;0.238;False;25.49;32.03;6.540000000000003;0.019599999999999937;0.48999999999999844;0.35
DCI-20251012144;ECI-20251011009;WOA250917483-00-001-001;J0600146A00.0;2#龙门图电线;沉金;A板;正片;短边;;520.0;391.0;0.25;H0116;荣信;5;5;2.8;45.0;18.5;1.3;龙门;30;单点≥20，平均≥25;55.9;56.74;14.0;10.0;;;70.0;8;;是;;;孔铜;≥20平均25;26.8;22.57;28.11;27.45;22.88;29.41;26.02;ACC;20.0;25.0;1;22.57;29.41;26.2;2.83;6.84;520549;J0600146A00.0;520.0;391.0;175.5;122.5;0.102/0.123;55.9;56.74;1.6;0.25;35271.0;6.4;203320.0;0.102;0.123;False;22.57;29.41;6.84;0.1285;2.5700000000000003;0.25
DCI-20251012249;ECI-20250728008;WOA250724667-00-001-001;J0200488A00.0;2#龙门图电线;OSP;A板;正片;短边;1.1;622.0;417.33;0.5;H0080;东威;5;5;28;40.0;18.5;2.1;龙门;35;单点≥18，平均≥20;46.0;44.0;12.0;10.0;;;60.0;8;;是;;;孔铜;≥18平均20;27.05;22.53;27.45;27.45;22.88;28.11;25.91;ACC;18.0;23.0;1;22.53;28.11;25.91;2.51;5.579999999999998;420052;J0200488A00.0;622.0;417.33;199.14;132.59;0.254/0.229;46.0;44.0;1.2;0.5;11901.0;2.4;259579.26;0.254;0.229;False;22.53;28.11;5.579999999999998;0.2516666666666667;4.530000000000001;0.5
DCI-20251012250;ECI-20251012004;WOA251008064-00-001-002;J0200223A00.0;1#东威图电VCP线;沉锡;A板;正片;短边;1.5;560.0;470.0;0.4mm;H0080;荣信;5;5;2.8;45.0;18.5;1.3;东威;35;25;35.0;49.0;29.0;15.0;50;45;36.0;6;1;是;;;孔铜;≥25;35.08;26.46;27.69;35.08;27.08;29.54;30.15;ACC;25.0;30.0;1;26.46;35.08;30.15;3.95;8.619999999999997;311295;J0200223A00.0;560.0;470.0;313.0;226.0;0.25/0.25;35.0;49.0;1.6;0.4;3328.0;4.0;263200.0;0.25;0.25;True;26.46;35.08;8.619999999999997;0.058400000000000035;1.4600000000000009;0.4
DCI-20251012316;ECI-20251012010;WOA250921586-00-001-002;J0400284A00.0;2#龙门图电线;喷锡;A板;正片;短边;0.36;500.0;470.0;0.3;H0080; 荣信;5;5;2.8;40.0;18.5;1.3;龙门;38.4;单点≥20，平均≥25;30.0;58.0;13.0;10.0;;;60.0;8;;是;;;孔铜;≥20平均25;26.14;22.88;29.41;27.45;24.18;29.41;26.57;ACC;20.0;25.0;1;22.88;29.41;26.58;2.7;6.530000000000001;329364;J0400284A00.0;500.0;470.0;233.0;222.0;0.2/0.2;30.0;58.0;1.2;0.3;6967.0;4.0;235000.0;0.2;0.2;False;22.88;29.41;6.530000000000001;0.14399999999999996;2.879999999999999;0.3
DCI-20251012340;ECI-20251012012;WOA251007014-00-003-003;JB20055EC2;1#东威图电VCP线;沉金;A板;正片;短边;1.5(含铜);580.0;466.0;0.6;H0085;东威;5;5;28;45.0;18.5;2.1;东威;35; 单点≥20，平均≥25;65.0;59.0;27.0;15.0;50;45;36.0;6;1;否;;;孔铜;≥20平均25;32.0;23.38;28.31;31.38;20.92;30.15;27.69;ACC;20.0;25.0;1;20.92;32.0;27.69;4.54;11.08;447704;JB20055EC2;580.0;466.0;330.25;221.6;0.25/0.35;65.0;59.0;1.6;0.6;2045.0;2.666666666666667;270280.0;0.25;0.35;True;20.92;32.0;11.079999999999998;0.04600000000000008;0.9200000000000017;0.6
DCI-20251012348;ECI-20250505003;WOA250415494-00-003-005;J0400015A00.1;2#龙门图电线;喷锡;A板;正片;短边;0.36;626.0;470.0;0.35;H0080;东威;5;5;28;45.0;18.5;2.1;龙门;38.4;20;44.0;55.0;14.5;10.0;;;60.0;8;;是;;;孔铜;≥20平均25;30.07;24.18;31.37;30.72;24.49;32.03;28.81;ACC;20.0;25.0;1;24.18;32.03;28.81;3.53;7.850000000000001;342583;J0400015A00.1;626.0;470.0;304.2;222.0;0.2/0.15;44.0;55.0;1.2;0.35;8063.0;3.428571428571429;294220.0;0.2;0.15;False;24.18;32.03;7.850000000000001;0.209;4.18;0.35
DCI-20251012472;ECI-20251011011;WOA251008035-00-001-001;J0200572C00.0;2#龙门图电线;沉金;A板;正片;短边;1.5;622.0;538.0;0.4;H0085;东威;5;5;28;45.0;18.5;2.1;龙门;70;单点≥20，平均≥25;29.7;40.17;14.0;10.0;;;60.0;8;;是;;;孔铜;≥20平均25;30.72;24.18;30.72;30.07;23.53;30.72;28.32;ACC;20.0;25.0;1;23.53;30.72;28.32;3.48;7.189999999999998;552902;J0200572C00.0;622.0;538.0;257.99;169.98;0.15/0.2;29.7;40.17;1.6;0.4;4799.0;4.0;334636.0;0.15;0.2;False;23.53;30.72;7.189999999999998;0.17650000000000005;3.530000000000001;0.4
DCI-20251012503;ECI-20251012016;WOA251008066-00-002-005;JB2C655LA0;1#东威图电VCP线;喷锡;A板;正片;短边;1.4;622.0;470.0;0.325;H0080;东威;5;5;28;40.0;18.5;2.1;东威;38.4;20平均25;35.0;42.0;27.0;16.0;45;40;36.0;6;1;是;;;孔铜;≥20平均25;29.41;23.53;29.41;31.37;22.22;30.07;27.66;ACC;20.0;25.0;1;22.22;31.37;27.67;3.8;9.150000000000002;178832;JB2C655LA0;622.0;470.0;32.03;24.29;0.128/0.2mm;35.0;42.0;1.55;0.325;3125.0;4.769230769230769;292340.0;0.128;0.2;True;22.22;31.37;9.150000000000002;0.11099999999999995;2.219999999999999;0.325
DCI-20251012550;ECI-20251012018;WOA250920561-00-001-001;JP4C185EA0;2#龙门图电线;沉金;A板;正片;短边;0.8(含铜);582.0;502.0;0.4;H0080;东威;5;5;28;30.0;18.5;2.1;龙门;35;单点20 平均25;47.0;47.0;15.0;10.0;;;60.0;8;;否;;;孔铜;≥20平均25;32.68;24.31;33.99;33.85;24.16;35.08;30.84;ACC;20.0;25.0;1;24.16;35.08;30.68;5.05;10.92;12996;JP4C185EA0;582.0;502.0;275.0;156.0;0.2/0.176;47.0;47.0;1.2;0.4;12453.0;3.0;292164.0;0.2;0.176;False;24.16;35.08;10.919999999999998;0.20800000000000002;4.16;0.4
DCI-20251012553;ECI-20251012009;WOA250924670-00-001-003;J0400376A00.0;2#龙门图电线;沉锡;A板;正片;短边;0.36;600.0;470.0;0.325;H0080;东威;5;5;28;45.0;18.5;2.1;龙门;38.4;单点≥20，平均≥25;41.64;47.62;15.0;10.0;;;60.0;8;;是;;;孔铜;≥20平均25;32.68;24.8;33.99;32.03;24.18;33.99;30.27;ACC;20.0;25.0;1;24.18;33.99;30.28;4.55;9.810000000000002;377025;J0400376A00.0;600.0;470.0;351.0;222.0;0.2/0.204;41.64;47.62;1.65;0.325;2340.0;5.076923076923077;282000.0;0.2;0.204;False;24.18;33.99;9.810000000000002;0.209;4.18;0.325
DCI-20251013055;ECI-20250819006;WOA250813408-00-001-011;JB2C545LA0;2#龙门图电线;喷锡;A板;正片;短边;1.5(含铜);345.0;363.0;0.4;H0080;东威;5;5;28;45.0;18.5;2.1;龙门;38.4;25;68.0;74.0;16.0;10.0;;;70.0;8;;是;;;孔铜;≥25;34.64;29.41;35.95;33.33;28.07;34.64;32.67;ACC;25.0;30.0;1;28.07;35.95;32.67;3.19;7.880000000000003;40034;JB2C545LA0;345.0;363.0;327.0;321.0;0.2/0.2;68.0;74.0;1.55;0.4;8952.0;3.875;125235.0;0.2;0.2;False;28.07;35.95;7.880000000000003;0.1228;3.0700000000000003;0.4
DCI-20251013138;ECI-20251009014;WOA250918509-00-001-003;JB4C474TA0;2#龙门图电线;沉锡;A板;正片;短边;0.71（不含铜）;540.0;450.0;0.4;H0001;东威;5;5;28;45.0;18.5;2.1;龙门;52.9;单点≥20，平均≥25;46.0;52.0;14.5;10.0;;;60.0;8;;是;;;孔铜;≥20平均25;28.76;24.18;28.76;26.14;22.88;30.72;26.9;ACC;20.0;25.0;1;22.88;30.72;26.91;3.02;7.84;87098;JB4C474TA0;540.0;450.0;251.0;208.0;0.25/0.2mm;46.0;52.0;1.6;0.4;21495.0;4.0;243000.0;0.25;0.2;False;22.88;30.72;7.84;0.14399999999999996;2.879999999999999;0.4
DCI-20251013140;ECI-20251011006;WOA250910268-00-002-002;J0400555A00.0;2#龙门图电线;喷锡;A板;正片;短边;0.2;600.0;446.0;0.35;H0080;东威;5;5;28;45.0;18.5;2.1;龙门;55;单点≥20，平均≥25;42.92;36.97;15.0;10.0;;;60.0;8;;是;;;孔铜;≥20平均25;26.8;24.18;31.37;29.41;24.18;29.41;27.55;ACC;20.0;25.0;1;24.18;31.37;27.56;2.99;7.190000000000001;433556;J0400555A00.0;600.0;446.0;280.0;210.0;0.125/0.21;42.92;36.97;1.6;0.35;12087.0;4.571428571428572;267600.0;0.125;0.21;False;24.18;31.37;7.190000000000001;0.209;4.18;0.35
DCI-20251013204;ECI-20251012015;WOA250925715-00-001-001;J0400810A00.0;2#龙门图电线;沉锡;A板;正片;短边;0.2;580.0;470.0;0.25mm;H0080;荣信;5;5;2.8;45.0;18.5;1.3;龙门;52.9;20;34.4;34.8;15.0;10.0;;;60.0;8;;是;;;孔铜;≥20;27.45;22.88;29.41;28.11;22.88;28.11;26.47;ACC;20.0;25.0;1;22.88;29.41;26.47;2.86;6.530000000000001;554867;J0400810A00.0;580.0;470.0;317.0;222.0;0.15/0.15;34.4;34.8;1.6;0.25;12148.0;6.4;272600.0;0.15;0.15;False;22.88;29.41;6.530000000000001;0.14399999999999996;2.879999999999999;0.25
DCI-20251013210;ECI-20251012006;WOA251008039-00-001-001;J0400387A01.0;2#龙门图电线;沉锡;A板;正片;短边;0.2;622.0;490.0;0.4;H0080;东威;5;5;28;45.0;18.5;2.1;龙门;35;单点≥20，平均≥25;61.52;66.62;14.0;10.0;;;60.0;8;;否;;;孔铜;≥20平均25;28.11;23.53;28.76;29.41;22.88;28.76;26.9;ACC;20.0;25.0;1;22.88;29.41;26.91;2.91;6.530000000000001;446132;J0400387A01.0;622.0;490.0;218.0;154.0;0.203/0.203;61.52;66.62;1.6;0.4;8842.0;4.0;304780.0;0.203;0.203;False;22.88;29.41;6.530000000000001;0.14399999999999996;2.879999999999999;0.4
DCI-20251013254;ECI-20251013007;WOA251008050-00-003-003;JP4C239EA1;2#龙门图电线;沉金;A板;正片;短边;0.6;622.0;470.0;0.35;H0080;东威;5;5;28;45.0;18.5;2.1;龙门;35;单点≥20，平均≥25;30.0;27.0;14.5;10.0;;;60.0;8;;是;;;孔铜;≥20平均25;30.72;23.53;33.99;36.6;22.88;30.72;29.74;ACC;20.0;25.0;1;22.88;36.6;29.74;5.53;13.72;223660;JP4C239EA1;622.0;470.0;340.0;210.0;0.25/0.2mm;30.0;27.0;1.6;0.35;10344.0;4.571428571428572;292340.0;0.25;0.2;False;22.88;36.6;13.720000000000002;0.14399999999999996;2.879999999999999;0.35
DCI-20251013278;ECI-20250508005;WOA250430925-00-001-006;JB2C444LA0;1#东威图电VCP线;喷锡;A板;正片;短边;1.50(含铜);541.0;483.0;0.4;H0080;东威;5;5;28;50.0;18.5;2.1;东威;34;20;84.0;82.0;29.0;15.0;50;45;36.0;6;1;是;;;孔铜;≥20平均25;30.07;20.26;28.11;29.41;20.26;28.11;26.03;ACC;20.0;25.0;1;20.26;30.07;26.04;4.54;9.809999999999999;20325;JB2C444LA0;541.0;483.0;259.0;230.0;0.30/0.203;84.0;82.0;1.6;0.4;15220.0;4.0;261303.0;0.3;0.203;True;20.26;30.07;9.809999999999999;0.013000000000000077;0.26000000000000156;0.4
DCI-20251013281;ECI-20251012003;WOA251010130-00-001-003;J0200200A01.0;1#东威图电VCP线;喷锡;A板;正片;短边;1.5;622.0;390.0;0.5;H0080;东威;5;5;28;45.0;18.5;2.1;东威;52.9;25;71.9;66.8;33.0;15.0;50;45;36.0;6;1;是;;;孔铜;≥25;37.91;28.76;35.3;36.6;29.41;37.26;34.2;ACC;25.0;30.0;1;28.76;37.91;34.21;4.07;9.149999999999995;482308;J0200200A01.0;622.0;390.0;370.0;293.0;0.3/0.3;71.9;66.8;1.55;0.5;8188.0;3.1;242580.0;0.3;0.3;True;28.76;37.91;9.149999999999995;0.15040000000000006;3.7600000000000016;0.5
DCI-20251013326;ECI-20251012011;WOA250910266-00-001-008;JB4C477TB2;1#东威图电VCP线;沉锡;A板;正片;短边;1;580.0;549.5;0.4;H0001;荣信;5;5;2.8;45.0;18.5;1.3;东威;52.9;单点≥20，平均≥25;62.0;63.0;28.0;15.0;50;45;36.0;6;1;否;;;孔铜;≥20平均25;29.41;20.92;28.76;28.11;23.53;29.41;26.69;ACC;20.0;25.0;1;20.92;29.41;26.69;3.59;8.489999999999998;363645;JB4C477TB2;580.0;549.5;267.0;267.0;0.25/0.2;62.0;63.0;1.55;0.4;34385.0;3.875;318710.0;0.25;0.2;True;20.92;29.41;8.489999999999998;0.04600000000000008;0.9200000000000017;0.4
DCI-20251013352;ECI-20251013009;WOA251008079-00-002-002;J0400773A00.0;2#龙门图电线;喷锡;A板;正片;短边;0.8;560.0;536.0;0.35mm;H0080;东威;5;5;28;45.0;18.5;2.1;龙门;35;20;48.0;53.0;14.5;10.0;;;60.0;8;;是;;;孔铜;≥20;30.77;24.0;32.62;30.15;24.62;33.23;29.23;ACC;20.0;25.0;1;24.0;33.23;29.23;3.98;9.229999999999997;517624;J0400773A00.0;560.0;536.0;261.0;255.0;0.152/0.203;47.93;53.13;1.6;0.35;6215.0;4.571428571428572;300160.0;0.152;0.203;False;24.0;33.23;9.229999999999997;0.2;4.0;0.35
