Repository: BecaLiang/copper-thickness-consumption-tool

# Copper Usage

This projects provides a tool to calculate machine parameters for the pattern plating step at JST. Customer provided inputs like the desired thickness are combined with a safety margin to answer the question "What are my machine settings so I fulfill the customer required minimal thickness with a probability of 1 - margin?". To achieve this, a layer modelling the effect of our process on the minimal copper thickness is also contained.

## 1. Working Principles

The copper thickness tool is based on two functional entities. Firstly a tool to calculate the minimum thickness among all 6 measured points from all relevant inputs, implemented as an inheritance from _ThicknessCalcul

File: train_data.csv (part 32 of 37)
;Minimum Hole Diameter (mm);Customer Number;Full Board Plating_Production Line Equipment Name;Full Board Plating_Copper Surface Requirement (um);Full Board Plating_Hole Copper Requirement (um);Full Board Plating_Copper Current Density;Full Board Plating_Spray Frequency (HZ);Full Board Plating_Copper Plating Time (min);Full Board Plating_Board Speed (m/min);Pattern Plating_Production;Pattern Plating_Copper Surface Requirement (um);Pattern Plating_Hole Copper Requirement (um);Pattern Plating_Plated Area (GTL);Pattern Plating_Plated Area (GBL);Pattern Plating_Copper Current Density;Pattern Plating_Tin Plating Current Density;Pattern Plating_Spray Frequency|Copper (HZ);Pattern Plating_Spray Frequency|Tin (HZ);Pattern Plating_Copper Plating Time (min);Pattern Plating_Tin Plating Time (min);Pattern Plating_Board Speed (m/min);Is Hole Plugged;Not Plugged;Plugged;Inspection Item;Requirement;Measured Range 1;Measured Range 2;Measured Range 3;Measured Range 4;Measured Range 5;Measured Range 6;Average Value;Judgment;min_requirement;judgement_criteria;label;thickness_min;thickness_max;thickness_mean;thickness_std;thickness_range;mfgpartId;Part Number;Panel Length;Panel Width;Part Length;Part Width;Line width/spacing (mm);Graphic Area C Side %;Graphic Area S Side %;Board Thickness (mm);Min. hole size;Total Hole Quantity;Ratio;Panel Size;Line Width (mm);Line Spacing (mm);is_vcp;minimal_thickness;maximal_thickness;thickness_asymmetry;thickness_req_ratio;thickness_delta;minimum_hole_diameter
DCI-20251013430;ECI-20251013022;WOA250910271-00-001-002;JB4C226LB0;2#东威板电VCP线;喷锡;A板;负片;短边;1.1(含铜);622.0;546.0;0.3;H0080;东威;35;单点≥20，平均≥25;28;50.0;48.75;0.8;;;;;;;;;;;;;是;;;孔铜;≥20平均≥25;30.77;23.38;30.77;31.38;25.23;30.15;28.61;ACC;20.0;25.0;0;23.38;31.38;28.61;3.41;8.0;93014;JB4C226LB0;622.0;546.0;250.0;172.0;;;;1.6;0.3;69118.0;5.333333333333334;339612.0;;;True;23.38;31.38;8.0;0.16899999999999996;3.379999999999999;0.3
DCI-20251013436;ECI-20251013010;WOA251011241-00-001-001;J0200813A00.0;2#东威板电VCP线;喷锡;A板;负片;短边;1.5;626.0;520.5;1.9;H0053;东威;35;"单点≥18，平均≥20;";20;50.0;48.75;0.8;;;;;;;;;;;;;否;;;孔铜;≥18平均20;26.8;22.22;28.76;26.8;20.92;26.8;25.38;ACC;18.0;23.0;1;20.92;28.76;25.38;3.08;7.84;559219;J0200813A00.0;626.0;520.5;179.0;66.0;;;;1.6;1.9;14611.0;0.8421052631578948;325833.0;;;True;20.92;28.76;7.84;0.16222222222222232;2.9200000000000017;1.9
DCI-20251013453;ECI-20251013008;WOA251008038-00-001-002;JP22029LA0;2#龙门图电线;喷锡;A板;正片;短边;1.5(含铜);605.0;427.0;0.35;H0085;东威;5;5;28;45.0;18.5;2.1;龙门;58;单点≥20，平均≥25;41.0;46.0;14.5;10.0;;;60.0;8;;是;;;孔铜;≥20平均25;26.14;22.88;28.76;27.45;22.22;28.76;26.03;ACC;20.0;25.0;1;22.22;28.76;26.04;2.88;6.540000000000003;70810;JP22029LA0;605.0;427.0;370.84;202.006;0.1524/0.398;41.0;46.0;1.575;0.35;5307.0;4.5;258335.0;0.1524;0.398;False;22.22;28.76;6.540000000000003;0.11099999999999995;2.219999999999999;0.35
DCI-20251013454;ECI-20251013012;WOA251009113-00-001-001;J0200355A00.0;2#龙门图电线;OSP;A板;正片;短边;1.5;600.0;546.0;0.55mm;H0080;东威;5;5;28;45.0;18.5;2.1;龙门;35;单点≥18，平均≥20;27.8;58.6;13.5;10.0;;;60.0;8;;否;;;孔铜;≥18平均20;28.76;22.49;30.72;30.72;22.18;29.41;27.38;ACC;18.0;23.0;1;22.18;30.72;27.38;3.98;8.54;379506;J0200355A00.0;600.0;546.0;405.0;113.0;0.25/0.2;27.8;58.6;1.6;0.55;11206.0;2.909090909090909;327600.0;0.25;0.2;False;22.18;30.72;8.54;0.23222222222222222;4.18;0.55
DCI-20251013485;ECI-20251013005;WOA251011170-00-001-001;J0200814A00.0;2#东威板电VCP线;喷锡;A板;负片;短边;1.5;622.0;546.0;0.5;H0053;东威;38.4;25;32;50.0;48.75;0.8;;;;;;;;;;;;;是;;;孔铜;≥25;33.33;29.41;32.68;33.33;29.43;34.64;32.13;ACC;25.0;30.0;1;29.41;34.64;32.14;2.2;5.23;558944;J0200814A00.0;622.0;546.0;200.0;129.96;;;;1.6;0.5;8378.0;3.2;339612.0;;;True;29.41;34.64;5.23;0.1764;4.41;0.5
DCI-20251013521;ECI-20250507004;WOA250424751-00-001-001;J0400163A00.0;2#龙门图电线;喷锡;A板;正片;短边;1.1;600.0;400.0;0.325;;东威;5;5;28;50.0;18.5;2.1;龙门;35;20;74.0;78.0;15.0;10.0;;;60.0;8;;是;;;孔铜;≥20平均25;30.72;22.88;28.11;30.72;24.18;29.41;27.67;ACC;20.0;25.0;1;22.88;30.72;27.67;3.37;7.84;279444;J0400163A00.0;600.0;400.0;375.0;187.0;0.2/0.2;74.0;78.0;1.6;0.325;17787.0;4.923076923076923;240000.0;0.2;0.2;False;22.88;30.72;7.84;0.14399999999999996;2.879999999999999;0.325
DCI-20251013528;ECI-20251013020;WOA250920552-00-001-001;J0400462A00.0;2#龙门图电线;喷锡;A板;正片;短边;1;622.0;502.0;0.4;H0144;东威;5;5;28;45.0;18.5;2.1;龙门;35;单点≥18，平均≥20;74.5;74.6;14.0;10.0;;;60.0;8;;是;;;孔铜;≥18平均20;24.84;20.92;25.49;24.18;22.22;27.45;24.18;ACC;18.0;23.0;1;20.92;27.45;24.18;2.34;6.529999999999998;407813;J0400462A00.0;622.0;502.0;209.93;157.98;0.152/0.152;74.5;74.61;1.6;0.4;45044.0;4.0;312244.0;0.152;0.152;False;20.92;27.45;6.529999999999998;0.16222222222222232;2.9200000000000017;0.4
DCI-20251013540;ECI-20251012005;WOA250926728-00-001-001;J0400832A00.0;2#龙门图电线;沉锡;A板;正片;短边;0.9;580.0;549.5;0.4;H0080;东威;2025-12-15 00:00:00;5;28;50.0;26.0;1.5;龙门;83.7;25;69.07;70.4;19.0;12.0;;;70.0;8;;是;;;孔铜;≥25;35.95;29.41;35.3;36.6;30.07;37.26;34.09;ACC;25.0;30.0;0;29.41;37.26;34.1;3.44;7.849999999999998;552759;J0400832A00.0;580.0;549.5;267.0;267.0;0.25/0.2;69.07;70.4;1.55;0.4;32879.0;3.875;318710.0;0.25;0.2;False;29.41;37.26;7.849999999999998;0.1764;4.41;0.4
DCI-20251013557;ECI-20251013024;WOA251010144-00-003-005;J0200080A00.1;2#龙门图电线;沉金;A板;正片;短边;1.5;622.0;502.0;0.4;H0080;东威;5;5;28;40.0;28.0;2.1;龙门;38.4;25;58.3;61.6;17.0;10.0;;;70.0;8;;是;;;孔铜;≥25;37.26;28.76;34.64;37.26;28.76;34.64;33.55;ACC;25.0;30.0;1;28.76;37.26;33.55;3.89;8.499999999999996;488812;J0200080A00.1;622.0;502.0;294.0;240.0;0.2/0.2;58.3;61.6;1.6;0.4;8735.0;4.0;312244.0;0.2;0.2;False;28.76;37.26;8.499999999999996;0.15040000000000006;3.7600000000000016;0.4
DCI-20251013620;ECI-20251013021;WOA250915407-00-002-002;J0400020E00.0;2#龙门图电线;喷锡;A板;正片;短边;0.8;600.0;488.0;0.35;H0001;东威;5;5;28;45.0;18.5;2.1;龙门;83.7;25;54.04;58.88;17.5;12.0;;;70.0;8;;是;;;孔铜;≥25;33.85;28.31;30.15;31.38;27.69;31.38;30.46;ACC;25.0;30.0;1;27.69;33.85;30.46;2.26;6.16;411539;J0400020E00.0;600.0;488.0;282.0;180.0;/;54.04;58.88;1.6;0.35;22654.0;4.571428571428572;292800.0;;;False;27.69;33.85;6.16;0.10760000000000006;2.6900000000000013;0.35
DCI-20251013633;ECI-20251013014;WOA250913371-00-001-001;J0400071B00.0;2#龙门图电线;喷锡;A板;正片;短边;0.6;560.0;436.0;0.45;H0001;东威;5;5;28;45.0;18.5;2.1;龙门;83.7;25;60.0;61.0;16.5;12.0;;;70.0;8;;是;;;孔铜;≥25;30.77;26.46;30.77;28.31;27.08;30.77;29.02;ACC;25.0;30.0;1;26.46;30.77;29.03;2.0;4.309999999999999;309619;J0400071B00.0;560.0;436.0;323.0;205.0;/;60.0;61.0;1.44;0.45;16155.0;3.2;244160.0;;;False;26.46;30.77;4.309999999999999;0.058400000000000035;1.4600000000000009;0.45
DCI-20251014023;ECI-20251013015;WOA250915405-00-001-001;J0400070B00.0;2#龙门图电线;喷锡;A板;正片;短边;0.8;600.0;520.5;0.35mm;H0001;东威;5;5;28;45.0;18.5;2.1;龙门;83.7;25;58.0;58.0;17.5;12.0;;;70.0;8;;是;;;孔铜;≥25;34.64;28.76;35.3;36.6;28.76;37.95;33.66;ACC;25.0;30.0;1;28.76;37.95;33.67;3.97;9.190000000000001;309790;J0400070B00.0;600.0;520.5;318.0;250.0;/;58.0;58.0;1.6;0.35;51950.0;4.571428571428572;312300.0;;;False;28.76;37.95;9.190000000000001;0.15040000000000006;3.7600000000000016;0.35
DCI-20251014082;ECI-20251012008;WOA251007021-00-003-003;J0200258C01.0;1#东威图电VCP线;沉锡;A板;正片;短边;1.5;500.0;328.0;0.4;H0080;东威;5;5;28;45.0;18.5;2.1;东威;35-70;单点≥20，平均≥25;76.0;74.0;29.0;15.0;50;45;36.0;6;1;否;;;孔铜;≥20平均25;30.07;24.84;28.76;29.41;23.53;28.76;27.56;ACC;20.0;25.0;1;23.53;30.07;27.56;2.69;6.539999999999999;550935;J0200258C01.0;500.0;328.0;308.0;228.0;0.2/0.19;76.0;74.0;1.66;0.4;23590.0;4.149999999999999;164000.0;0.2;0.19;True;23.53;30.07;6.539999999999999;0.17650000000000005;3.530000000000001;0.4
DCI-20251014180;ECI-20251013016;WOA250915406-00-001-002;J0400021D00.0;2#龙门图电线;喷锡;A板;正片;短边;0.5;560.0;536.0;0.4;H0001;东威;5;5;28;45.0;18.5;2.1;龙门;83.7;25;55.4;56.1;17.0;12.0;;;70.0;8;;是;;;孔铜;≥25;29.41;28.76;30.07;30.72;29.4;30.07;29.73;ACC;25.0;30.0;1;28.76;30.72;29.74;0.69;1.959999999999997;314773;J0400021D00.0;560.0;536.0;265.0;255.0;/;55.4;56.1;1.6;0.4;38691.0;4.0;300160.0;;;False;28.76;30.72;1.9599999999999973;0.15040000000000006;3.7600000000000016;0.4
DCI-20251014182;ECI-20251012013;WOA251008065-00-001-001;J0200795A00.0;2#龙门图电线;喷锡;A板;正片;短边;1.5;580.0;535.0;0.3mm;H0080;东威;5;5;28;45.0;18.5;2.1;龙门;47.9;20;50.15;52.34;15.0;10.0;;;60.0;8;;是;;;孔铜;≥20;27.45;20.26;27.45;28.11;20.26;28.76;25.38;ACC;20.0;25.0;1;20.26;28.76;25.38;4.0;8.5;553885;J0200795A00.0;580.0;535.0;278.0;101.21;0.2/0.2;50.15;52.34;1.6;0.3;18375.0;5.333333333333334;310300.0;0.2;0.2;False;20.26;28.76;8.5;0.013000000000000077;0.26000000000000156;0.3
DCI-20251014263;ECI-20251012007;WOA250921585-00-001-002;J0400296A00.1;1#东威图电VCP线;沉锡;A板;正片;短边;1;470.0;443.0;0.5;H0080;东威;5;5;28;45.0;18.5;2.1;东威;35;25;70.0;77.0;32.0;15.0;50;45;36.0;6;1;否;;;孔铜;≥25;30.72;26.14;30.07;29.41;26.14;31.17;28.94;ACC;25.0;30.0;1;26.14;31.17;28.94;2.25;5.030000000000001;416790;J0400296A00.1;470.0;443.0;215.0;208.5;0.381/0.309;70.0;77.0;1.6;0.5;2985.0;3.2;208210.0;0.381;0.309;True;26.14;31.17;5.030000000000001;0.04560000000000002;1.1400000000000006;0.5
DCI-20251014293;ECI-20251013018;WOA250925702-00-001-001;JB4C479LB0;2#龙门图电线;喷锡;A板;正片;短边;0.7(含铜);500.0;364.0;0.35;H0001;荣信;5;5;2.8;45.0;18.5;1.3;龙门;50;单点≥20，平均≥25;64.0;66.0;14.5;10.0;;;60.0;8;;是;;;孔铜;≥20平均25;32.68;24.84;32.03;31.37;23.79;31.37;29.29;ACC;20.0;25.0;1;23.79;32.68;29.35;3.94;8.89;89490;JB4C479LB0;500.0;364.0;238.28;169.63;0.2/0.2;64.0;66.0;1.6;0.35;11266.0;4.571428571428572;182000.0;0.2;0.2;False;23.79;32.68;8.89;0.18949999999999995;3.789999999999999;0.35
DCI-20251014355;ECI-20251014007;WOA250920568-00-001-004;JB4C325PA2;2#龙门图电线;OSP;A板;正片;短边;0.61;520.5;406.0;0.3;H0080;荣信;5;5;2.8;45.0;18.5;1.3;龙门;52.9;25;71.0;72.0;17.5;10.0;;;70.0;8;;否;;;孔铜;≥25;36.6;29.41;35.95;35.3;29.07;34.64;33.49;ACC;25.0;30.0;1;29.07;36.6;33.49;3.36;7.530000000000001;503931;JB4C325PA2;520.5;406.0;378.0;249.0;0.18/0.2;71.0;72.0;1.62;0.3;22568.0;5.4;211323.0;0.18;0.2;False;29.07;36.6;7.530000000000001;0.1628;4.07;0.3
DCI-20251014381;ECI-20251013013;WOA250926745-00-001-001;J0200151C01.0;2#龙门图电线;沉锡;A板;正片;短边;1.5;600.0;516.0;0.4;H0080;荣信;5;5;2.8;45.0;18.5;1.3;龙门;35-55;25;48.7;53.6;16.0;10.0;;;70.0;8;;否;;;孔铜;≥25;35.95;29.07;32.03;37.91;29.41;33.99;33.06;ACC;25.0;30.0;1;29.07;37.91;33.06;3.55;8.839999999999996;559401;J0200151C01.0;600.0;516.0;281.5;246.8;0.3/0.25;48.7;53.6;1.6;0.4;20264.0;4.0;309600.0;0.3;0.25;False;29.07;37.91;8.839999999999996;0.1628;4.07;0.4
DCI-20251014382;ECI-20251013017;WOA250906148-00-001-001;J0400245A00.0;2#龙门图电线;喷锡;A板;正片;短边;0.8;600.0;456.0;0.35;H0001;东威;5;5;28;45.0;18.5;2.1;龙门;35;25;77.0;77.0;17.5;10.0;;;70.0;8;;是;;;孔铜;≥25;34.64;28.11;30.07;36.6;29.07;33.33;31.9;ACC;25.0;30.0;1;28.11;36.6;31.97;3.39;8.490000000000002;314297;J0400245A00.0;600.0;456.0;279.5;215.0;/;77.0;77.0;1.6;0.35;31213.0;4.571428571428572;273600.0;;;False;28.11;36.6;8.490000000000002;0.12439999999999998;3.1099999999999994;0.35
DCI-20251014443;ECI-20250327015;WOA250324690-00-003-003;JB2C680LA0;2#龙门图电线;喷锡;A板;正片;短边;1.5;560.0;500.0;0.4;H0080;东威;5;5;28;50.0;18.5;2.1;龙门;52.9;20;80.0;79.0;15.0;10.0;;;60.0;8;;是;;;孔铜;≥20平均25;26.14;22.22;28.76;26.14;23.53;27.45;25.7;ACC;20.0;25.0;1;22.22;28.76;25.71;2.43;6.540000000000003;78941;JB2C680LA0;560.0;500.0;270.0;236.0;0.3/0.2;80.0;79.0;1.6;0.4;13507.0;4.0;280000.0;0.3;0.2;False;22.22;28.76;6.540000000000003;0.11099999999999995;2.219999999999999;0.4
DCI-20251014488;ECI-20251013002;WOA251010128-00-001-001;J0200815A00.0;2#龙门图电线;沉金;A板;正片;短边;1.5(含铜);622.0;500.0;0.325;H0080;东威;5;5;28;45.0;18.5;2.1;龙门;35;单点≥20，平均≥25;48.3;56.1;15.0;10.0;;;60.0;8;;是;;;孔铜;≥20平均25;28.31;24.84;29.54;27.08;21.54;27.45;26.46;ACC;20.0;25.0;1;21.54;29.54;26.46;2.87;8.0;558605;J0200815A00.0;622.0;500.0;271.0;194.0;0.15/0.125;48.3;56.1;1.6;0.325;37798.0;4.923076923076923;311000.0;0.15;0.125;False;21.54;29.54;8.0;0.07699999999999996;1.5399999999999991;0.325
DCI-20251014489;ECI-20251014003;WOA251013257-00-001-001;J0200816A00.0;2#龙门图电线;喷锡;A板;正片;短边;1.4;622.0;502.0;0.35mm;H0080;东威;5;5;28;45.0;18.5;2.1;龙门;33.4;20;44.82;53.18;14.5;10.0;;;60.0;8;;是;;;孔铜;≥20;31.38;24.0;29.41;30.15;24.85;31.38;28.52;ACC;20.0;25.0;1;24.0;31.38;28.53;3.28;7.379999999999999;559535;J0200816A00.0;622.0;502.0;302.0;240.0;0.2/0.15;44.82;53.18;1.5;0.35;17219.0;4.285714285714286;312244.0;0.2;0.15;False;24.0;31.38;7.379999999999999;0.2;4.0;0.35
DCI-20251014498;ECI-20251014009;WOA251010165-00-001-001;J0200025A02.0;2#龙门图电线;喷锡;A板;正片;短边;1.5;560.0;519.0;0.5;H0001;荣信;5;5;2.8;45.0;18.5;1.3;龙门;38.4;单点≥20，平均≥25;43.67;43.07;14.0;10.0;;;60.0;8;;否;;;孔铜;≥20平均25;31.37;24.48;31.37;33.99;23.45;32.68;29.55;ACC;20.0;25.0;1;23.45;33.99;29.56;4.45;10.54;408630;J0200025A02.0;560.0;519.0;178.0;105.0;0.98/0.98;43.67;43.07;1.6;0.5;9961.0;3.2;290640.0;0.98;0.98;False;23.45;33.99;10.540000000000003;0.17249999999999996;3.4499999999999993;0.5
DCI-20251014499;ECI-20251014006;WOA251010129-00-001-001;J0400644A00.0;2#龙门图电线;喷锡;A板;正片;短边;1;580.0;544.0;0.35mm;H0080;荣信;5;5;2.8;45.0;18.5;1.3;龙门;61;25;38.26;39.97;17.0;10.0;;;70.0;8;;是;;;孔铜;≥25;37.26;29.41;35.3;35.95;29.41;36.6;33.98;ACC;25.0;30.0;1;29.41;37.26;33.99;3.61;7.849999999999998;472898;J0400644A00.0;580.0;544.0;270.0;172.0;0.25/0.178;38.26;39.97;1.6;0.35;16536.0;4.571428571428572;315520.0;0.25;0.178;False;29.41;37.26;7.849999999999998;0.1764;4.41;0.35
DCI-20251014578;ECI-20251013004;WOA251011243-00-001-001;J0200818A00.0;2#龙门图电线;喷锡;A板;正片;短边;1.5;622.0;510.0;0.3;H0080;东威;5;5;28;45.0;18.5;2.1;龙门;42;单点≥20，平均≥25;52.85;52.49;16.0;10.0;;;60.0;8;;否;;;孔铜;≥20平均25;32.03;23.53;32.03;31.37;22.88;30.07;28.65;ACC;20.0;25.0;1;22.88;32.03;28.65;4.28;9.150000000000002;559372;J0200818A00.0;622.0;510.0;294.0;186.0;0.2/0.2;52.85;52.49;1.574;0.3;10313.0;5.246666666666667;317220.0;0.2;0.2;False;22.88;32.03;9.150000000000002;0.14399999999999996;2.879999999999999;0.3
DCI-20251014649;ECI-20251014001;WOA251011248-00-001-001;JB2C613LA0;1#东威图电VCP线;喷锡;A板;正片;短边;0.9;622.0;414.0;0.45;H0080;东威;5;5;28;40.0;18.5;2.1;东威;35;单点≥20，平均≥25;69.0;69.0;20.0;15.0;40;35;36.0;6;1;否;;;孔铜;≥20平均25;32.03;24.58;35.95;33.33;24.41;33.99;30.71;ACC;20.0;25.0;1;24.41;35.95;30.72;4.98;11.54;54420;JB2C613LA0;622.0;414.0;334.3;130.41;0.4/;69.0;69.0;1.0;0.45;355.0;2.222222222222222;257508.0;0.4;;True;24.41;35.95;11.540000000000003;0.2205;4.41;0.45
DCI-20251014662;ECI-20251013023;WOA251011249-00-002-002;JP2C388LA0;1#东威图电VCP线;喷锡;A板;正片;短边;0.9;605.0;546.0;0.45;H0080;东威;5;5;28;35.0;18.5;2.1;东威;35;单点≥20，平均≥25;69.0;70.0;20.0;15.0;40;35;36.0;6;1;否;;;孔铜;≥20平均25;30.72;23.53;30.07;28.76;24.84;28.76;27.78;ACC;20.0;25.0;1;23.53;30.72;27.78;2.92;7.189999999999998;54796;JP2C388LA0;605.0;546.0;291.21;113.58;0.4/;69.0;70.0;1.0;0.45;1091.0;2.222222222222222;330330.0;0.4;;True;23.53;30.72;7.189999999999998;0.17650000000000005;3.530000000000001;0.45
DCI-20251014682;ECI-20250419004;WOA250417563-00-007-008;JB2C692LA0;2#龙门图电线;喷锡;A板;正片;短边;1.5;580.0;468.0;0.65;H0080;东威;5;5;28;50.0;18.5;2.1;龙门;52.9;25;66.0;69.0;16.0;10.0;;;70.0;8;;否;;;孔铜;≥25;30.07;26.14;30.72;28.76;26.14;29.41;28.54;ACC;25.0;30.0;1;26.14;30.72;28.54;1.97;4.579999999999998;85989;JB2C692LA0;580.0;468.0;326.0;215.1;0.305/0.305;66.0;69.0;1.55;0.65;2663.0;2.384615384615385;271440.0;0.305;0.305;False;26.14;30.72;4.579999999999998;0.04560000000000002;1.1400000000000006;0.65
DCI-20251015140;ECI-20251015001;WOA251008068-00-004-007;J0200599A00.0;1#东威图电VCP线;沉金;A板;正片;短边;1.5;520.0;325.0;0.5;H0080;东威;5;5;28;45.0;18.5;2.1;东威;33.4;25;72.0;78.0;36.0;16.0;45;40;36.0;6;1;否;;;孔铜;≥25;36.6;29.41;36.6;35.3;29.72;37.26;34.14;ACC;25.0;30.0;1;29.41;37.26;34.15;3.61;7.849999999999998;466255;J0200599A00.0;520.0;325.0;304.4;163.4;0.25/0.25;72.0;78.0;1.6;0.5;4475.0;3.2;169000.0;0.25;0.25;True;29.41;37.26;7.849999999999998;0.1764;4.41;0.5
DCI-20251015163;ECI-20251014015;WOA251009100-00-001-001;J0400364A02.0;2#龙门图电线;沉金;A板;正片;短边;1;622.0;509.0;0.35;H0080;东威;5;5;28;45.0;18.5;2.1;龙门;52.9;单点≥20，平均≥25;51.52;50.84;14.5;11.0;;;60.0;8;;是;;;孔铜;≥20平均25;26.14;21.57;29.41;28.11;21.57;32.03;26.47;ACC;20.0;25.0;1;21.57;32.03;26.47;4.25;10.46;558705;J0400364A02.0;622.0;509.0;195.6;119.6;0.2/0.4;51.52;50.84;1.532;0.35;25295.0;4.377142857142857;316598.0;0.2;0.4;False;21.57;32.03;10.46;0.07850000000000001;1.5700000000000003;0.35
DCI-20251015165;ECI-20250710016;WOA250704083-00-001-001;J0200148A00.0;2#龙门图电线;喷锡;A板;正片;短边;1.5;600.0;502.0;0.3;H0001;东威;5;5;28;45.0;18.5;2.1;龙门;≥52.9;单点≥20，平均≥25;69.0;69.0;15.5;10.0;;;60.0;8;;是;;;孔铜;≥20平均25;26.8;23.53;30.07;27.45;23.53;28.11;26.58;ACC;20.0;25.0;1;23.53;30.07;26.58;2.61;6.539999999999999;278362;J0200148A00.0;600.0;502.0;240.0;190.0;0.2/;69.0;69.0;1.6;0.3;41890.0;5.333333333333334;301200.0;0.2;;False;23.53;30.07;6.539999999999999;0.17650000000000005;3.530000000000001;0.3
DCI-20251015249;ECI-20251014002;WOA251011211-00-001-005;JP2C437EA0;2#龙门图电线;沉金;A板;正片;短边;1.4;580.0;544.0;0.4;H0080;东威;5;5;28;45.0;18.5;2.1;龙门;32;单点≥20，平均≥25;40.0;46.0;14.0;10.0;;;60.0;8;;是;;;孔铜;≥20平均25;26.8;22.22;30.07;27.45;22.22;30.72;26.58;ACC;20.0;25.0;1;22.22;30.72;26.58;3.69;8.5;78627;JP2C437EA0;580.0;544.0;259.0;177.0;0.3/0.266;40.0;46.0;1.5;0.4;6448.0;3.75;315520.0;0.3;0.266;False;22.22;30.72;8.5;0.11099999999999995;2.219999999999999;0.4
DCI-20251015250;ECI-20251015003;WOA251011213-00-002-003;JB2C685LA0;1#东威图电VCP线;喷锡;A板;正片;短边;1.5;560.0;518.5;0.4;H0080;东威;5;5;28;45.0;18.5;2.1;东威;52.9;单点≥20，平均≥25;77.0;76.0;30.0;15.0;50;45;36.0;6;1;是;;;孔铜;≥20平均25;31.37;24.84;30.72;30.72;22.88;30.72;28.54;ACC;20.0;25.0;1;22.88;31.37;28.54;3.69;8.490000000000002;78798;JB2C685LA0;560.0;518.5;263.0;243.0;0.3/0.2;77.0;76.0;1.6;0.4;19767.0;4.0;290360.0;0.3;0.2;True;22.88;31.37;8.490000000000002;0.14399999999999996;2.879999999999999;0.4
DCI-20251015325;ECI-20251014013;WOA251011192-00-004-013;J0200598A00.1;2#东威板电VCP线;沉锡;A板;负片;短边;1.5;500.0;342.0;0.5mm;H0080;东威;60-95;25;33;50.0;48.75;0.8;;;;;;;;;;;;;否;;;孔铜;≥25;33.33;29.41;35.3;32.68;27.45;33.33;31.91;ACC;25.0;30.0;1;27.45;35.3;31.92;2.91;7.849999999999998;482117;J0200598A00.1;500.0;342.0;322.0;155.5;;;;1.6;0.5;2564.0;3.2;171000.0;;;True;27.45;35.3;7.849999999999998;0.09799999999999998;2.4499999999999993;0.5
DCI-20251015364;ECI-20251014010;WOA251008052-00-001-002;J0400184A00.0;2#龙门图电线;沉金;A板;正片;短边;0.71;580.0;456.0;0.35;H0080;东威;5;5;28;45.0;18.5;2.1;龙门;38.4;单点≥20，平均≥25;72.0;69.0;15.0;10.0;;;60.0;8;;是;;;孔铜;≥20平均25;24.18;22.22;29.41;24.18;23.53;28.11;25.27;ACC;20.0;25.0;1;22.22;29.41;25.27;2.83;7.190000000000001;286301;J0400184A00.0;580.0;456.0;277.0;215.0;0.15/0.15;72.0;69.0;1.6;0.35;14811.0;4.571428571428572;264480.0;0.15;0.15;False;22.22;29.41;7.190000000000001;0.11099999999999995;2.219999999999999;0.35
DCI-20251015371;ECI-20251015006;WOA251007001-00-001-026;J0400096C00.0;2#龙门图电线;沉锡;A板;正片;短边;1.2;520.0;385.0;0.35;H0080;荣信;5;5;2.8;45.0;18.5;1.3;龙门;40;25;48.3;47.5;17.0;10.0;;;70.0;8;;是;;;孔铜;≥25;34.46;28.31;35.08;35.69;28.92;35.08;32.92;ACC;25.0;30.0;1;28.31;35.69;32.92;3.37;7.379999999999999;388070;J0400096C00.0;520.0;385.0;355.7;163.0;0.2/0.2;48.3;47.5;1.66;0.35;10153.0;4.742857142857143;200200.0;0.2;0.2;False;28.31;35.69;7.379999999999999;0.13239999999999996;3.3099999999999987;0.35
DCI-20251015439;ECI-20251015005;WOA251011210-00-001-003;JB2C680LA0;1#东威图电VCP线;喷锡;A板;正片;短边;1.5;560.0;500.0;0.4;H0080;东威;5;5;28;50.0;18.5;2.1;东威;52.9;单点≥20，平均≥25;80.0;79.0;31.0;15.0;50;45;36.0;6;1;是;;;孔铜;≥20平均25;31.38;22.15;30.15;32.62;24.0;33.23;28.92;ACC;20.0;25.0;1;22.15;33.23;28.92;4.69;11.08;78941;JB2C680LA0;560.0;500.0;270.0;236.0;0.3/0.2;80.0;79.0;1.6;0.4;13507.0;4.0;280000.0;0.3;0.2;True;22.15;33.23;11.079999999999998;0.10749999999999993;2.1499999999999986;0.4
DCI-20251015512;ECI-20251015009;WOA251010142-00-001-002;J0200375A00.0;2#龙门图电线;喷锡;A板;正片;短边;1.6;622.0;380.0;0.4;H0080;东威;5;5;28;45.0;18.5;2.1;龙门;55-95;单点≥20，平均≥25;72.66;77.47;15.0;10.0;;;60.0;8;;是;;;孔铜;≥20平均25;28.11;21.57;26.8;30.72;22.22;26.8;26.03;ACC;20.0;25.0;1;21.57;30.72;26.04;3.52;9.149999999999999;379161;J0200375A00.0;622.0;380.0;360.0;292.0;0.203/0.205;72.66;77.47;1.6;0.4;7302.0;4.0;236360.0;0.203;0.205;False;21.57;30.72;9.149999999999999;0.07850000000000001;1.5700000000000003;0.4
DCI-20251015670;ECI-20251015010;WOA251011189-00-001-001;J0200204A01.0;2#龙门图电线;喷锡;A板;正片;短边;1.5;622.0;531.0;0.6;H0001;荣信;5;5;2.8;45.0;18.5;1.3;龙门;38.4;单点≥20，平均≥25;44.0;16.0;13.5;10.0;;;60.0;8;;否;;;孔铜;≥20平均25;30.72;24.84;31.38;30.72;24.8;32.03;29.08;ACC;20.0;25.0;1;24.8;32.03;29.08;3.34;7.23;374881;J0200204A01.0;622.0;531.0;228.0;126.0;1.06/;44.0;16.0;1.6;0.6;2968.0;2.666666666666667;330282.0;1.06;;False;24.8;32.03;7.23;0.24000000000000005;4.800000000000001;0.6
DCI-20251016067;ECI-20250904019;WOA250829901-00-001-003;JB2C689LA0;2#龙门图电线;喷锡;A板;正片;短边;1.5;600.0;518.5;0.4;H0080;东威;5;5;28;45.0;18.5;2.1;龙门;52.9; 单点≥20，平均≥25;84.0;82.0;15.0;11.0;;;60.0;8;;是;;;孔铜;≥20平均25;30.72;22.88;28.11;30.07;21.57;28.11;26.91;ACC;20.0;25.0;1;21.57;30.72;26.91;3.8;9.149999999999999;78576;JB2C689LA0;600.0;518.5;289.0;243.0;0.4/0.2;84.0;82.0;1.6;0.4;18494.0;4.0;311100.0;0.4;0.2;False;21.57;30.72;9.149999999999999;0.07850000000000001;1.5700000000000003;0.4
DCI-20251016171;ECI-20250428003;WOA250421639-00-001-001;JB4C277EA3;2#龙门图电线;沉金;A板;正片;短边;0.71(不含铜);580.0;526.0;0.4;;东威;5;5;28;50.0;18.5;2.1;龙门;33.4;20;67.0;63.0;15.0;10.0;;;60.0;8;;是;;;孔铜;≥18平均20;33.13;22.15;31.38;32.62;22.77;32.0;29;ACC;18.0;23.0;1;22.15;33.13;29.01;5.11;10.98;271283;JB4C277EA3;580.0;526.0;275.0;250.0;0.15/0.2;67.0;63.0;1.6;0.4;7712.0;4.0;305080.0;0.15;0.2;False;22.15;33.13;10.980000000000004;0.23055555555555549;4.149999999999999;0.4
DCI-20251016188;ECI-20251015008;WOA251008056-00-001-001;J0400004A00.1;2#龙门图电线;沉锡;A板;正片;短边;0.71;600.0;546.0;0.4;H0080;东威;5;5;28;45.0;18.5;2.1;龙门;52.9;25;70.0;67.0;17.0;10.0;;;70.0;8;;是;;;孔铜;≥25;30.77;25.85;31.58;30.15;26.46;30.77;29.63;ACC;25.0;30.0;1;25.85;31.58;29.26;2.46;5.729999999999997;350765;J0400004A00.1;600.0;546.0;262.0;102.0;0.15/0.15;70.0;67.0;1.6;0.4;29785.0;4.0;327600.0;0.15;0.15;False;25.85;31.58;5.729999999999997;0.03400000000000006;0.8500000000000014;0.4
DCI-20251016223;ECI-20251015007;WOA251010150-00-001-001;J0200124A00.0;2#龙门图电线;喷锡;A板;正片;短边;1.5;600.0;524.0;0.6;H0080;东威;5;5;28;45.0;18.5;2.1;龙门;53;单点≥18，平均≥20;76.0;67.0;13.0;10.0;;;60.0;8;;否;;;孔铜;≥18平均20;30.15;22.38;30.77;30.15;22.62;30.15;27.7;ACC;18.0;23.0;1;22.38;30.77;27.7;4.04;8.39;264946;J0200124A00.0;600.0;524.0;139.7;125.5;0.2997/0.2684;76.0;67.0;1.6;0.6;1486.0;2.666666666666667;314400.0;0.2997;0.2684;False;22.38;30.77;8.39;0.2433333333333333;4.379999999999999;0.6
DCI-20251016293;ECI-20251011014;WOA251010153-00-001-011;J0200112A00.1;2#龙门图电线;沉金;A板;正片;短边;1.5;622.0;520.5;0.35;H0080;东威;5;5;28;45.0;18.5;2.1;龙门;35;单点≥20，平均≥25;65.0;64.0;12.5;10.0;;;70.0;8;;是;;;孔铜;≥20平均25;27.45;22.88;28.11;25.49;22.88;25.49;25.38;ACC;20.0;25.0;1;22.88;28.11;25.38;2.2;5.23;506222;J0200112A00.1;622.0;520.5;228.51;123.29;0.127/0.11;65.0;64.0;1.6;0.35;13765.0;4.571428571428572;323751.0;0.127;0.11;False;22.88;28.11;5.23;0.14399999999999996;2.879999999999999;0.35
DCI-20251016303;ECI-20250925005;WOA250921588-00-002-005;JB4C457LB2;2#东威板电VCP线;喷锡;A板;负片;短边;0.8;600.0;530.0;0.3;H0080;东威（日蚀）;/;单点≥20，平均≥25;28;50.0;48.75;0.8;;;;;;;;;;;;;是;;;孔铜;≥20平均≥25;29.41;20.92;30.72;28.11;20.26;30.07;26.58;ACC;20.0;25.0;1;20.26;30.72;26.58;4.73;10.46;551705;JB4C457LB2;600.0;530.0;181.0;140.0;;;;1.6;0.3;39721.0;5.333333333333334;318000.0;;;True;20.26;30.72;10.459999999999997;0.013000000000000077;0.26000000000000156;0.3
DCI-20251016373;ECI-20251015002;WOA251011209-00-002-002;JP2C420EA0;2#龙门图电线;沉金;A板;正片;短边;1.5;620.0;454.5;0.325;H0080;东威;5;5;28;45.0;18.5;2.1;龙门;33.4;单点≥18，平均≥20;51.0;63.0;14.0;10.0;;;60.0;8;;否;;;孔铜;≥18平均20;27.45;20.26;28.76;28.11;21.57;26.8;25.49;ACC;18.0;23.0;1;20.26;28.76;25.49;3.63;8.5;69725;JP2C420EA0;620.0;454.5;300.0;143.5;0.2/0.2;51.0;63.0;1.6;0.325;7620.0;4.923076923076923;281790.0;0.2;0.2;False;20.26;28.76;8.5;0.12555555555555564;2.2600000000000016;0.325
DCI-20251016450;ECI-20250429002;WOA250421656-00-002-005;JB4C288TA0;1#东威图电VCP线;沉锡;A板;正片;短边;1;492.0;444.0;0.4;H0080;东威;5;5;28;50.0;18.5;2.1;东威;68.3;20;73.0;72.0;30.0;15.0;50;45;36.0;6;1;是;;;孔铜;≥20平均25;28.31;22.77;30.77;33.23;24.23;32.0;28.55;ACC;20.0;25.0;1;22.77;33.23;28.55;4.26;10.46;48643;JB4C288TA0;492.0;444.0;230.0;206.0;0.16/0.2;73.0;72.0;1.6;0.4;7396.0;4.0;218448.0;0.16;0.2;True;22.77;33.23;10.459999999999997;0.13849999999999998;2.7699999999999996;0.4
DCI-20251016458;ECI-20251016006;WOA251011245-00-001-001;J0200622A00.0;2#龙门图电线;喷锡;A板;正片;短边;1.5;546.0;446.0;0.35mm;H0080;东威;5;5;28;45.0;18.5;2.1;龙门;35;单点≥20，平均≥25;78.07;72.91;19.0;10.0;;;60.0;8;;是;;;孔铜;≥20平均25;29.41;24.18;30.07;29.41;24.49;30.07;27.93;ACC;20.0;25.0;1;24.18;30.07;27.94;2.81;5.890000000000001;478893;J0200622A00.0;546.0;446.0;261.55;212.0;0.2/0.2;78.07;72.91;1.6;0.35;19121.0;4.571428571428572;243516.0;0.2;0.2;False;24.18;30.07;5.890000000000001;0.209;4.18;0.35
DCI-20251016554;ECI-20251016001;WOA251015324-00-001-001;J0200737A01.0;2#龙门图电线;喷锡;A板;正片;短边;0.9;622.0;496.0;0.4mm;H0001;东威;5;5;28;40.0;18.5;2.1;龙门;35;单点≥18，平均≥20;74.3;76.5;12.5;10.0;;;60.0;8;;否;;;孔铜;≥18平均20;31.38;22.85;32.03;31.38;22.23;30.77;28.44;ACC;18.0;23.0;1;22.23;32.03;28.44;4.59;9.8;558637;J0200737A01.0;622.0;496.0;278.0;196.0;0.2/0.2;74.3;76.5;1.0;0.4;9946.0;2.5;308512.0;0.2;0.2;False;22.23;32.03;9.8;0.23500000000000001;4.23;0.4
DCI-20251016565;ECI-20251015014;WOA251013262-00-001-001;J0400125B01.0;2#龙门图电线;喷锡;A板;正片;短边;0.36;560.0;470.0;0.4mm;H0080;荣信;5;5;2.8;45.0;18.5;1.3;龙门;38.4;单点≥20，平均≥25;38.14;48.85;14.0;10.0;;;60.0;8;;是;;;孔铜;≥20平均25;30.07;24.18;29.41;30.72;23.53;32.03;28.32;ACC;20.0;25.0;1;23.53;32.03;28.32;3.57;8.5;558908;J0400125B01.0;560.0;470.0;304.2;222.0;0.2/0.2;38.14;48.85;1.2;0.4;7698.0;3.0;263200.0;0.2;0.2;False;23.53;32.03;8.5;0.17650000000000005;3.530000000000001;0.4
DCI-20251016595;ECI-20250423005;WOA250415487-00-001-001;J0400040A00.1;2#龙门图电线;沉金;A板;正片;短边;0.71;520.0;436.8;0.3;H0080;东威;5;5;28;50.0;18.5;2.1;龙门;35;20;68.0;69.0;15.0;10.0;;;60.0;8;;是;;;孔铜;≥20平均25;28.11;24.18;28.76;28.11;24.84;31.37;27.56;ACC;20.0;25.0;1;24.18;31.37;27.56;2.66;7.190000000000001;276388;J0400040A00.1;520.0;436.8;238.76;208.28;0.12/0.2;68.0;69.0;1.6;0.3;11737.0;5.333333333333334;227136.0;0.12;0.2;False;24.18;31.37;7.190000000000001;0.209;4.18;0.3
DCI-20251017060;ECI-20251016003;WOA251013277-00-007-007;J0200552D01.0;2#龙门图电线;沉锡;A板;正片;短边;1.5;560.0;440.0;0.4mm;H0080;东威;5;5;28;45.0;18.5;2.1;龙门;38.4;单点≥20，平均≥25;65.38;63.0;14.5;10.0;;;60.0;8;;是;;;孔铜;≥20平均25;28.11;23.53;29.41;28.11;22.88;29.41;26.9;ACC;20.0;25.0;1;22.88;29.41;26.91;2.93;6.530000000000001;557626;J0200552D01.0;560.0;440.0;420.0;263.3;0.2/0.2;65.38;63.0;1.6;0.4;7006.0;4.0;246400.0;0.2;0.2;False;22.88;29.41;6.530000000000001;0.14399999999999996;2.879999999999999;0.4
DCI-20251017075;ECI-20250515006;WOA250510221-00-001-002;JB2C567LA1;1#东威图电VCP线;喷锡;A板;正片;短边;0.9;525.0;414.0;0.4;;东威;5;5;28;50.0;18.5;2.1;东威;35;20;36.0;36.0;21.0;15.0;35;35;36.0;6;1;是;;;孔铜;≥20平均25;30.07;24.84;31.37;31.37;24.45;30.72;28.8;ACC;20.0;25.0;1;24.45;31.37;28.8;3.26;6.920000000000002;336465;JB2C567LA1;525.0;414.0;49.0;26.8;0.3/0.22;36.0;36.0;1.0;0.4;4524.0;2.5;217350.0;0.3;0.22;True;24.45;31.37;6.920000000000002;0.22249999999999998;4.449999999999999;0.4
DCI-20251017128;ECI-20251015011;WOA251013254-00-001-001;J0200313A00.1;1#东威图电VCP线;喷锡;A板;正片;短边;1.1;580.0;549.5;0.4;H0116;东威;5;5;28;45.0;18.5;2.1;东威;38.4;单点≥20，平均≥25;61.3;63.04;22.0;15.0;45;40;36.0;6;1;是;;;孔铜;≥20平均25;32.68;24.41;32.03;30.72;24.84;30.07;29.12;ACC;20.0;25.0;1;24.41;32.68;29.12;3.61;8.27;521341;J0200313A00.1;580.0;549.5;133.0;87.5;0.2/0.2;61.3;63.04;1.2;0.4;36461.0;3.0;318710.0;0.2;0.2;True;24.41;32.68;8.27;0.2205;4.41;0.4
DCI-20251017321;ECI-20251017005;WOA251011194-00-001-001;J0200211A00.0;1#东威图电VCP线;沉锡;A板;正片;短边;1.5;580.0;478.0;0.5;H0080;东威;5;5;28;45.0;18.5;2.1;东威;70-90;25;53.6;54.9;32.0;16.0;50;45;36.0;6;1;是;;;孔铜;≥25;33.33;26.8;31.37;32.68;26.8;32.3;30.54;ACC;25.0;30.0;1;26.8;33.33;30.55;2.97;6.529999999999998;327175;J0200211A00.0;580.0;478.0;280.0;228.0;0.25/0.236;53.6;54.9;1.6;0.5;20145.0;3.2;277240.0;0.25;0.236;True;26.8;33.33;6.529999999999998;0.07200000000000002;1.8000000000000007;0.5
DCI-20251017323;ECI-20250530009;WOA250522569-00-004-004;JP4C237LA1;1#东威图电VCP线;喷锡;A板;正片;短边;0.71;580.0;520.0;0.85;;东威;5;5;28;50.0;18.5;2.1;东威;35;20;20.98;23.91;20.0;15.0;40;35;36.0;6;1;否;;;孔铜;≥20平均25;28.76;24.14;32.03;28.76;24.84;27.45;27.66;ACC;20.0;25.0;1;24.14;32.03;27.66;2.89;7.890000000000001;362630;JP4C237LA1;580.0;520.0;183.2;121.2;0.20/0.38;20.98;23.91;1.1;0.85;3936.0;1.294117647058824;301600.0;0.2;0.38;True;24.14;32.03;7.890000000000001;0.20700000000000002;4.140000000000001;0.85
DCI-20251017327;ECI-20251015012;WOA251009112-00-004-005;JP2C160LC0;1#东威图电VCP线;喷锡;A板;正片;短边;1.5(含铜);588.0;480.0;0.55;H0080;东威;5;5;28;45.0;18.5;2.1;东威;55;25;46.0;51.0;33.0;16.0;50;45;36.0;6;1;否;;;孔铜;≥25;32.68;28.76;35.3;33.33;28.11;32.68;31.81;ACC;25.0;30.0;1;28.11;35.3;31.81;2.79;7.189999999999998;3547;JP2C160LC0;588.0;480.0;283.0;229.0;0.3/;46.0;51.0;1.55;0.55;15539.0;2.818181818181818;282240.0;0.3;;True;28.11;35.3;7.189999999999998;0.12439999999999998;3.1099999999999994;0.55
DCI-20251017384;ECI-20251016008;WOA251008057-00-001-006;J0200702A00.0;2#龙门图电线;喷锡;A板;正片;短边;1.5;592.0;445.0;0.3;H0080;东威;5;5;28;50.0;48.5;2.1;龙门;70;单点≥20，平均≥25;69.0;69.0;15.0;10.0;;;60.0;8;;是;;;孔铜;≥20平均25;31.37;24.84;28.11;30.07;23.53;25.49;27.23;ACC;20.0;25.0;1;23.53;31.37;27.24;3.11;7.84;509570;J0200702A00.0;592.0;445.0;211.2;141.4;0.25/0.20;69.0;69.0;1.6;0.3;76969.0;5.333333333333334;263440.0;0.25;0.2;False;23.53;31.37;7.84;0.17650000000000005;3.530000000000001;0.3
DCI-20251017422;ECI-20251016005;RPA1251007022-00-001-001;J0600172A00.0;2#东威板电VCP线;沉金;A板;负片;短边;;600.0;527.0;0.4;H0080;东威;38.4;单点≥20，平均≥25;28;50.0;48.75;0.8;;;;;;;;;;;;;是;;;孔铜;≥20平均≥25;28.92;23.38;28.31;28.92;22.15;27.08;26.46;ACC;20.0;25.0;1;22.15;28.92;26.46;2.97;6.770000000000003;556497;J0600172A00.0;600.0;527.0;280.0;165.0;;;;1.5;0.4;8704.0;3.75;316200.0;;;True;22.15;28.92;6.770000000000003;0.10749999999999993;2.1499999999999986;0.4
DCI-20251017693;ECI-20251017007;WOA251010139-00-001-002;JB4C448TA1;2#龙门图电线;沉锡;A板;正片;短边;0.7;622.0;520.5;0.4;H0080;东威;5;5;28;45.0;18.5;2.1;龙门;35;25;66.0;63.0;16.5;10.0;;;70.0;8;;否;;;孔铜;≥25;32.0;27.69;32.62;34.46;28.31;32.0;31.18;ACC;25.0;30.0;1;27.69;34.46;31.18;2.63;6.77;360639;JB4C448TA1;622.0;520.5;249.0;163.1;0.2/0.25;66.0;63.0;1.62;0.4;35886.0;4.05;323751.0;0.2;0.25;False;27.69;34.46;6.77;0.10760000000000006;2.6900000000000013;0.4
DCI-20251017695;ECI-20250527006;WOA250520484-00-001-002;JB2C880LA1;2#龙门图电线;喷锡;A板;正片;短边;1.5;580.0;436.8;0.65;H0080;东威;5;5;28;45.0;18.5;2.1;龙门;83;25;64.19;69.19;15.5;12.0;;;70.0;10;;否;;;孔铜;≥25;37.26;29.41;34.46;36.6;29.07;37.26;34.01;ACC;25.0;30.0;1;29.07;37.26;34.01;3.84;8.189999999999998;480085;JB2C880LA1;580.0;436.8;276.0;208.0;0.305/0.30;64.19;69.19;1.55;0.65;5432.0;2.384615384615385;253344.0;0.305;0.3;False;29.07;37.26;8.189999999999998;0.1628;4.07;0.65
DCI-20251017707;ECI-20250606005;WOA250521543-00-001-002;JP2C307LA0;1#东威图电VCP线;喷锡;A板;正片;短边;0.9(含铜);554.0;520.7;0.35;H0080;东威;5;5;28;45.0;18.5;2.1;东威;35;单点≥20，平均≥25;55.0;60.0;21.0;15.0;45;30;36.0;6;1;是;;;孔铜;≥20平均25;30.07;24.84;32.03;30.72;24.84;30.72;28.87;ACC;20.0;25.0;1;24.84;32.03;28.87;3.19;7.190000000000001;3618;JP2C307LA0;554.0;520.7;166.0;132.0;0.2/0.2;55.0;60.0;1.0;0.35;20363.0;2.857142857142857;288467.8;0.2;0.2;True;24.84;32.03;7.190000000000001;0.242;4.84;0.35
DCI-20251017762;ECI-20251016010;WOA251008058-00-001-011;JP4C304TB1;2#龙门图电线;沉锡;A板;正片;短边;1;450.0;417.33;0.35;H0080;东威;5;5;28;45.0;18.5;2.1;龙门;33.4;15;46.36;36.08;11.0;10.0;;;60.0;8;;否;;;孔铜;≥20;29.41;21.57;26.14;26.14;20.92;25.49;24.94;ACC;20.0;25.0;1;20.92;29.41;24.95;3.18;8.489999999999998;555661;JP4C304TB1;450.0;417.33;400.0;210.0;0.15/0.15;46.36;36.08;1.5;0.35;7190.0;4.285714285714286;187798.5;0.15;0.15;False;20.92;29.41;8.489999999999998;0.04600000000000008;0.9200000000000017;0.35
DCI-20251017764;ECI-20251016002;WOA251013295-00-003-003;J0200551D01.0;2#龙门图电线;沉锡;A板;正片;短边;1.5;626.0;326.0;0.4;H0080;东威;5;5;28;45.0;18.5;2.1;龙门;38.4;单点≥20，平均≥25;57.0;52.0;14.5;10.0;;;60.0;8;;是;;;孔铜;≥20平均25;32.68;24.49;30.72;33.99;24.18;30.07;29.35;ACC;20.0;25.0;1;24.18;33.99;29.36;4.13;9.810000000000002;560132;J0200551D01.0;626.0;326.0;306.0;202.0;0.2/0.2;57.0;52.0;1.6;0.4;7253.0;4.0;204076.0;0.2;0.2;False;24.18;33.99;9.810000000000002;0.209;4.18;0.4
DCI-20251018021;ECI-20251018002;WOA250924668-00-001-005;J0400122A00.0;2#龙门图电线;OSP;A板;正片;短边;0.61;520.5;347.0;0.4;H0080;东威;5;5;28;45.0;18.5;2.1;龙门;47.9;0.4;63.0;61.0;18.0;11.0;;;70.0;8;;否;;;孔铜;≥25;37.26;29.41;35.3;36.6;29.41;36.6;34.09;ACC;25.0;30.0;1;29.41;37.26;34.1;3.69;7.849999999999998;261660;J0400122A00.0;520.5;347.0;308.91;249.0;0.2/0.195;63.0;61.0;1.62;0.4;21543.0;4.05;180613.5;0.2;0.195;False;29.41;37.26;7.849999999999998;0.1764;4.41;0.4
DCI-20251018099;ECI-20251015015;WOA251013296-00-001-004;J0200550D01.0;2#龙门图电线;沉锡;A板;正片;短边;1.5;626.0;326.0;0.4;H0080;东威;5;5;28;45.0;18.5;2.1;龙门;38.4;单点≥20，平均≥25;58.0;53.0;14.5;10.0;;;60.0;8;;是;;;孔铜;≥20平均25;28.11;23.53;29.42;27.45;22.22;30.72;26.9;ACC;20.0;25.0;1;22.22;30.72;26.91;3.35;8.5;560051;J0200550D01.0;626.0;326.0;306.0;202.0;0.28/0.2;58.0;53.0;1.6;0.4;9087.0;4.0;204076.0;0.28;0.2;False;22.22;30.72;8.5;0.11099999999999995;2.219999999999999;0.4
DCI-20251018304;ECI-20251018007;WOA251013293-00-001-004;J0200551D01.0;1#东威图电VCP线;沉锡;A板;正片;短边;1.5;626.0;326.0;0.4;H0080;东威;5;5;28;45.0;18.5;2.1;东威;38.4;单点≥20，平均≥25;57.0;52.0;29.0;15.0;50;45;36.0;6;1;是;;;孔铜;≥20平均25;31.37;24.8;32.68;30.07;24.84;32.03;29.29;ACC;20.0;25.0;1;24.8;32.68;29.3;3.57;7.879999999999999;560132;J0200551D01.0;626.0;326.0;306.0;202.0;0.2/0.2;57.0;52.0;1.6;0.4;7253.0;4.0;204076.0;0.2;0.2;True;24.8;32.68;7.879999999999999;0.24000000000000005;4.800000000000001;0.4
DCI-20251018305;ECI-20251018006;WOA251013296-00-003-004;J0200550D01.0;1#东威图电VCP线;沉锡;A板;正片;短边;1.5;626.0;326.0;0.4;H0080;东威;5;5;28;45.0;18.5;2.1;东威;38.4;单点≥20，平均≥25;58.0;53.0;29.0;15.0;50;45;36.0;6;1;是;;;孔铜;≥20平均25;30.72;23.53;30.72;29.41;23.53;31.37;28.21;ACC;20.0;25.0;1;23.53;31.37;28.21;3.68;7.84;560051;J0200550D01.0;626.0;326.0;306.0;202.0;0.28/0.2;58.0;53.0;1.6;0.4;9087.0;4.0;204076.0;0.28;0.2;True;23.53;31.37;7.84;0.17650000000000005;3.530000000000001;0.4
DCI-20251018313;ECI-20251017008;WOA251013287-00-001-010;JB2C672LA0;1#东威图电VCP线;喷锡;A板;正片;短边;1.5;585.0;436.0;0.55;H0080;东威;5;5;28;45.0;18.5;2.1;东威;52.9;25;73.0;73.0;32.0;15.0;50;45;36.0;6;1;否;;;孔铜;≥25;26.8;26.14;26.8;29.41;26.14;28.11;27.23;ACC;25.0;30.0;1;26.14;29.41;27.23;1.29;3.27;70229;JB2C672LA0;585.0;436.0;355.0;207.0;0.305/;73.0;73.0;1.55;0.55;16078.0;2.818181818181818;255060.0;0.305;;True;26.14;29.41;3.2699999999999996;0.04560000000000002;1.1400000000000006;0.55
DCI-20251018321;ECI-20251017009;WOA251013266-00-001-001;J0400847A00.0;2#龙门图电线;沉锡;A板;正片;短边;0.5;580.0;473.5;0.275;H0080;东威;5;5;28;45.0;18.5;2.1;龙门;70;单点≥20，平均≥25;33.0;55.0;16.0;11.0;;;60.0;8;;否;;;孔铜;≥20平均25;32.0;20.26;26.8;34.95;20.92;26.14;26.84;ACC;20.0;25.0;1;20.26;34.95;26.84;5.85;14.69;559579;J0400847A00.0;580.0;473.5;264.0;185.0;0.2/0.2;33.0;55.0;1.6;0.275;6604.0;5.818181818181818;274630.0;0.2;0.2;False;20.26;34.95;14.690000000000001;0.013000000000000077;0.26000000000000156;0.275
DCI-20251018457;ECI-20251018009;WOA251016367-00-002-003;J0200145D00.0;2#龙门图电线;沉锡;A板;正片;短边;1.5;560.0;436.0;0.4;H0080;荣信;5;5;2.8;45.0;18.5;1.3;龙门;35;25;51.7;53.5;16.0;10.0;;;70.0;8;;是;;;孔铜;≥25;32.0;26.8;32.0;31.38;27.69;32.0;30.3;ACC;25.0;30.0;1;26.8;32.0;30.31;2.4;5.199999999999999;520781;J0200145D00.0;560.0;436.0;269.7;206.73;0.254/0.238;51.7;53.5;1.6;0.4;15206.0;4.0;244160.0;0.254;0.238;False;26.8;32.0;5.199999999999999;0.07200000000000002;1.8000000000000007;0.4
DCI-20251018471;ECI-20251018001;WOA251015361-00-001-001;J0600113C00.0;2#东威板电VCP线;沉锡;A板;负片;短边;;600.0;528.0;0.25;H0080;东威;35;25;30;50.0;48.75;0.8;;;;;;;;;;;;;是;;;孔铜;≥25;35.3;26.8;34.64;33.99;28.11;37.26;32.68;ACC;25.0;30.0;1;26.8;37.26;32.68;4.22;10.46;560491;J0600113C00.0;600.0;528.0;286.0;249.0;;;;1.6;0.25;46305.0;6.4;316800.0;;;True;26.8;37.26;10.459999999999997;0.07200000000000002;1.8000000000000007;0.25
DCI-20251018487;ECI-20251017001;WOA251013278-00-001-007;J0200553D01.0;2#龙门图电线;沉锡;A板;正片;短边;1.5;560.0;440.0;0.4mm;H0080;东威;5;5;28;45.0;18.5;2.1;龙门;38.4;单点≥20，平均≥25;65.61;63.39;14.5;10.0;;;60.0;8;;是;;;孔铜;≥20平均25;27.45;24.18;28.11;28.76;22.88;28.76;26.69;ACC;20.0;25.0;1;22.88;28.76;26.69;2.53;5.880000000000003;557733;J0200553D01.0;560.0;440.0;420.0;263.3;0.2/0.2;65.61;63.39;1.6;0.4;8446.0;4.0;246400.0;0.2;0.2;False;22.88;28.76;5.880000000000003;0.14399999999999996;2.879999999999999;0.4
DCI-20251018568;ECI-20250913001;WOA250908204-00-001-001;J0200237A00.0;2#龙门图电线;喷锡;A板;正片;短边;1.6;560.0;462.0;0.65;;东威;5;5;28;50.0;18.5;2.1;龙门;47.9;18;61.7;64.5;13.0;11.0;;;60.0;8;;否;;;孔铜;≥18平均20;28.76;22.53;26.14;26.8;22.88;28.11;25.52;ACC;18.0;23.0;1;22.53;28.76;25.87;2.62;6.23;324302;J0200237A00.0;560.0;462.0;220.0;178.4;0.3/0.292;61.7;64.5;1.7;0.65;4665.0;2.615384615384615;258720.0;0.3;0.292;False;22.53;28.76;6.23;0.2516666666666667;4.530000000000001;0.65
DCI-20251018604;ECI-20251016009;WOA251007025-00-011-037;JB6C086LA2;2#龙门图电线;喷锡;A板;正片;短边;;600.0;362.0;0.35;H0080;荣信;5;5;2.8;45.0;18.5;1.3;龙门;50;单点≥20，平均≥25;68.0;68.0;15.0;10.0;;;60.0;8;;是;;;孔铜;≥20平均25;30.07;24.18;30.07;29.41;23.53;28.76;27.67;ACC;20.0;25.0;1;23.53;30.07;27.67;3.0;6.539999999999999;345252;JB6C086LA2;600.0;362.0;333.5;286.0;0.152/0.178;68.0;68.0;1.6;0.35;19459.0;4.571428571428572;217200.0;0.152;0.178;False;23.53;30.07;6.539999999999999;0.17650000000000005;3.530000000000001;0.35
DCI-20251019073;ECI-20251019001;WOA251011202-00-001-001;JB2C489TA0;1#东威图电VCP线;喷锡;A板;正片;;1.4(含铜);591.0;342.0;0.5;H0080;东威;5;5;28;45.0;18.5;2.1;东威;52.9;0.5;61.0;62.0;32.0;15.0;45;40;36.0;6;1;是;;;孔铜;≥25;35.95;29.41;33.33;36.6;28.11;35.95;33.22;ACC;25.0;30.0;1;28.11;36.6;33.22;3.66;8.490000000000002;39042;JB2C489TA0;591.0;342.0;322.0;189.0;0.30/0.30;61.0;62.0;1.55;0.5;231.0;3.1;202122.0;0.3;0.3;True;28.11;36.6;8.490000000000002;0.12439999999999998;3.1099999999999994;0.5
DCI-20251019076;ECI-20251016011;WOA251013265-00-001-004;J0200558A00.2;1#东威图电VCP线;喷锡;A板;正片;短边;1.4;546.0;428.0;0.6;H0001;东威;5;5;28;45.0;18.5;2.1;东威;38.4;15;54.32;44.27;16.0;15.0;50;45;36.0;6;1;否;;;孔铜;≥20;27.08;20.92;26.46;25.85;20.92;25.85;24.51;ACC;20.0;25.0;1;20.92;27.08;24.51;2.82;6.159999999999997;553256;J0200558A00.2;546.0;428.0;408.0;253.0;0.3/0.2;54.32;44.27;1.5;0.6;3900.0;2.5;233688.0;0.3;0.2;True;20.92;27.08;6.159999999999997;0.04600000000000008;0.9200000000000017;0.6
DCI-20251019171;ECI-20251018005;WOA251015360-00-001-001;J0800028A01.0;2#龙门图电线;沉金;A板;正片;短边;;470.0;370.0;0.3;H0080;东威;5;5;28;45.0;18.5;2.1;龙门;38;单点≥20，平均≥25;63.9;64.5;15.0;10.0;;;60.0;8;;是;;;孔铜;≥20平均25;27.69;20.92;26.46;27.69;21.54;27.69;25.33;ACC;20.0;25.0;1;20.92;27.69;25.33;3.22;6.77;558735;J0800028A01.0;470.0;370.0;194.0;168.0;0.15/0.15;63.9;64.5;1.627;0.3;15632.0;5.423333333333334;173900.0;0.15;0.15;False;20.92;27.69;6.77;0.04600000000000008;0.9200000000000017;0.3
DCI-20251019281;ECI-20251019005;WOA251014303-00-001-001;JB21372LA0;1#东威图电VCP线;喷锡;A板;正片;短边;1.1;622.0;546.0;0.7;H0120;东威;5;5;28;45.0;18.5;2.1;东威;单点≥18，平均≥20;≥35;55.0;61.0;26.0;16.0;45;40;36.0;6;1;否;;;孔铜;≥18平均20;27.08;23.38;29.54;24.46;22.77;27.69;26.15;ACC;18.0;23.0;0;22.77;29.54;25.82;2.68;6.77;150114;JB21372LA0;622.0;546.0;117.5;104.8;/;55.0;61.0;1.2;0.7;12937.0;1.714285714285714;339612.0;;;True;22.77;29.54;6.77;0.26499999999999996;4.77;0.7
DCI-20251019283;ECI-20251019004;WOA251014308-00-005-007;J0200553D01.0;1#东威图电VCP线;沉锡;A板;正片;短边;1.5;560.0;440.0;0.4mm;H0080;东威;5;5;28;45.0;18.5;2.1;东威;单点≥20，平均≥25;≥38.4;65.61;63.39;32.0;16.0;45;40;36.0;6;1;是;;;孔铜;≥20平均25;27.45;24.18;27.45;26.14;22.22;28.76;26.03;ACC;20.0;25.0;1;22.22;28.76;26.03;2.43;6.540000000000003;557733;J0200553D01.0;560.0;440.0;420.0;263.3;0.2/0.2;65.61;63.39;1.6;0.4;8446.0;4.0;246400.0;0.2;0.2;True;22.22;28.76;6.540000000000003;0.11099999999999995;2.219999999999999;0.4
DCI-20251019284;ECI-20251019003;WOA251014321-00-001-004;J0200549D01.0;1#东威图电VCP线;沉锡;A板;正片;短边;1.5;546.0;414.67;0.4;H0080;东威;5;5;28;45.0;18.5;2.1;东威;≥38.4;单点≥20，平均≥25;56.3;53.8;32.0;16.0;45;40;36.0;6;1;是;;;孔铜;≥20平均25;30.07;22.88;28.76;28.76;22.88;30.07;27.23;ACC;20.0;25.0;1;22.88;30.07;27.24;3.43;7.190000000000001;558252;J0200549D01.0;546.0;414.6667;390.0;262.3;0.28/0.2;56.31;53.82;1.6;0.4;9771.0;4.0;226408.0182;0.28;0.2;True;22.88;30.07;7.190000000000001;0.14399999999999996;2.879999999999999;0.4
DCI-20251019382;ECI-20251019008;WOA251015346-00-019-019;J0200023A00.1;2#东威板电VCP线;OSP;A板;负片;短边;1.5;500.0;400.0;0.5;H0080;东威;≥35;单点≥18，平均≥20;22;45.0;48.75;0.8;;;;;;;;;;;;;;;;孔铜;≥18平均≥20;26.14;22.22;24.84;30.72;22.22;27.45;25.59;ACC;18.0;23.0;1;22.22;30.72;25.6;3.27;8.5;295149;J0200023A00.1;500.0;400.0;189.0;119.0;;;;1.6;0.5;7802.0;3.2;200000.0;;;True;22.22;30.72;8.5;0.23444444444444437;4.219999999999999;0.5
DCI-20251019575;ECI-20251019002;WOA251015334-00-001-001;J0600084A01.0;2#龙门图电线;沉金;A板;正片;短边;;600.0;546.0;0.4;H0080;东威;5;5;28;45.0;18.5;2.1;龙门;≥84;单点≥20，平均≥25;71.0;72.0;14.0;10.0;;;60.0;8;;是;;;孔铜;≥20平均25;27.16;21.54;26.14;26.46;22.15;27.08;25.08;ACC;20.0;25.0;1;21.54;27.16;25.09;2.55;5.620000000000001;558751;J0600084A01.0;600.0;546.0;190.0;136.0;0.2/0.22;71.2;72.6;1.578;0.4;41567.0;3.945;327600.0;0.2;0.22;False;21.54;27.16;5.620000000000001;0.07699999999999996;1.5399999999999991;0.4
DCI-20251019613;ECI-20251019018;WOA251016386-00-001-002;JB2C917TA0;2#龙门图电线;喷锡;A板;正片;短边;1.5;622.0;470.0;0.35;H0080;东威;5;5;28;45.0;18.5;2.1;龙门;52.9;25;65.0;66.0;18.0;11.0;;;60.0;8;;是;;;孔铜;≥25;32.03;26.14;32.03;30.72;27.45;31.38;29.95;ACC;25.0;30.0;1;26.14;32.03;29.96;2.53;5.890000000000001;181970;JB2C917TA0;622.0;470.0;448.6;140.0;0.2/0.2;65.0;66.0;1.6;0.35;4660.0;4.571428571428572;292340.0;0.2;0.2;False;26.14;32.03;5.890000000000001;0.04560000000000002;1.1400000000000006;0.35
