Repository: BecaLiang/copper-thickness-consumption-tool

# Copper Usage

This projects provides a tool to calculate machine parameters for the pattern plating step at JST. Customer provided inputs like the desired thickness are combined with a safety margin to answer the question "What are my machine settings so I fulfill the customer required minimal thickness with a probability of 1 - margin?". To achieve this, a layer modelling the effect of our process on the minimal copper thickness is also contained.

## 1. Working Principles

The copper thickness tool is based on two functional entities. Firstly a tool to calculate the minimum thickness among all 6 measured points from all relevant inputs, implemented as an inheritance from _ThicknessCalcul

File: train_data.csv (part 33 of 37)
;Minimum Hole Diameter (mm);Customer Number;Full Board Plating_Production Line Equipment Name;Full Board Plating_Copper Surface Requirement (um);Full Board Plating_Hole Copper Requirement (um);Full Board Plating_Copper Current Density;Full Board Plating_Spray Frequency (HZ);Full Board Plating_Copper Plating Time (min);Full Board Plating_Board Speed (m/min);Pattern Plating_Production;Pattern Plating_Copper Surface Requirement (um);Pattern Plating_Hole Copper Requirement (um);Pattern Plating_Plated Area (GTL);Pattern Plating_Plated Area (GBL);Pattern Plating_Copper Current Density;Pattern Plating_Tin Plating Current Density;Pattern Plating_Spray Frequency|Copper (HZ);Pattern Plating_Spray Frequency|Tin (HZ);Pattern Plating_Copper Plating Time (min);Pattern Plating_Tin Plating Time (min);Pattern Plating_Board Speed (m/min);Is Hole Plugged;Not Plugged;Plugged;Inspection Item;Requirement;Measured Range 1;Measured Range 2;Measured Range 3;Measured Range 4;Measured Range 5;Measured Range 6;Average Value;Judgment;min_requirement;judgement_criteria;label;thickness_min;thickness_max;thickness_mean;thickness_std;thickness_range;mfgpartId;Part Number;Panel Length;Panel Width;Part Length;Part Width;Line width/spacing (mm);Graphic Area C Side %;Graphic Area S Side %;Board Thickness (mm);Min. hole size;Total Hole Quantity;Ratio;Panel Size;Line Width (mm);Line Spacing (mm);is_vcp;minimal_thickness;maximal_thickness;thickness_asymmetry;thickness_req_ratio;thickness_delta;minimum_hole_diameter
DCI-20251019668;ECI-20251019019;WOA251013269-00-003-003;J0400295A01.0;2#龙门图电线;沉锡;A板;正片;短边;0.71;546.0;470.0;0.3;H0080;东威;5;5;28;45.0;18.5;2.1;龙门;52.9;20;45.98;41.56;17.0;11.0;;;60.0;8;;否;;;孔铜;≥20平均25;37.26;24.16;36.52;37.91;25.03;35.42;32.71;ACC;20.0;25.0;0;24.16;37.91;32.72;6.35;13.75;379186;J0400295A01.0;546.0;470.0;255.5;222.0;0.2/0.2;45.98;41.56;1.7;0.3;27529.0;5.666666666666667;256620.0;0.2;0.2;False;24.16;37.91;13.749999999999996;0.20800000000000002;4.16;0.3
DCI-20251020120;ECI-20251020002;WOA251013263-00-001-005;JB4C473TA0;1#东威图电VCP线;沉锡;A板;正片;短边;0.6100（不含铜）;516.0;364.0;0.4;H0080;东威;5;5;28;45.0;18.5;2.1;东威;52.9;20平均25;56.0;60.0;32.0;15.0;45;40;36.0;6;1;s是;;;孔铜;≥20平均25;37.26;24.8;33.33;35.3;24.84;35.3;31.8;ACC;20.0;25.0;1;24.8;37.26;31.8;5.55;12.46;87047;JB4C473TA0;516.0;364.0;339.0;244.0;0.25/0.2;56.0;60.0;1.6;0.4;19266.0;4.0;187824.0;0.25;0.2;True;24.8;37.26;12.459999999999997;0.24000000000000005;4.800000000000001;0.4
DCI-20251020144;ECI-20251018011;WOA251014319-00-002-004;J0200548D01.0;1#东威图电VCP线;沉锡;A板;正片;短边;1.5;546.0;414.67;0.4;H0080;东威;5;5;28;45.0;18.5;2.1;东威;≥38.4;单点≥20，平均≥25;57.0;54.0;29.0;16.0;45;40;36.0;6;1;是;;;孔铜;≥20平均25;31.37;24.18;32.68;30.72;22.88;33.99;29.3;ACC;20.0;25.0;1;22.88;33.99;29.3;4.63;11.11;558151;J0200548D01.0;546.0;414.6667;390.0;262.3;0.25/0.2;56.86;53.75;1.6;0.4;10495.0;4.0;226408.0182;0.25;0.2;True;22.88;33.99;11.110000000000003;0.14399999999999996;2.879999999999999;0.4
DCI-20251020295;ECI-20251019015;WOA250924677-00-002-002;JB4C291PB0;2#龙门图电线;OSP;A板;正片;短边;0.61（不含铜）;524.0;360.0;0.4;H0080;东威;5;5;28;40.0;18.5;2.1;龙门;＞52.9;单点≥25;77.0;76.0;17.0;11.0;;;70.0;8;;否;;;孔铜;≥25;32.0;27.08;31.38;30.15;26.46;31.38;29.74;ACC;25.0;30.0;1;26.46;32.0;29.74;2.39;5.539999999999999;50725;JB4C291PB0;524.0;360.0;339.0;249.0;0.2/0.208;77.0;76.0;1.62;0.4;18956.0;4.05;188640.0;0.2;0.208;False;26.46;32.0;5.539999999999999;0.058400000000000035;1.4600000000000009;0.4
DCI-20251020300;ECI-20251020004;WOA251017428-00-001-004;J0200044C01.1;2#东威板电VCP线;沉锡;A板;负片;短边;1.5;580.0;546.0;1.7;H0080;东威;35-70;单点≥20，平均≥25;25;50.0;48.75;0.8;;;;;;;;;;;;;否;;;孔铜;≥20平均25;29.41;26.45;32.68;30.72;24.49;32.03;29.29;ACC;20.0;25.0;0;24.49;32.68;29.3;3.23;8.190000000000001;376687;J0200044C01.1;580.0;546.0;264.2;183.6;;;;1.66;1.7;1572.0;0.9764705882352941;316680.0;;;True;24.49;32.68;8.190000000000001;0.22449999999999992;4.489999999999998;1.7
DCI-20251020322;ECI-20251013025;WOA250921581-00-003-005;J0400561A00.0;1#东威图电VCP线;喷锡;A板;正片;短边;0.20(不含铜);600.0;531.0;0.4;H0001;东威;5;5;28;40.0;28.0;2.1;东威;35;20平均25;52.0;34.0;27.0;15.0;45;;36.0;;1;是;;;孔铜;≥20平均25;34.46;24.69;33.38;33.23;25.08;32.0;30.47;ACC;20.0;25.0;0;24.69;34.46;30.47;4.4;9.77;433618;J0400561A00.0;600.0;531.0;277.0;113.0;0.2/0.30;52.42;34.5;1.58;0.4;7334.0;3.95;318600.0;0.2;0.3;True;24.69;34.46;9.77;0.23450000000000007;4.690000000000001;0.4
DCI-20251021288;ECI-20250412002;WOA250403085-00-005-008;JP40447LA0;2#龙门图电线;喷锡;A板;正片;短边;1.0(含铜);622.0;503.0;0.65;H0053;东威;5;5;28;50.0;18.5;2.1;龙门;58;25;54.0;50.0;15.0;10.0;;;70.0;8;;否;;;孔铜;≥25;32.68;26.82;32.03;30.72;26.8;30.72;29.96;ACC;25.0;30.0;1;26.8;32.68;29.96;2.56;5.879999999999999;35840;JP40447LA0;622.0;503.0;155.7;105.95;0.381/0.381;54.0;50.0;1.575;0.65;6288.0;2.423076923076923;312866.0;0.381;0.381;False;26.8;32.68;5.879999999999999;0.07200000000000002;1.8000000000000007;0.65
DCI-20251021294;ECI-20251020003;WOA251018480-00-001-001;J0400844A00.0;2#龙门图电线;沉锡;A板;正片;短边;0.8;600.0;520.5;0.35;H0080;东威;5;5;28;45.0;18.5;2.1;龙门;35-68;25;58.93;56.82;19.0;10.0;;;70.0;8;;是;;;孔铜;25-60;41.18;29.41;35.95;34.64;30.07;35.3;34.42;ACC;25.0;30.0;0;29.41;41.18;34.43;4.31;11.77;562211;J0400844A00.0;600.0;520.5;282.0;166.1;0.2/0.213;58.93;56.82;1.6;0.35;42119.0;4.571428571428572;312300.0;0.2;0.213;False;29.41;41.18;11.77;0.1764;4.41;0.35
DCI-20251021482;ECI-20251021005;WOA251017432-00-001-003;JB2C615TA1;2#东威板电VCP线;沉锡;A板;负片;短边;1.0(不含铜);600.0;436.0;0.35;H0080;东威;52.9;25;29;45.0;48.75;0.8;;;;;;;;;;;;;是;;;孔铜;≥25;29.41;26.14;30.72;31.37;26.8;30.07;29.08;ACC;25.0;30.0;1;26.14;31.37;29.08;2.14;5.23;76021;JB2C615TA1;600.0;436.0;372.0;207.0;;;;1.15;0.35;10640.0;3.285714285714286;261600.0;;;True;26.14;31.37;5.23;0.04560000000000002;1.1400000000000006;0.35
DCI-20251021507;ECI-20251021006;WOA251017418-00-001-001;J0200330B00.1;2#东威板电VCP线;喷锡;A板;负片;短边;1.5;600.0;500.0;0.4;H0154;东威;35;单点≥20，平均≥25;28;50.0;48.75;0.8;;;;;;;;;;;;;是;;;孔铜;≥20平均25;28.11;24.84;28.11;28.11;24.18;28.76;27.01;ACC;20.0;25.0;1;24.18;28.76;27.02;1.97;4.580000000000002;480953;J0200330B00.1;600.0;500.0;238.8;187.4;;;;1.6;0.4;5450.0;4.0;300000.0;;;True;24.18;28.76;4.580000000000002;0.209;4.18;0.4
DCI-20251021526;ECI-20251021002;WOA251017420-00-003-018;J0200084B00.0;2#东威板电VCP线;喷锡;A板;负片;短边;1.5;580.0;364.0;0.55;H0080;东威;38.4;25;31;50.0;48.75;0.8;;;;;;;;;;;;;否;;;孔铜;≥25;32.68;26.8;31.37;35.95;28.11;32.03;31.15;ACC;25.0;30.0;1;26.8;35.95;31.16;3.3;9.150000000000002;325449;J0200084B00.0;580.0;364.0;347.0;272.0;;;;1.55;0.55;13290.0;2.818181818181818;211120.0;;;True;26.8;35.95;9.150000000000002;0.07200000000000002;1.8000000000000007;0.55
DCI-20251021551;ECI-20251021004;WOA251017422-00-001-001;J0400852A00.0;2#东威板电VCP线;喷锡;A板;负片;短边;0.6;622.0;538.0;0.25mm;H0116;东威;30;15;28;40.0;23.6;1.65;;;;;;;;;;;;;是;;;孔铜;≥15;20.31;15.38;20.31;20.31;16.0;19.69;18.66;ACC;15.0;20.0;1;15.38;20.31;18.67;2.33;4.929999999999998;561542;J0400852A00.0;622.0;538.0;158.5;115.0;;;;1.2;0.25;48863.0;4.8;334636.0;;;True;15.38;20.31;4.929999999999998;0.025333333333333385;0.3800000000000008;0.25
DCI-20251022154;ECI-20251022003;WOA251017416-00-001-001;J0200524A00.0;2#东威板电VCP线;喷锡;A板;负片;短边;1.5;622.0;506.0;0.4mm;H0154;东威;35;单点20  平均25;28;45.0;48.75;0.8;;;;;;;;;;;;;是;;;孔铜;≥20平均25;27.45;23.53;29.41;28.76;22.88;26.8;26.47;ACC;20.0;25.0;1;22.88;29.41;26.47;2.7;6.530000000000001;434230;J0200524A00.0;622.0;506.0;197.36;119.78;;;;1.6;0.4;7134.0;4.0;314732.0;;;True;22.88;29.41;6.530000000000001;0.14399999999999996;2.879999999999999;0.4
DCI-20251022243;ECI-20251021009;WOA251014300-00-001-001;J0800061A00.0;2#龙门图电线;喷锡;A板;正片;短边;;580.0;428.0;0.275mm;H0174;东威;5;5;28;45.0;18.5;2.1;龙门;35;单点≥20，平均≥25;32.07;31.36;15.5;10.0;;;60.0;8;;是;;;孔铜;≥20平均25;27.08;23.38;26.46;26.46;21.54;27.08;25.33;ACC;20.0;25.0;1;21.54;27.08;25.33;2.32;5.539999999999999;560525;J0800061A00.0;580.0;428.0;270.0;131.95;0.1778/0.1778;32.07;31.36;1.6;0.275;8841.0;5.818181818181818;248240.0;0.1778;0.1778;False;21.54;27.08;5.539999999999999;0.07699999999999996;1.5399999999999991;0.275
DCI-20251022380;ECI-20251021001;WOA251011207-00-001-003;JP4C309EA0;2#龙门图电线;沉金;A板;正片;短边;1.2(含铜);602.0;440.0;0.45;H0080;荣信;5;5;2.8;45.0;18.5;1.3;龙门;35;25;40.0;46.0;16.0;10.0;;;70.0;8;;否;;;孔铜;≥25;31.37;26.14;31.37;33.33;25.49;30.07;29.62;ACC;25.0;30.0;1;25.49;33.33;29.63;3.14;7.84;91194;JP4C309EA0;602.0;440.0;205.0;190.0;0.15/0.151;40.0;46.0;1.6;0.45;7875.0;3.555555555555556;264880.0;0.15;0.151;False;25.49;33.33;7.84;0.019599999999999937;0.48999999999999844;0.45
DCI-20251022381;ECI-20251020007;WOA251010138-00-001-002;J0400120A00.0;2#龙门图电线;OSP;A板;正片;短边;0.71;622.0;546.0;0.4;H0080;东威;5;5;28;45.0;18.5;2.1;龙门;35;25;61.0;58.0;17.0;10.0;;;70.0;8;;是;;;孔铜;≥25;28.11;25.49;29.41;29.41;25.49;30.72;28.1;ACC;25.0;30.0;1;25.49;30.72;28.1;2.19;5.23;261142;J0400120A00.0;622.0;546.0;249.0;157.9;0.2/0.19;61.0;58.0;1.62;0.4;32105.0;4.05;339612.0;0.2;0.19;False;25.49;30.72;5.23;0.019599999999999937;0.48999999999999844;0.4
DCI-20251022433;ECI-20251022008;WOA251015335-00-001-003;JB4C670LA0;2#东威板电VCP线;喷锡;A板;负片;短边;1.1(含铜);622.0;546.0;0.25;H0080;东威;35;单点≥20，平均≥25;31;50.0;48.75;0.8;;;;;;;;;;;;;是;;;孔铜;≥20平均≥25;30.77;22.77;32.62;30.15;23.98;31.38;28.61;ACC;20.0;25.0;1;22.77;32.62;28.61;4.16;9.849999999999998;177648;JB4C670LA0;622.0;546.0;258.0;197.0;;;;1.6;0.25;23059.0;6.4;339612.0;;;True;22.77;32.62;9.849999999999998;0.13849999999999998;2.7699999999999996;0.25
DCI-20251022436;ECI-20251022002;WOA251016387-00-002-002;J0400415C00.0;2#东威板电VCP线;喷锡;A板;负片;短边;1.1;520.5;394.0;0.4;H0053;东威;35;25;32;50.0;48.75;0.8;;;;;;;;;;;;;是;;;孔铜;≥25;31.38;25.85;30.15;30.77;26.46;30.15;29.12;ACC;25.0;30.0;1;25.85;31.38;29.13;2.35;5.529999999999998;511687;J0400415C00.0;520.5;394.0;370.0;245.0;;;;1.6;0.4;5213.0;4.0;205077.0;;;True;25.85;31.38;5.529999999999998;0.03400000000000006;0.8500000000000014;0.4
DCI-20251022461;ECI-20250921005;WOA250911323-00-001-003;J0400615A00.1;2#东威板电VCP线;沉金;A板;负片;短边;0.9;620.0;311.0;0.25mm;H0116;东威;≥30;单点≥18，平均≥20;26;45.0;48.75;0.8;;;;;;;;;;;;;是;;;孔铜;≥18平均≥20;27.45;22.84;28.76;26.8;22.88;23.53;25.71;ACC;18.0;23.0;1;22.84;28.76;25.38;2.6;5.920000000000002;542968;J0400615A00.1;622.0;313.33;117.5;96.3;;;;1.0;0.25;66266.0;4.0;194891.26;;;True;22.84;28.76;5.920000000000002;0.2688888888888889;4.84;0.25
DCI-20251022584;ECI-20250914017;WOA250904102-00-001-001;J0400177A00.0;2#龙门图电线;喷锡;A板;正片;短边;0.6;600.0;520.5;0.25;;荣信;5;5;2.9;40.0;18.0;1.3;龙门;38.4;20;54.0;48.0;15.0;11.0;;;70.0;8;;是;;;孔铜;≥20平均25;30.72;24.84;31.37;32.03;24.84;32.03;29.3;ACC;20.0;25.0;1;24.84;32.03;29.31;3.49;7.190000000000001;286367;J0400177A00.0;600.0;520.5;124.0;88.7;0.203/0.168;54.0;48.0;1.2;0.25;67715.0;4.8;312300.0;0.203;0.168;False;24.84;32.03;7.190000000000001;0.242;4.84;0.25
DCI-20251022589;ECI-20250923004;WOA250913366-00-001-001;J0600046A00.0;2#龙门图电线;沉金;A板;正片;短边;;520.5;414.66;0.25;H0116;荣信;5;5;2.8;45.0;18.5;1.3; 龙门;38.4;单点≥20，平均≥25;63.0;62.0;15.0;10.0;;;80.0;8;;是;;;孔铜;≥20平均25;27.69;21.54;28.31;28.31;22.15;28.92;26.15;ACC;20.0;25.0;1;21.54;28.92;26.15;3.37;7.380000000000003;295889;J0600046A00.0;520.5;414.66;128.5;89.5;0.101/0.127;63.0;62.0;1.8;0.25;46928.0;7.2;215830.53;0.101;0.127;False;21.54;28.92;7.380000000000003;0.07699999999999996;1.5399999999999991;0.25
DCI-20251022594;ECI-20251022004;WOA251021581-00-001-001;J0200819A00.0;2#龙门图电线;喷锡;A板;正片;短边;1.1;622.0;497.0;0.4mm;H0001;荣信;5;5;2.8;40.0;18.5;1.3;龙门;38.4;单点≥20，平均≥25;42.2;49.3;13.0;10.0;;;60.0;8;;是;;;孔铜;≥20平均25;28.31;22.15;28.31;27.69;23.38;28.31;26.35;ACC;20.0;25.0;1;22.15;28.31;26.36;2.82;6.16;563403;J0200819A00.0;622.0;497.0;199.0;137.0;0.305/0.379;42.2;49.3;1.2;0.4;14553.0;3.0;309134.0;0.305;0.379;False;22.15;28.31;6.16;0.10749999999999993;2.1499999999999986;0.4
DCI-20251022597;ECI-20251022005;WOA251021584-00-001-001;J0200821A00.0;2#龙门图电线;喷锡;A板;正片;短边;1.1;622.0;534.0;0.35;H0001;荣信;5;5;2.8;40.0;18.5;1.3;龙门;38.4;单点≥18，平均≥20;59.82;48.41;13.0;10.0;;;60.0;8;;是;;;孔铜;≥18平均20;30.0;21.54;28.92;29.54;22.15;26.46;26.43;ACC;18.0;23.0;1;21.54;30.0;26.44;3.76;8.46;562797;J0200821A00.0;622.0;534.0;170.0;126.0;0.254/0.379;59.82;48.41;1.2;0.35;13942.0;3.428571428571429;332148.0;0.254;0.379;False;21.54;30.0;8.46;0.19666666666666663;3.539999999999999;0.35
DCI-20251022601;ECI-20251021007;WOA251018476-00-001-002;J0200097A00.0;2#龙门图电线;沉锡;A板;正片;短边;1.5;622.0;470.0;0.4;H0080;东威;5;5;28;45.0;18.5;2.1;龙门;38.4;25-50;33.0;35.0;16.5;10.0;;;70.0;8;;否;;;孔铜;25-50;32.62;29.54;32.62;32.62;28.92;32.0;31.38;ACC;25.0;30.0;1;28.92;32.62;31.39;1.7;3.699999999999996;258505;J0200097A00.0;622.0;470.0;217.0;195.3;0.15/0.15;33.0;35.0;1.6;0.4;18681.0;4.0;292340.0;0.15;0.15;False;28.92;32.62;3.6999999999999957;0.15680000000000008;3.9200000000000017;0.4
DCI-20251022613;ECI-20250918011;WOA250917485-00-001-001;J0200629B00.0;2#龙门图电线;沉锡;A板;正片;短边;1.5;622.0;486.0;0.4mm;H0080;东威;5;5;28;45.0;18.5;2.1;龙门;35;单点≥20，平均≥25;60.62;59.71;14.0;10.0;;;60.0;8;;是;;;孔铜;≥20平均25;28.11;22.88;26.8;26.8;20.92;27.45;25.49;ACC;20.0;25.0;1;20.92;28.11;25.49;2.89;7.189999999999998;549973;J0200629B00.0;622.0;486.0;293.0;232.0;0.2/0.2;60.62;59.71;1.6;0.4;18744.0;4.0;302292.0;0.2;0.2;False;20.92;28.11;7.189999999999998;0.04600000000000008;0.9200000000000017;0.4
DCI-20251022615;ECI-20250919002;WOA250917482-00-001-001;J0200628B00.0;2#龙门图电线;沉锡;A板;正片;短边;1.5;622.0;486.0;0.4mm;H0080;东威;5;5;28;45.0;18.5;2.1;龙门;35;单点≥20，平均≥25;60.72;59.64;14.5;10.0;;;60.0;8;;是;;;孔铜;≥20平均25;28.76;23.53;28.11;27.45;22.22;27.45;26.25;ACC;20.0;25.0;1;22.22;28.76;26.25;2.69;6.540000000000003;549593;J0200628B00.0;622.0;486.0;293.0;232.0;0.2/0.2;60.72;59.64;1.6;0.4;17205.0;4.0;302292.0;0.2;0.2;False;22.22;28.76;6.540000000000003;0.11099999999999995;2.219999999999999;0.4
DCI-20251022619;ECI-20250923009;RPA1250918513-00-001-001;J0200634B00.1;2#龙门图电线;沉锡;A板;正片;短边;1.5;622.0;484.0;0.4mm;H0080;东威;5;5;28;45.0;18.5;2.1;龙门;35;单点≥20，平均≥25;51.0;47.0;14.5;10.0;;;60.0;8;;是;;;孔铜;≥20平均25;26.14;24.84;25.49;26.14;22.88;26.14;25.27;ACC;20.0;25.0;1;22.88;26.14;25.27;1.28;3.260000000000002;554769;J0200634B00.1;622.0;484.0;298.0;231.0;0.2/0.2;51.0;47.0;1.6;0.4;15880.0;4.0;301048.0;0.2;0.2;False;22.88;26.14;3.2600000000000016;0.14399999999999996;2.879999999999999;0.4
DCI-20251022635;ECI-20251022009;WOA251015355-00-001-007;J0400067A00.0;1#东威图电VCP线;喷锡;A板;正片;短边;0.71;626.0;436.8;0.4;H0080;荣信;5;5;2.8;40.0;18.5;1.3;东威;35;单点≥20，平均≥25;35.0;39.0;20.0;15.0;40;35;36.0;6;1;是;;;孔铜;≥20平均25;28.11;23.53;27.45;29.41;24.8;30.07;27.22;ACC;20.0;25.0;1;23.53;30.07;27.23;2.58;6.539999999999999;238144;J0400067A00.0;626.0;436.8;202.0;134.4;0.2/0.356;35.0;39.0;1.1;0.4;14606.0;2.75;273436.8;0.2;0.356;True;23.53;30.07;6.539999999999999;0.17650000000000005;3.530000000000001;0.4
DCI-20251022639;ECI-20251022010;WOA251011195-00-001-001;J0400596A00.0;2#龙门图电线;喷锡;A板;正片;短边;1.1;546.0;404.0;0.45mm;H0080;东威;5;5;28;45.0;18.5;2.1;龙门;83;单点≥20，平均≥25;37.0;33.0;13.5;12.0;;;60.0;8;;是;;;孔铜;≥20平均25;30.77;24.62;31.38;30.77;24.62;30.15;28.71;ACC;20.0;25.0;1;24.62;31.38;28.72;3.2;6.759999999999998;447681;J0400596A00.0;546.0;404.0;380.0;260.0;0.254/0.254;37.0;33.0;1.6;0.45;7231.0;3.555555555555556;220584.0;0.254;0.254;False;24.62;31.38;6.759999999999998;0.23100000000000004;4.620000000000001;0.45
DCI-20251022641;ECI-20251022011;WOA251018450-00-002-004;JB2C724TB1;1#东威图电VCP线;沉锡;A板;正片;短边;1.5;580.0;473.5;0.55;H0080;东威;5;5;28;45.0;18.5;2.1;东威;35-55;25;55.0;61.0;33.0;15.0;50;45;36.0;6;1;否;;;孔铜;≥25;36.6;29.41;35.3;36.6;29.11;33.99;33.5;ACC;25.0;30.0;1;29.11;36.6;33.5;3.43;7.490000000000002;446862;JB2C724TB1;580.0;473.5;280.0;228.0;0.2/0.2;55.0;61.0;1.6;0.55;22304.0;2.909090909090909;274630.0;0.2;0.2;True;29.11;36.6;7.490000000000002;0.1644;4.109999999999999;0.55
DCI-20251023066;ECI-20250603006;WOA250603031-00-001-001;J0200637A01.0;2#龙门图电线;OSP;A板;正片;短边;1.1;560.0;518.0;0.35;H0001;荣信;5;5;2.8;40.0;18.5;1.3;龙门;38.4;单点≥20，平均≥25;70.1;76.2;13.0;10.0;;;60.0;8;;是;;;孔铜;≥20平均25;26.8;21.57;26.8;26.14;21.92;26.8;25;ACC;20.0;25.0;1;21.57;26.8;25.0;2.54;5.23;482756;J0200637A01.0;560.0;518.0;265.0;248.0;0.2/0.2;70.1;76.2;1.2;0.35;19399.0;3.428571428571429;290080.0;0.2;0.2;False;21.57;26.8;5.23;0.07850000000000001;1.5700000000000003;0.35
DCI-20251023113;ECI-20251022007;WOA251020502-00-001-001;J0600179A00.0;2#龙门图电线;沉锡;A板;正片;短边;1.5;520.0;339.0;0.35mm;H0080;东威;5;5;28;45.0;18.5;2.1;龙门;38.4-63.4;单点≥20，平均≥25;65.7;66.4;15.0;10.0;;;60.0;8;;是;;;孔铜;≥20平均25;35.95;26.8;35.95;35.3;28.76;33.99;32.79;ACC;20.0;25.0;0;26.8;35.95;32.79;4.0;9.150000000000002;561945;J0600179A00.0;520.0;339.0;311.0;163.0;0.2/0.199;65.7;66.4;1.6;0.35;21646.0;4.571428571428572;176280.0;0.2;0.199;False;26.8;35.95;9.150000000000002;0.34;6.800000000000001;0.35
DCI-20251023284;ECI-20251023004;WOA251021558-00-001-001;J0200319A00.0;2#龙门图电线;喷锡;A板;正片;短边;1.5;622.0;546.0;0.55;H0080;东威;5;5;28;45.0;18.5;2.1;龙门;70;单点≥18，平均≥20;35.1;38.0;13.0;10.0;;;60.0;8;;否;;;孔铜;≥18平均20;26.8;21.57;25.49;26.14;20.92;24.84;24.29;ACC;18.0;23.0;1;20.92;26.8;24.29;2.46;5.879999999999999;368026;J0200319A00.0;622.0;546.0;172.98;148.36;0.254/0.3;35.1;38.0;1.6;0.55;15188.0;2.909090909090909;339612.0;0.254;0.3;False;20.92;26.8;5.879999999999999;0.16222222222222232;2.9200000000000017;0.55
DCI-20251023285;ECI-20251023005;WOA251016377-00-001-002;J0400318A00.0;2#龙门图电线;沉金;A板;正片;短边;0.71;580.0;466.0;0.35;H0080;东威;5;5;28;45.0;18.5;2.1;龙门;35; 单点≥20，平均≥25;56.11;54.75;14.5;10.0;;;60.0;8;;是;;;孔铜;≥20平均25;28.76;26.18;29.41;27.45;23.53;28.11;27.24;ACC;20.0;25.0;0;23.53;29.41;27.24;2.13;5.879999999999999;358991;J0400318A00.0;580.0;466.0;182.4;146.0;0.2/0.2;56.11;54.75;1.6;0.35;5489.0;4.571428571428572;270280.0;0.2;0.2;False;23.53;29.41;5.879999999999999;0.17650000000000005;3.530000000000001;0.35
DCI-20251023290;ECI-20251023001;WOA251016389-00-001-004;JB4C206LE0;2#东威板电VCP线;喷锡;A板;负片;短边;1.1;622.0;546.0;0.25;H0080;东威;35;单点≥20，平均≥25;30;50.0;48.75;0.8;;;;;;;;;;;;;是;;;孔铜;≥20平均≥25;27.45;22.22;28.76;27.45;21.57;26.14;25.59;ACC;20.0;25.0;1;21.57;28.76;25.6;2.99;7.190000000000001;153568;JB4C206LE0;622.0;546.0;258.0;197.0;;;;1.6;0.25;23874.0;6.4;339612.0;;;True;21.57;28.76;7.190000000000001;0.07850000000000001;1.5700000000000003;0.25
DCI-20251023320;ECI-20250806004;WOA250804053-00-001-005;JB2C544LA0;2#龙门图电线;喷锡;A板;正片;短边;1.5(含铜);450.0;350.0;0.4;H0080;东威;5;5;28;45.0;18.5;2.1;龙门;38.4;25;74.0;79.0;17.0;10.0;;;70.0;8;;是;;;孔铜;≥25;36.6;28.11;39.22;37.26;30.07;33.33;34.09;ACC;25.0;30.0;0;28.11;39.22;34.1;4.36;11.11;38413;JB2C544LA0;450.0;350.0;430.0;330.0;0.2/0.2;74.0;79.0;1.55;0.4;8520.0;3.875;157500.0;0.2;0.2;False;28.11;39.22;11.11;0.12439999999999998;3.1099999999999994;0.4
DCI-20251023360;ECI-20250425004;WOA250416525-00-001-002;JP4C332TC0;2#龙门图电线;沉锡;A板;正片;短边;0.6;622.0;436.8;0.4;;荣信;5;5;2.9ASD;45.0;18.0;1.3;龙门;35;20;34.0;37.0;13.5;10.0;;;60.0;8;;是;;;孔铜;≥20平均25;33.99;24.84;30.07;32.03;24.84;33.99;29.96;ACC;20.0;25.0;1;24.84;33.99;29.96;4.22;9.150000000000002;203837;JP4C332TC0;622.0;436.8;202.0;146.1;0.2/0.36;34.0;37.0;1.5;0.4;3685.0;3.75;271689.6;0.2;0.36;False;24.84;33.99;9.150000000000002;0.242;4.84;0.4
DCI-20251023366;ECI-20251023008;WOA251009107-00-001-004;JB40461LA0;2#龙门图电线;喷锡;A板;正片;短边;0.6;622.0;364.0;0.3;H0116;东威;5;5;28;45.0;18.5;2.1;龙门;38.4;20;55.0;61.0;15.0;10.0;;;60.0;8;;是;;;孔铜;≥20平均25;28.11;23.53;28.11;28.11;23.53;27.45;26.47;ACC;20.0;25.0;1;23.53;28.11;26.47;2.29;4.579999999999998;119917;JB40461LA0;622.0;364.0;148.9;114.0;0.203/0.234;55.0;61.0;1.2;0.3;39912.0;4.0;226408.0;0.203;0.234;False;23.53;28.11;4.579999999999998;0.17650000000000005;3.530000000000001;0.3
DCI-20251023394;ECI-20251022006;WOA251008060-00-004-019;J0800002B01.1;2#龙门图电线;沉锡;A板;正片;短边;;546.0;403.0;0.35;H0080;荣信;5;5;2.8;45.0;18.5;1.3;龙门;52.9;25;45.0;46.0;17.0;10.0;;;70.0;8;;否;;;孔铜;≥25;33.33;28.11;32.68;35.3;28.11;32.68;31.7;ACC;25.0;30.0;1;28.11;35.3;31.7;2.94;7.189999999999998;552129;J0800002B01.1;546.0;403.0;373.24;249.9;0.2/0.2;45.0;46.0;1.9;0.35;9159.0;5.428571428571429;220038.0;0.2;0.2;False;28.11;35.3;7.189999999999998;0.12439999999999998;3.1099999999999994;0.35
DCI-20251024039;ECI-20251023009;WOA251021540-00-001-001;J0400842A00.0;2#龙门图电线;喷锡;A板;正片;短边;1.1;580.0;480.0;0.45mm;H0080;东威;5;5;28;45.0;18.5;2.1;龙门;47.9;20;42.15;46.21;15.0;10.0;;;60.0;8;;是;;;孔铜;≥20;32.03;24.14;29.41;30.07;24.84;29.41;28.31;ACC;20.0;25.0;1;24.14;32.03;28.32;3.12;7.890000000000001;562611;J0400842A00.0;580.0;480.0;271.2;226.0;0.3/0.2;42.15;46.21;1.6;0.45;27494.0;3.555555555555556;278400.0;0.3;0.2;False;24.14;32.03;7.890000000000001;0.20700000000000002;4.140000000000001;0.45
DCI-20251024224;ECI-20250614001;WOA250604076-00-002-002;J0400480C00.0;2#龙门图电线;喷锡;A板;正片;短边;1.5;468.0;413.0;0.35;H0150;东威;5;5;28;45.0;18.5;2.1;龙门;≥35;单点≥20，平均≥25;61.2;69.1;14.5;10.0;;;60.0;8;;是;;;孔铜;≥20平均25;26.14;22.22;27.45;27.45;21.57;25.49;25.05;ACC;20.0;25.0;1;21.57;27.45;25.05;2.57;5.879999999999999;492988;J0400480C00.0;470.0;414.6667;212.07;130.0;0.2/0.2;61.2;69.1;1.6;0.35;12960.0;4.571428571428572;194893.349;0.2;0.2;False;21.57;27.45;5.879999999999999;0.07850000000000001;1.5700000000000003;0.35
DCI-20251024281;ECI-20251023006;WOA250926737-00-005-013;J0400052A02.0;2#龙门图电线;沉锡;A板;正片;短边;0.8;470.0;362.0;0.4;H0080;荣信;5;5;2.8;45.0;18.5;1.3;龙门;52.9;25-50;65.6;65.4;17.0;10.0;;;70.0;8;;是;;;孔铜;25-50;31.37;26.14;32.68;31.37;25.49;31.37;29.41;ACC;25.0;30.0;1;25.49;32.68;29.74;3.09;7.190000000000001;442934;J0400052A02.0;470.0;362.0;332.0;210.0;0.16/0.15;65.6;65.4;1.68;0.4;10173.0;4.199999999999999;170140.0;0.16;0.15;False;25.49;32.68;7.190000000000001;0.019599999999999937;0.48999999999999844;0.4
DCI-20251024286;ECI-20251024004;WOA251014312-00-001-006;J0400439A00.0;1#东威图电VCP线;喷锡;A板;正片;短边;0.3;520.5;391.0;0.4;H0080;东威;5;5;28;45.0;18.5;2.1;东威;50;单点≥20，平均≥25;67.51;66.69;24.0;15.0;40;40;36.0;6;1;是;;;孔铜;≥20平均25;28.11;22.88;26.14;28.763;22.88;26.8;25.92;ACC;20.0;25.0;1;22.88;28.76;25.93;2.54;5.880000000000003;391042;J0400439A00.0;520.5;391.0;366.97;244.0;0.203/0.178;67.51;66.69;1.2;0.4;20824.0;3.0;203515.5;0.203;0.178;True;22.88;28.763;5.883000000000003;0.14399999999999996;2.879999999999999;0.4
DCI-20251024291;ECI-20251024005;WOA251021556-00-001-002;J0200198C00.0;2#龙门图电线;沉锡;A板;正片;短边;1.4;580.0;549.5;0.4mm;H0080;东威;2025-12-15 00:00:00;5;28;45.0;26.0;1.5;龙门;83.7;25;60.1;60.8;19.0;12.0;;;70.0;8;;是;;;孔铜;≥25;35.3;28.11;36.6;33.33;28.11;33.99;32.57;ACC;25.0;30.0;1;28.11;36.6;32.57;3.64;8.490000000000002;497229;J0200198C00.0;580.0;549.5;267.0;267.0;0.2/0.25;60.1;60.8;1.55;0.4;35261.0;3.875;318710.0;0.2;0.25;False;28.11;36.6;8.490000000000002;0.12439999999999998;3.1099999999999994;0.4
DCI-20251024318;ECI-20251023013;WOA251020531-00-001-001;J0400714B00.0;2#龙门图电线;沉锡;A板;正片;短边;0.6;600.0;332.0;0.3mm;H0080;东威;5;5;28;45.0;18.5;2.1;龙门;38.4-50;20;42.75;47.63;13.0;10.0;;;60.0;8;;是;;;孔铜;≥20;30.07;24.18;29.41;28.76;22.22;26.8;26.9;ACC;20.0;25.0;1;22.22;30.07;26.91;3.13;7.850000000000001;562830;J0400714B00.0;600.0;332.0;308.0;190.8;0.15/0.148;42.75;47.63;1.2;0.3;16450.0;4.0;199200.0;0.15;0.148;False;22.22;30.07;7.850000000000001;0.11099999999999995;2.219999999999999;0.3
DCI-20251024418;ECI-20251023007;WOA251011200-00-001-004;JB4C560EA0;2#龙门图电线;沉金;A板;正片;短边;1.1(含铜);546.0;417.33;0.325;H0080;荣信;5;5;2.8;45.0;18.5;1.3;龙门;33.4;单点≥20，平均≥25;81.0;84.0;15.0;10.0;;;60.0;8;;是;;;孔铜;≥20平均25;30.07;23.53;32.03;29.41;24.18;32.68;28.65;ACC;20.0;25.0;1;23.53;32.68;28.65;3.91;9.149999999999999;97861;JB4C560EA0;546.0;417.33;255.93;127.51;0.15/0.152;81.0;84.0;1.6;0.325;37843.0;4.923076923076923;227862.18;0.15;0.152;False;23.53;32.68;9.149999999999999;0.17650000000000005;3.530000000000001;0.325
DCI-20251024549;ECI-20251023002;WOA251016388-00-001-001;J0400453A00.0;2#龙门图电线;沉金;A板;正片;短边;0.7;560.0;516.0;0.25mm;H0080;荣信;5;5;2.8;45.0;18.5;1.3;龙门;30;单点≥18，平均≥20;42.18;34.14;13.0;10.0;;;70.0;8;;是;;;孔铜;≥18平均20;29.41;20.92;26.8;28.11;22.22;27.45;25.81;ACC;18.0;23.0;1;20.92;29.41;25.82;3.43;8.489999999999998;409796;J0400453A00.0;560.0;516.0;245.0;105.0;0.102/0.1;42.18;34.14;1.6;0.25;28117.0;6.4;288960.0;0.102;0.1;False;20.92;29.41;8.489999999999998;0.16222222222222232;2.9200000000000017;0.25
DCI-20251025040;ECI-20251024008;WOA251017419-00-001-001;J0200332A00.1;2#龙门图电线;喷锡;A板;正片;短边;1.5;622.0;546.0;0.4;H0154;东威;5;5;28;45.0;18.5;2.1; 龙门;35;单点≥20，平均≥25;64.92;80.72;16.0;10.0;;;60.0;8;;是;;;孔铜;≥20平均25;32.03;24.18;29.41;30.07;23.53;29.41;28.1;ACC;20.0;25.0;1;23.53;32.03;28.1;3.44;8.5;481180;J0200332A00.1;622.0;546.0;118.39;143.0;0.203/0.2;64.92;80.72;1.6;0.4;8144.0;4.0;339612.0;0.203;0.2;False;23.53;32.03;8.5;0.17650000000000005;3.530000000000001;0.4
DCI-20251025074;ECI-20251024001;WOA251022607-00-001-001;J0200823A00.0;1#东威图电VCP线;喷锡;A板;正片;短边;0.9;600.0;449.0;0.4mm;H0144;东威;5;5;28;35.0;18.5;2.1;东威;35;单点≥18，平均≥20;68.01;77.06;20.0;15.0;35;30;36.0;6;1;是;;;孔铜;≥18平均20;32.03;22.53;28.76;27.45;22.88;27.45;26.85;ACC;18.0;23.0;1;22.53;32.03;26.85;3.62;9.5;563562;J0200823A00.0;600.0;449.0;283.02;141.58;0.178/0.178;68.01;77.06;1.0;0.4;29519.0;2.5;269400.0;0.178;0.178;True;22.53;32.03;9.5;0.2516666666666667;4.530000000000001;0.4
DCI-20251025150;ECI-20251023011;WOA251021582-00-001-001;J0200811A00.0;2#龙门图电线;喷锡;A板;正片;短边;1.5;520.5;337.0;0.4;H0001;东威;5;5;28;45.0;18.5;2.1;龙门;35;20;47.0;57.0;11.0;10.0;;;60.0;8;;否;;;孔铜;≥20;23.53;21.57;23.53;25.49;20.26;26.8;23.53;ACC;20.0;25.0;1;20.26;26.8;23.53;2.41;6.539999999999999;557969;J0200811A00.0;520.5;337.0;316.5;250.0;0.2/0.3;47.0;57.0;1.6;0.4;7778.0;4.0;175408.5;0.2;0.3;False;20.26;26.8;6.539999999999999;0.013000000000000077;0.26000000000000156;0.4
DCI-20251025232;ECI-20250329005;WOA250326752-00-001-003;JB2C673TB1;2#龙门图电线;沉锡;A板;正片;短边;1.5;580.0;473.5;0.55;H0080;东威;5;5;28;50.0;18.5;2.1;龙门;68.6-85;25;55.97;59.41;16.0;11.0;;;70.0;8;;否;;;孔铜;≥25;31.38;29.54;29.54;32.0;28.31;32.0;30.46;ACC;25.0;30.0;1;28.31;32.0;30.46;1.54;3.690000000000001;430449;JB2C673TB1;580.0;473.5;280.0;228.0;0.2/0.2;55.97;59.41;1.6;0.55;21958.0;2.909090909090909;274630.0;0.2;0.2;False;28.31;32.0;3.6900000000000013;0.13239999999999996;3.3099999999999987;0.55
DCI-20251025373;ECI-20251024009;WOA251023649-00-002-012;J0200135A03.1;2#东威板电VCP线;沉金;A板;负片;短边;0.8;600.0;515.0;0.3;;东威;35;20;24;50.0;48.8;0.8;;;;;;;;;;;;;;;;孔铜;≥20平均≥25;29.54;22.77;31.38;28.92;24.0;30.15;27.79;ACC;20.0;25.0;1;22.77;31.38;27.79;3.53;8.61;564505;J0200135A03.1;600.0;515.0;244.8;163.6;;;;0.9;0.3;8272.0;3.0;309000.0;;;True;22.77;31.38;8.61;0.13849999999999998;2.7699999999999996;0.3
DCI-20251025393;ECI-20251025005;WOA251016378-00-003-005;J0400319A00.0;2#龙门图电线;沉金;A板;正片;短边;0.71;600.0;542.0;0.35;;东威;5;5;28;50.0;18.5;2.1;龙门;35;18;39.7;34.96;14.0;10.0;;;60.0;8;;是;;;孔铜;≥18平均20;30.07;22.88;29.41;27.45;21.57;27.45;26.47;ACC;18.0;23.0;1;21.57;30.07;26.47;3.48;8.5;351399;J0400319A00.0;600.0;542.0;258.0;140.0;0.18/0.17;39.7;34.96;1.6;0.35;13795.0;4.571428571428572;325200.0;0.18;0.17;False;21.57;30.07;8.5;0.19833333333333336;3.5700000000000003;0.35
DCI-20251025394;ECI-20251025007;WOA251017423-00-001-003;J0400278A01.0;2#龙门图电线;沉金;A板;正片;短边;1.2;500.0;402.0;0.3;;东威;5;5;28;50.0;18.5;2.1;龙门;38.4;20;81.0;77.0;17.0;10.0;;;60.0;8;;是;;;孔铜;≥20平均25;30.72;24.84;32.03;30.72;23.53;29.41;28.54;ACC;20.0;25.0;1;23.53;32.03;28.54;3.5;8.5;519838;J0400278A01.0;500.0;402.0;377.0;157.2;0.125/0.132;81.0;77.0;1.585;0.3;10250.0;5.283333333333333;201000.0;0.125;0.132;False;23.53;32.03;8.5;0.17650000000000005;3.530000000000001;0.3
DCI-20251025441;ECI-20251025008;WOA251021559-00-001-001;J0600120B00.0;2#龙门图电线;沉锡;A板;正片;短边;;450.0;375.0;0.3mm;;东威;5;5;28;50.0;18.5;2.1;龙门;52.9;20;43.0;32.0;17.5;10.0;;;60.0;8;;是;;;孔铜;≥20平均25;30.72;24.84;32.03;30.72;23.53;29.41;28.54;ACC;20.0;25.0;1;23.53;32.03;28.54;3.5;8.5;519997;J0600120B00.0;450.0;375.0;347.0;210.0;0.15/0.154;43.0;32.0;1.6;0.3;10533.0;5.333333333333334;168750.0;0.15;0.154;False;23.53;32.03;8.5;0.17650000000000005;3.530000000000001;0.3
DCI-20251025466;ECI-20250712001;WOA250703040-00-002-002;J0400718A00.0;2#龙门图电线;喷锡;A板;正片;短边;0.8;500.0;410.0;0.35;H0080;东威;5;5;28;50.0;18.5;2.1;龙门;33.4;20;48.67;67.01;11.0;10.0;;;60.0;8;;否;;;孔铜;≥20;26.8;20.26;24.84;26.8;20.92;25.49;24.18;ACC;20.0;25.0;1;20.26;26.8;24.18;2.89;6.539999999999999;501975;J0400718A00.0;500.0;410.0;385.2;226.0;0.15/0.15;48.67;67.01;1.5;0.35;12116.0;4.285714285714286;205000.0;0.15;0.15;False;20.26;26.8;6.539999999999999;0.013000000000000077;0.26000000000000156;0.35
DCI-20251025472;ECI-20251025006;WOA251017392-00-001-002;J0400666B01.0;2#龙门图电线;OSP;A板;正片;短边;0.8;560.0;520.5;0.35;;荣信;5;5;2.9;40.0;18.0;1.3;龙门;38.35;20;78.0;73.0;15.0;10.0;;;60.0;8;;是;;;孔铜;≥20平均25;26.8;20.92;26.8;27.45;22.22;26.14;25.05;ACC;20.0;25.0;1;20.92;27.45;25.05;2.76;6.529999999999998;509937;J0400666B01.0;560.0;520.5;254.0;248.0;0.15/0.2;78.0;73.0;1.2;0.35;28830.0;3.428571428571429;291480.0;0.15;0.2;False;20.92;27.45;6.529999999999998;0.04600000000000008;0.9200000000000017;0.35
DCI-20251025632;ECI-20251024003;WOA251021583-00-001-001;J0200607C00.0;2#龙门图电线;喷锡;A板;正片;短边;1.5;500.0;326.0;0.5mm;H0001;东威;5;5;28;45.0;18.5;2.1;龙门;38.4;单点≥20，平均≥25;66.0;58.0;13.0;10.0;;;60.0;8;;是;;;孔铜;≥20平均25;29.41;23.53;28.76;28.45;22.22;26.8;26.52;ACC;20.0;25.0;1;22.22;29.41;26.53;2.99;7.190000000000001;563484;J0200607C00.0;500.0;326.0;306.0;152.0;0.15/0.15;66.0;58.0;1.6;0.5;10415.0;3.2;163000.0;0.15;0.15;False;22.22;29.41;7.190000000000001;0.11099999999999995;2.219999999999999;0.5
DCI-20251026069;ECI-20251025001;WOA251018452-00-004-006;J0400401C00.0;2#龙门图电线;喷锡;A板;正片;短边;1.1;622.0;466.0;0.35;;东威;5;5;28;50.0;18.5;2.1;龙门;35;20;63.17;66.91;16.0;10.0;;;60.0;8;;是;;;孔铜;≥20平均25;32.62;24.84;32.03;31.38;24.84;30.77;29.41;ACC;20.0;25.0;1;24.84;32.62;29.41;3.6;7.779999999999998;555495;J0400401C00.0;622.0;466.0;288.42;219.71;0.203/0.202;63.17;66.91;1.6;0.35;10093.0;4.571428571428572;289852.0;0.203;0.202;False;24.84;32.62;7.779999999999998;0.242;4.84;0.35
DCI-20251026373;ECI-20251026002;WOA251023650-00-008-012;J0200139B00.0;2#东威板电VCP线;沉金;A板;负片;短边;0.8;600.0;515.0;0.3;;东威;35;20;23;30.0;48.8;0.8;;;;;;;;;;;;;是;;;孔铜;≥20平均≥25;26.8;24.84;28.76;26.14;24.14;28.76;26.57;ACC;20.0;25.0;1;24.14;28.76;26.57;1.94;4.620000000000001;562986;J0200139B00.0;600.0;515.0;163.6;244.8;;;;0.9;0.3;13955.0;3.0;309000.0;;;True;24.14;28.76;4.620000000000001;0.20700000000000002;4.140000000000001;0.3
DCI-20251026546;ECI-20251025002;WOA251017421-00-002-017;J0200085B00.1;2#东威板电VCP线;喷锡;A板;负片;短边;1.5;580.0;364.0;0.55;;东威;38.4;25;29;50.0;48.8;0.8;;;;;;;;;;;;;;;;孔铜;≥25;30.72;27.45;33.33;30.07;26.14;33.99;30.28;ACC;25.0;30.0;1;26.14;33.99;30.28;3.11;7.850000000000001;567991;J0200085B00.1;580.0;364.0;347.0;272.0;;;;1.55;0.55;6974.0;2.818181818181818;211120.0;;;True;26.14;33.99;7.850000000000001;0.04560000000000002;1.1400000000000006;0.55
DCI-20251027265;ECI-20251013001;WOA250920570-00-001-005;J0400015A00.1;2#龙门图电线;喷锡;A板;正片;长边;0.36;626.0;470.0;0.35;H0080;东威;5;5;28;40.0;18.5;2.1;龙门;38.4;单点≥20，平均≥25;44.0;55.0;13.0;10.0;;;60.0;8;;是;;;孔铜;≥20平均25;29.41;24.84;28.76;28.76;24.18;30.72;27.77;ACC;20.0;25.0;1;24.18;30.72;27.78;2.64;6.539999999999999;342583;J0400015A00.1;626.0;470.0;304.2;222.0;0.2/0.15;44.0;55.0;1.2;0.35;8063.0;3.428571428571429;294220.0;0.2;0.15;False;24.18;30.72;6.539999999999999;0.209;4.18;0.35
DCI-20251027431;ECI-20251027007;WOA251021571-00-001-006;J0200093B03.0;2#龙门图电线;沉金;A板;正片;短边;1.6;580.0;452.0;0.4mm;H0080;东威;5;5;28;45.0;18.5;2.1;龙门;33.4;25;60.5;60.1;18.0;10.0;;;70.0;8;;是;;;孔铜;≥25;38.56;29.48;39.22;39.87;28.65;39.87;35.94;ACC;25.0;30.0;1;28.65;39.87;35.94;5.36;11.22;351997;J0200093B03.0;580.0;452.0;334.0;215.0;0.4/;60.5;60.1;1.6;0.4;17383.0;4.0;262160.0;0.4;;False;28.65;39.87;11.219999999999999;0.14599999999999994;3.6499999999999986;0.4
DCI-20251027470;ECI-20251027009;WOA251017396-00-001-002;J0400667B01.0;2#龙门图电线;OSP;A板;正片;短边;1.2;546.0;341.0;0.35mm;H0001;荣信;5;5;2.8;45.0;18.5;1.3;龙门;38.4;单点≥20，平均≥25;74.0;69.0;14.5;10.0;;;60.0;8;;是;;;孔铜;≥20平均25;30.07;21.57;30.07;29.41;21.57;32.03;27.45;ACC;20.0;25.0;1;21.57;32.03;27.45;4.64;10.46;520815;J0400667B01.0;546.0;341.0;317.0;248.0;0.15/0.18;74.0;69.0;1.6;0.35;19043.0;4.571428571428572;186186.0;0.15;0.18;False;21.57;32.03;10.46;0.07850000000000001;1.5700000000000003;0.35
DCI-20251027482;ECI-20251027001;WOA251026729-00-001-001;J0200828A00.0;2#龙门图电线;喷锡;A板;正片;短边;1.5;600.0;504.0;1.05;H0053;东威;5;5;28;45.0;18.5;2.1;龙门;38.4;25;88.29;90.02;16.0;10.0;;;60.0;8;;否;;;孔铜;≥25;31.38;27.08;32.0;33.33;27.69;34.64;31.02;ACC;25.0;30.0;1;27.08;34.64;31.02;3.04;7.560000000000002;565425;J0200828A00.0;600.0;504.0;192.0;160.0;/;88.29;90.02;1.6;1.05;3181.0;1.523809523809524;302400.0;;;False;27.08;34.64;7.560000000000002;0.08319999999999993;2.0799999999999983;1.05
DCI-20251027488;ECI-20251026001;WOA251018451-00-002-004;J0600176A00.0;2#龙门图电线;喷锡;A板;正片;短边;;546.0;384.0;0.4mm;H0080;东威;5;5;28;40.0;18.5;2.1;龙门;33.4;单点≥18，平均≥20;51.54;51.55;11.0;10.0;;;60.0;8;;是;;;孔铜;≥18平均20;30.72;22.88;28.11;28.76;22.53;28.11;26.85;ACC;18.0;23.0;1;22.53;30.72;26.85;3.35;8.189999999999998;556800;J0600176A00.0;546.0;384.0;176.9;59.3;/;51.54;51.55;1.2;0.4;2872.0;3.0;209664.0;;;False;22.53;30.72;8.189999999999998;0.2516666666666667;4.530000000000001;0.4
DCI-20251028012;ECI-20251027004;WOA251022596-00-002-008;JB2C691LA0;2#龙门图电线;喷锡;A板;正片;短边;1.5;580.0;468.0;0.65;H0080;东威;5;5;28;45.0;18.5;2.1;龙门;52.9;25;68.0;71.0;15.5;10.0;;;70.0;8;;否;;;孔铜;≥25;32.03;26.8;32.03;32.68;27.96;33.33;30.8;ACC;25.0;30.0;1;26.8;33.33;30.8;2.72;6.529999999999998;85882;JB2C691LA0;580.0;468.0;326.0;215.1;0.305/0.305;68.0;71.0;1.55;0.65;2775.0;2.384615384615385;271440.0;0.305;0.305;False;26.8;33.33;6.529999999999998;0.07200000000000002;1.8000000000000007;0.65
DCI-20251028114;ECI-20251027002;WOA251023636-00-001-001;J0200088B00.0;2#东威板电VCP线;喷锡;A板;负片;短边;1.5;622.0;518.0;1.15;H0053;东威;35;25;28;50.0;48.75;0.8;;;;;;;;;;;;;否;;;孔铜;≥25;33.33;29.41;33.33;31.37;29.41;32.03;31.48;ACC;25.0;30.0;1;29.41;33.33;31.48;1.77;3.919999999999998;285541;J0200088B00.0;622.0;518.0;297.6;248.0;;;;1.6;1.15;3144.0;1.391304347826087;322196.0;;;True;29.41;33.33;3.919999999999998;0.1764;4.41;1.15
DCI-20251028273;ECI-20251027005;WOA250925709-00-001-001;JP4C081EB1;2#龙门图电线;沉金;A板;正片;短边;;613.0;497.0;0.35;H0080;东威;5;5;28;50.0;18.5;2.1;龙门;33.4;25-50;59.0;58.0;19.0;10.0;;;70.0;8;;否;;;孔铜;25-50;30.07;27.45;32.03;32.03;27.45;29.41;29.74;ACC;25.0;30.0;1;27.45;32.03;29.74;2.06;4.580000000000002;51375;JP4C081EB1;613.0;497.0;210.0;152.2;0.15/0.2;59.0;58.0;2.0;0.35;12680.0;5.714285714285714;304661.0;0.15;0.2;False;27.45;32.03;4.580000000000002;0.09799999999999998;2.4499999999999993;0.35
DCI-20251028320;ECI-20251028002;WOA251024685-00-001-001;J0200533A00.0;2#龙门图电线;喷锡;A板;正片;短边;1.5;600.0;489.0;0.5;H0080;东威;5;5;28;45.0;18.5;2.1;龙门;53;单点≥20，平均≥25;61.96;36.11;13.5;10.0;;;60.0;8;;是;;;孔铜;≥20平均25;28.76;22.22;28.76;25.49;22.22;27.45;25.81;ACC;20.0;25.0;1;22.22;28.76;25.82;3.03;6.540000000000003;431606;J0200533A00.0;600.0;489.0;193.0;155.0;0.5/0.254;61.96;36.11;1.6;0.5;4314.0;3.2;293400.0;0.5;0.254;False;22.22;28.76;6.540000000000003;0.11099999999999995;2.219999999999999;0.5
DCI-20251028336;ECI-20251028009;WOA251018474-00-006-015;JB4C356TC1;2#龙门图电线;沉锡;A板;正片;短边;0.6(不含铜);600.0;520.0;0.4;H0080;东威;5;5;28;45.0;18.5;2.1;龙门;52.9;25;59.0;65.0;17.0;10.0;;;70.0;8;;否;;;孔铜;≥25;32.03;26.8;31.37;32.03;25.49;31.37;29.84;ACC;25.0;30.0;1;25.49;32.03;29.85;2.91;6.540000000000003;328036;JB4C356TC1;600.0;520.0;268.4;249.0;0.16/0.2;59.0;65.0;1.61;0.4;42948.0;4.025;312000.0;0.16;0.2;False;25.49;32.03;6.540000000000003;0.019599999999999937;0.48999999999999844;0.4
DCI-20251028407;ECI-20251027010;WOA251017398-00-001-001;JP40533EB0;2#龙门图电线;沉金;A板;正片;短边;0.7000（不含铜）;607.0;498.0;0.35;H0085;荣信;5;5;2.8;45.0;18.5;1.3;龙门;52.9;单点≥18，平均≥20;47.0;45.0;13.0;10.0;;;60.0;8;;是;;;孔铜;≥18平均20;26.14;20.92;22.88;25.49;20.26;25.49;23.53;ACC;18.0;23.0;1;20.26;26.14;23.53;2.55;5.879999999999999;68170;JP40533EB0;607.0;498.0;276.27;191.435;0.152/0.203;47.0;45.0;1.575;0.35;15956.0;4.5;302286.0;0.152;0.203;False;20.26;26.14;5.879999999999999;0.12555555555555564;2.2600000000000016;0.35
DCI-20251028569;ECI-20251014008;WOA251007018-00-001-001;J0200405A00.0;2#龙门图电线;喷锡;A板;正片;短边;1.5;600.0;546.0;0.4;H0001;荣信;5;5;2.8;45.0;18.5;1.3;龙门;35;25;46.6;56.6;15.0;10.0;;;80.0;8;;是;;;孔铜;≥25;32.68;26.14;31.37;32.68;26.14;32.03;30.17;ACC;25.0;30.0;1;26.14;32.68;30.17;3.16;6.539999999999999;389785;J0200405A00.0;600.0;546.0;181.0;113.5;0.125/0.125;46.6;56.6;1.6;0.4;17307.0;4.0;327600.0;0.125;0.125;False;26.14;32.68;6.539999999999999;0.04560000000000002;1.1400000000000006;0.4
DCI-20251028604;ECI-20251026003;WOA251020525-00-001-002;J0400450C00.0;1#东威图电VCP线;喷锡;A板;正片;短边;1.1;560.0;510.0;0.5;H0080;东威;5;5;28;45.0;18.5;2.1;龙门;35;单点≥20，平均≥25;57.4;53.9;25.0;15.0;50;45;36.0;6;1;是;;;孔铜;≥20平均25;31.37;24.18;28.76;32.03;23.84;29.41;28.26;ACC;20.0;25.0;1;23.84;32.03;28.26;3.51;8.190000000000001;562348;J0400450C00.0;560.0;510.0;174.7;160.7;0.25/0.199;57.4;53.9;1.6;0.5;9448.0;3.2;285600.0;0.25;0.199;True;23.84;32.03;8.190000000000001;0.192;3.84;0.5
DCI-20251028659;ECI-20251027008;WOA250925714-00-001-001;J0400833A01.0;2#龙门图电线;喷锡;A板;正片;短边;0.2;600.0;514.0;0.4mm;H0080;东威;5;5;28;45.0;18.5;2.1;龙门;35;单点≥20，平均≥25;50.7;35.2;14.0;10.0;;;60.0;8;;是;;;孔铜;≥20平均25;28.76;22.22;30.72;29.41;23.53;31.38;27.67;ACC;20.0;25.0;1;22.22;31.38;27.67;3.85;9.16;564860;J0400833A01.0;600.0;514.0;244.0;142.0;0.2/0.3;50.7;35.2;1.58;0.4;6120.0;3.95;308400.0;0.2;0.3;False;22.22;31.38;9.16;0.11099999999999995;2.219999999999999;0.4
DCI-20251028719;ECI-20251027011;WOA251022604-00-005-059;J0200086A00.1;2#东威板电VCP线;喷锡;A板;负片;短边;1.5;414.67;347.0;0.55;H0080;东威;38.4;25;31;50.0;48.75;0.8;;;;;;;;;;;;;否;;;孔铜;≥25;28.76;25.49;30.72;30.72;26.8;29.41;28.65;ACC;25.0;30.0;1;25.49;30.72;28.65;2.12;5.23;568038;J0200086A00.1;414.6667;347.0;382.0;323.0;;;;1.55;0.55;6946.0;2.818181818181818;143889.3449;;;True;25.49;30.72;5.23;0.019599999999999937;0.48999999999999844;0.55
DCI-20251028769;ECI-20251028011;WOA251020514-00-001-002;JP22043LA1;1#东威图电VCP线;喷锡;A板;正片;短边;1.5;626.0;344.0;1.55;H0085;东威;5;5;28;45.0;18.5;2.1;东威;58;单点≥20，平均≥25;67.0;63.0;19.0;15.0;50;45;36.0;6;1;否;;;孔铜;≥20平均25;28.11;24.18;30.72;31.37;24.84;28.11;27.88;ACC;20.0;25.0;1;24.18;31.37;27.89;2.94;7.190000000000001;75897;JP22043LA1;626.0;344.0;316.87;202.006;0.381/0.23;67.0;63.0;1.575;1.55;493.0;1.016129032258065;215344.0;0.381;0.23;True;24.18;31.37;7.190000000000001;0.209;4.18;1.55
DCI-20251029032;ECI-20251029001;WOA251023657-00-001-004;J0200549D01.0;2#龙门图电线;沉锡;A板;正片;短边;1.5;546.0;414.67;0.4;H0080;东威;5;5;28;45.0;18.5;2.1;龙门;38.4;0.4;56.31;53.82;13.5;10.0;;;60.0;8;;否;;;孔铜;≥20平均25;28.76;22.22;27.45;28.76;22.88;28.11;26.36;ACC;20.0;25.0;1;22.22;28.76;26.36;3.0;6.540000000000003;558252;J0200549D01.0;546.0;414.6667;390.0;262.3;0.28/0.2;56.31;53.82;1.6;0.4;9771.0;4.0;226408.0182;0.28;0.2;False;22.22;28.76;6.540000000000003;0.11099999999999995;2.219999999999999;0.4
DCI-20251029112;ECI-20251029002;WOA251023656-00-001-004;J0200548D01.0;2#龙门图电线;沉锡;A板;正片;短边;1.5;546.0;414.67;0.4;H0080;东威;5;5;28;45.0;18.5;2.1;龙门;38.4;单点20平均25;56.86;53.75;13.5;10.0;;;60.0;10;;是;;;孔铜;≥20平均25;29.41;22.22;28.11;26.8;23.53;28.11;26.36;ACC;20.0;25.0;1;22.22;29.41;26.36;2.86;7.190000000000001;558151;J0200548D01.0;546.0;414.6667;390.0;262.3;0.25/0.2;56.86;53.75;1.6;0.4;10495.0;4.0;226408.0182;0.25;0.2;False;22.22;29.41;7.190000000000001;0.11099999999999995;2.219999999999999;0.4
DCI-20251029185;ECI-20251027006;WOA251017427-00-001-002;J0400283A00.0;2#龙门图电线;喷锡;A板;正片;短边;0.36;500.0;470.0;0.3;H0080;荣信;5;5;2.8;40.0;18.5;1.3;龙门;38.4;单点≥20，平均≥25;31.0;57.0;13.0;10.0;;;60.0;8;;是;;;孔铜;≥20平均25;28.11;22.88;28.11;30.72;23.49;28.11;26.9;ACC;20.0;25.0;1;22.88;30.72;26.9;3.06;7.84;329824;J0400283A00.0;500.0;470.0;233.0;222.0;0.2/0.2;31.0;57.0;1.2;0.3;7991.0;4.0;235000.0;0.2;0.2;False;22.88;30.72;7.84;0.14399999999999996;2.879999999999999;0.3
DCI-20251029252;ECI-20251028006;WOA251027789-00-001-001;J0200206B00.0;2#龙门图电线;喷锡;A板;正片;短边;1.5;600.0;335.0;0.5mm;H0080;东威;5;5;28;45.0;18.5;2.1;龙门;33.4;25;74.9;75.2;16.0;10.0;;;70.0;8;;否;;;孔铜;≥25;33.99;25.49;33.33;33.33;26.8;32.03;30.82;ACC;25.0;30.0;1;25.49;33.99;30.83;3.71;8.500000000000004;564884;J0200206B00.0;600.0;335.0;315.0;284.0;0.3/0.299;74.9;75.2;1.55;0.5;6037.0;3.1;201000.0;0.3;0.299;False;25.49;33.99;8.500000000000004;0.019599999999999937;0.48999999999999844;0.5
DCI-20251029255;ECI-20251028005;WOA251027788-00-001-001;J0200199B00.0;2#龙门图电线;喷锡;A板;正片;短边;1.5;622.0;390.0;0.55;H0080;东威;5;5;28;45.0;18.5;2.1;龙门;33.4;25;70.35;65.54;16.0;10.0;;;70.0;8;;否;;;孔铜;≥25;31.37;28.76;36.6;31.72;29.07;34.64;32.02;ACC;25.0;30.0;1;28.76;36.6;32.03;3.09;7.84;564805;J0200199B00.0;622.0;390.0;370.0;293.0;0.3/0.3;70.35;65.54;1.55;0.55;7781.0;2.818181818181818;242580.0;0.3;0.3;False;28.76;36.6;7.84;0.15040000000000006;3.7600000000000016;0.55
DCI-20251029260;ECI-20251028012;WOA251023651-00-001-001;J0400854A00.0;2#龙门图电线;喷锡;A板;正片;短边;1.1;622.0;435.0;0.4;H0154;东威;5;5;28;45.0;18.5;2.1;龙门;70;单点≥20，平均≥25;42.0;46.0;17.0;11.0;;;60.0;8;;是;;;孔铜;≥20平均25;35.08;24.62;35.08;33.23;24.0;36.31;31.38;ACC;20.0;25.0;1;24.0;36.31;31.39;5.57;12.31;563276;J0400854A00.0;622.0;435.0;411.0;294.4;0.203/0.202;42.0;46.0;2.0;0.4;3094.0;5.0;270570.0;0.203;0.202;False;24.0;36.31;12.310000000000002;0.2;4.0;0.4
DCI-20251029262;ECI-20251028016;RPA1251021541-00-001-001;J0400846A00.1;2#龙门图电线;沉锡;A板;正片;短边;;626.0;506.0;0.35;H0080;东威;5;5;28;45.0;18.5;2.1;龙门;70;单点≥20，平均≥25;31.0;25.0;14.5;11.0;;;60.0;8;;否;;;孔铜;≥20平均25;33.23;24.0;33.23;32.62;24.85;35.08;30.66;ACC;20.0;25.0;1;24.0;35.08;30.5;4.79;11.08;565467;J0400846A00.1;626.0;506.0;240.0;200.0;0.25/0.2;31.0;25.0;1.6;0.35;7420.0;4.571428571428572;316756.0;0.25;0.2;False;24.0;35.08;11.079999999999998;0.2;4.0;0.35
DCI-20251029262;ECI-20251028016;RPA1251021541-00-001-001;J0400846A00.1;2#龙门图电线;沉锡;A板;正片;短边;;626.0;506.0;0.35;H0080;东威;5;5;28;45.0;18.5;2.1;龙门;70;单点≥20，平均≥25;31.0;25.0;14.5;11.0;;;60.0;8;;否;;;孔铜;≥20平均25;33.23;24.0;33.23;32.62;24.85;35.08;30.66;ACC;20.0;25.0;1;24.0;35.08;30.5;4.79;11.08;565468;J0400846A00.1;626.0;506.0;240.0;200.0;;;;;;;;316756.0;;;False;24.0;35.08;11.079999999999998;0.2;4.0;0.35
