Repository: BecaLiang/copper-thickness-consumption-tool

# Copper Usage

This projects provides a tool to calculate machine parameters for the pattern plating step at JST. Customer provided inputs like the desired thickness are combined with a safety margin to answer the question "What are my machine settings so I fulfill the customer required minimal thickness with a probability of 1 - margin?". To achieve this, a layer modelling the effect of our process on the minimal copper thickness is also contained.

## 1. Working Principles

The copper thickness tool is based on two functional entities. Firstly a tool to calculate the minimum thickness among all 6 measured points from all relevant inputs, implemented as an inheritance from _ThicknessCalcul

File: train_data.csv (part 34 of 37)
;Minimum Hole Diameter (mm);Customer Number;Full Board Plating_Production Line Equipment Name;Full Board Plating_Copper Surface Requirement (um);Full Board Plating_Hole Copper Requirement (um);Full Board Plating_Copper Current Density;Full Board Plating_Spray Frequency (HZ);Full Board Plating_Copper Plating Time (min);Full Board Plating_Board Speed (m/min);Pattern Plating_Production;Pattern Plating_Copper Surface Requirement (um);Pattern Plating_Hole Copper Requirement (um);Pattern Plating_Plated Area (GTL);Pattern Plating_Plated Area (GBL);Pattern Plating_Copper Current Density;Pattern Plating_Tin Plating Current Density;Pattern Plating_Spray Frequency|Copper (HZ);Pattern Plating_Spray Frequency|Tin (HZ);Pattern Plating_Copper Plating Time (min);Pattern Plating_Tin Plating Time (min);Pattern Plating_Board Speed (m/min);Is Hole Plugged;Not Plugged;Plugged;Inspection Item;Requirement;Measured Range 1;Measured Range 2;Measured Range 3;Measured Range 4;Measured Range 5;Measured Range 6;Average Value;Judgment;min_requirement;judgement_criteria;label;thickness_min;thickness_max;thickness_mean;thickness_std;thickness_range;mfgpartId;Part Number;Panel Length;Panel Width;Part Length;Part Width;Line width/spacing (mm);Graphic Area C Side %;Graphic Area S Side %;Board Thickness (mm);Min. hole size;Total Hole Quantity;Ratio;Panel Size;Line Width (mm);Line Spacing (mm);is_vcp;minimal_thickness;maximal_thickness;thickness_asymmetry;thickness_req_ratio;thickness_delta;minimum_hole_diameter
DCI-20251029262;ECI-20251028016;RPA1251021541-00-001-001;J0400846A00.1;2#龙门图电线;沉锡;A板;正片;短边;;626.0;506.0;0.35;H0080;东威;5;5;28;45.0;18.5;2.1;龙门;70;单点≥20，平均≥25;31.0;25.0;14.5;11.0;;;60.0;8;;否;;;孔铜;≥20平均25;33.23;24.0;33.23;32.62;24.85;35.08;30.66;ACC;20.0;25.0;1;24.0;35.08;30.5;4.79;11.08;565470;J0400846A00.1;626.0;506.0;240.0;200.0;;;;;;;;316756.0;;;False;24.0;35.08;11.079999999999998;0.2;4.0;0.35
DCI-20251029318;ECI-20251028014;WOA251026730-00-001-001;J03T0002A00.0;2#龙门图电线;沉锡;A板;正片;短边;;520.5;414.67;0.4;H0125;荣信;5;5;2.8;45.0;18.5;1.3;龙门;55;25;40.0;73.0;18.0;11.0;;;70.0;8;;否;;;孔铜;≥25;35.32;29.41;35.3;33.33;28.76;33.99;32.68;ACC;25.0;30.0;1;28.76;35.32;32.68;2.9;6.559999999999999;562036;J03T0002A00.0;520.5;414.6667;240.0;91.0;0.3/0.233;40.0;73.0;1.7;0.4;1711.0;4.25;215834.01735;0.3;0.233;False;28.76;35.32;6.559999999999999;0.15040000000000006;3.7600000000000016;0.4
DCI-20251029357;ECI-20251028015;WOA251021538-00-001-001;J0600147A00.1;2#东威板电VCP线;沉金;A板;负片;短边;;540.0;382.0;0.25;H0116;东威;29;单点≥18，平均≥20;26;50.0;48.75;0.8;;;;;;;;;;;;;是;;;孔铜;≥18平均≥20;24.84;22.88;25.49;24.84;22.88;28.53;24.91;ACC;18.0;23.0;1;22.88;28.53;24.91;2.08;5.650000000000002;561181;J0600147A00.1;540.0;382.0;176.0;123.89;;;;1.6;0.25;36766.0;6.4;206280.0;;;True;22.88;28.53;5.650000000000002;0.2711111111111111;4.879999999999999;0.25
DCI-20251029364;ECI-20250902012;WOA250829896-00-001-002;JB2C280LA4;2#龙门图电线;喷锡;A板;正片;短边;1.4(含铜);622.0;468.0;0.55;H0080;东威;5;5;28;50.0;18.5;2.1;龙门;38.4;25;42.0;53.0;18.0;10.0;;;60.0;8;;否;;;孔铜;≥25;35.08;29.54;33.85;33.85;28.92;36.92;28.2;ACC;25.0;30.0;1;28.92;36.92;33.03;3.15;8.0;75367;JB2C280LA4;622.0;468.0;216.0;128.0;0.203/0.203;42.0;53.0;1.55;0.55;12607.0;2.818181818181818;291096.0;0.203;0.203;False;28.92;36.92;8.0;0.15680000000000008;3.9200000000000017;0.55
DCI-20251029365;ECI-20251029005;WOA251020514-00-002-002;JP22043LA1;2#龙门图电线;喷锡;A板;正片;短边;1.5;626.0;344.0;1.55;H0085;东威;5;5;28;45.0;18.5;2.1;龙门;58;单点≥20，平均≥25;67.0;63.0;11.0;10.0;;;60.0;8;;否;;;孔铜;≥20平均25;29.54;24.62;29.54;27.69;24.08;30.77;27.7;ACC;20.0;25.0;1;24.08;30.77;27.71;2.79;6.690000000000001;75897;JP22043LA1;626.0;344.0;316.87;202.006;0.381/0.23;67.0;63.0;1.575;1.55;493.0;1.016129032258065;215344.0;0.381;0.23;False;24.08;30.77;6.690000000000001;0.2039999999999999;4.079999999999998;1.55
DCI-20251029623;ECI-20251029008;WOA251024692-00-001-001;J0200388A00.0;2#龙门图电线;喷锡;A板;正片;长边;1.5;622.0;501.0;0.8;H0080;东威;5;5;28;45.0;18.5;2.1;龙门;55-95;单点≥20，平均≥25;65.56;52.32;12.0;10.0;;;60.0;8;;否;;;孔铜;≥20平均25;28.76;23.53;30.07;27.45;21.57;29.41;26.79;ACC;20.0;25.0;1;21.57;30.07;26.8;3.46;8.5;383870;J0200388A00.0;622.0;501.0;270.01;201.0;;65.56;52.32;1.6;0.8;7170.0;2.0;311622.0;;;False;21.57;30.07;8.5;0.07850000000000001;1.5700000000000003;0.8
DCI-20251029626;ECI-20251025004;WOA251018479-00-001-001;J08T0013A00.0;2#龙门图电线;喷锡;A板;正片;短边;;520.5;414.66;0.3;;东威;5;5;28;50.0;18.5;2.1;龙门;38.4;20;36.0;34.0;17.5;10.0;;;60.0;8;;否;;;孔铜;≥20平均25;29.41;20.26;26.14;28.76;20.92;28.11;25.6;ACC;20.0;25.0;1;20.26;29.41;25.6;4.04;9.149999999999999;562792;J08T0013A00.0;520.5;414.66;480.0;350.0;0.127/0.11;36.0;34.0;1.6;0.3;16520.0;5.333333333333334;215830.53;0.127;0.11;False;20.26;29.41;9.149999999999999;0.013000000000000077;0.26000000000000156;0.3
DCI-20251029628;ECI-20251029013;WOA251018449-00-001-001;J0400466C00.0;2#龙门图电线;喷锡;A板;正片;短边;1;622.0;445.0;0.35;H0144;东威;5;5;28;45.0;18.5;2.1;龙门;35;单点≥18，平均≥20;55.0;62.0;13.0;10.0;;;60.0;8;;是;;;孔铜;≥18平均20;28.76;22.88;27.45;30.07;21.53;28.11;26.46;ACC;18.0;23.0;1;21.53;30.07;26.47;3.44;8.54;450219;J0400466C00.0;622.0;445.0;209.2;149.7;0.203/0.254;55.0;62.0;1.6;0.35;13850.0;4.571428571428572;276790.0;0.203;0.254;False;21.53;30.07;8.54;0.19611111111111118;3.530000000000001;0.35
DCI-20251029642;ECI-20251029010;WOA251024667-00-001-001;J0800046A00.0;2#龙门图电线;沉金;A板;正片;短边;;580.0;334.0;0.3mm;H0080;东威;5;5;28;45.0;18.5;2.1;龙门;35;20;68.9;69.65;14.5;10.0;;;60.0;8;;是;;;孔铜;≥20;27.45;22.88;26.14;28.11;21.26;26.14;25.33;ACC;20.0;25.0;1;21.26;28.11;25.33;2.69;6.849999999999998;503790;J0800046A00.0;580.0;334.0;306.0;181.0;0.12/0.15;68.9;69.65;1.6;0.3;17886.0;5.333333333333334;193720.0;0.12;0.15;False;21.26;28.11;6.849999999999998;0.06300000000000008;1.2600000000000016;0.3
DCI-20251029653;ECI-20251029007;WOA251021576-00-001-010;JB2C671LA0;2#龙门图电线;喷锡;A板;正片;短边;1.5(含铜);585.0;436.0;0.5;H0080;东威;5;5;28;45.0;18.5;2.1;龙门;52.9;25;71.4;72.0;16.0;10.0;;;70.0;8;;否;;;孔铜;≥25;28.31;26.46;27.08;28.31;25.23;28.92;27.38;ACC;25.0;30.0;1;25.23;28.92;27.38;1.39;3.690000000000001;70235;JB2C671LA0;585.0;436.0;355.0;207.0;0.305/;71.0;72.0;1.55;0.5;17292.0;3.1;255060.0;0.305;;False;25.23;28.92;3.6900000000000013;0.009200000000000017;0.23000000000000043;0.5
DCI-20251030023;ECI-20251028007;WOA251021577-00-001-001;JB2C282TA0;1#东威图电VCP线;沉锡;A板;正片;短边;1.5(含铜);515.0;358.0;0.7;H0080;东威;5;5;28;45.0;18.5;2.1;东威;35;25;54.0;56.0;30.0;15.0;50;45;36.0;6;1;否;;;孔铜;≥25;30.72;28.11;33.99;32.03;26.8;34.64;31.04;ACC;25.0;30.0;1;26.8;34.64;31.05;3.14;7.84;3537;JB2C282TA0;515.0;358.0;337.0;246.0;0.305/0.402;54.0;56.0;1.6;0.7;6273.0;2.285714285714286;184370.0;0.305;0.402;True;26.8;34.64;7.84;0.07200000000000002;1.8000000000000007;0.7
DCI-20251030075;ECI-20251029011;WOA251023644-00-001-001;J0200460B00.0;2#龙门图电线;喷锡;A板;正片;短边;1.5;560.0;535.0;0.35;H0080;东威;5;5;28;45.0;18.5;2.1;龙门;35;单点≥18，平均≥20;31.0;36.6;13.0;10.0;;;60.0;8;;是;;;孔铜;≥18平均20;22.77;19.08;23.38;24.0;18.46;24.62;22.05;ACC;18.0;23.0;1;18.46;24.62;22.05;2.62;6.16;444449;J0200460B00.0;560.0;535.0;205.27;101.17;0.3/0.254;31.0;36.59;1.6;0.35;22536.0;4.571428571428572;299600.0;0.3;0.254;False;18.46;24.62;6.16;0.025555555555555602;0.46000000000000085;0.35
DCI-20251030090;ECI-20251029009;WOA251028832-00-001-001;J0200826A00.0;2#龙门图电线;喷锡;A板;正片;短边;1.5;622.0;512.0;0.45mm;H0001;东威;5;5;28;45.0;18.5;2.1;龙门;52.9;单点≥20，平均≥25;55.77;50.23;14.0;10.0;;;60.0;8;;是;;;孔铜;≥20平均25;29.41;23.53;27.45;28.76;23.53;28.11;26.79;ACC;20.0;25.0;1;23.53;29.41;26.8;2.61;5.879999999999999;568859;J0200826A00.0;622.0;512.0;215.4;162.3;0.254/0.211;55.77;50.23;1.6;0.45;22622.0;3.555555555555556;318464.0;0.254;0.211;False;23.53;29.41;5.879999999999999;0.17650000000000005;3.530000000000001;0.45
DCI-20251030092;ECI-20251029014;WOA251027787-00-001-001;J0400850A00.0;2#龙门图电线;沉金;A板;正片;短边;1;626.0;520.5;0.45;H0173;东威;5;5;28;45.0;18.5;2.1;龙门;30;单点≥18，平均≥20;55.23;56.99;13.0;10.0;;;60.0;8;;是;;;孔铜;≥18平均20;30.72;22.53;31.37;31.37;21.84;31.37;28.2;ACC;18.0;23.0;1;21.84;31.37;28.2;4.67;9.530000000000001;564623;J0400850A00.0;626.0;520.5;200.0;156.8;0.1/0.1;55.23;56.99;1.6;0.45;21750.0;3.555555555555556;325833.0;0.1;0.1;False;21.84;31.37;9.530000000000001;0.21333333333333332;3.84;0.45
DCI-20251030135;ECI-20251028013;WOA251027791-00-001-001;J0200209B00.0;1#东威图电VCP线;喷锡;A板;正片;短边;1.5;400.0;335.0;0.5;H0080;东威;5;5;28;45.0;18.5;2.1;东威;33.4;25;76.5;72.9;32.0;15.0;50;45;36.0;6;1;否;;;孔铜;≥25;37.91;29.72;36.6;35.3;29.41;35.95;34.14;ACC;25.0;30.0;1;29.41;37.91;34.15;3.65;8.499999999999996;564811;J0200209B00.0;400.0;335.0;376.0;315.0;0.3/0.3;76.5;72.9;1.55;0.5;4468.0;3.1;134000.0;0.3;0.3;True;29.41;37.91;8.499999999999996;0.1764;4.41;0.5
DCI-20251030232;ECI-20251029003;WOA251021578-00-001-001;J0400845A00.0;2#龙门图电线;沉锡;A板;正片;短边;1.2;622.0;546.0;0.45mm;H0080;荣信;5;5;3.3;45.0;18.5;1.3;龙门;35;30;34.16;55.92;17.0;10.0;;;70.0;8;;否;;;孔铜;≥30;34.64;31.37;37.26;33.33;30.72;35.3;33.77;ACC;30.0;35.0;1;30.72;37.26;33.77;2.47;6.539999999999999;561619;J0400845A00.0;622.0;546.0;290.8;112.28;0.2/0.228;34.16;55.92;1.6;0.45;11860.0;3.555555555555556;339612.0;0.2;0.228;False;30.72;37.26;6.539999999999999;0.023999999999999962;0.7199999999999989;0.45
DCI-20251030293;ECI-20250505002;WOA250414438-00-001-005;JB6C114TA0;2#龙门图电线;沉锡;A板;正片;短边;;622.0;520.5;0.35;H0080;东威;5;5;28;50.0;18.5;2.1;龙门;52.9;20;72.0;78.0;14.0;10.0;;;60.0;8;;是;;;孔铜;≥20平均25;27.08;24.0;27.69;26.46;24.85;27.08;26.19;ACC;20.0;25.0;1;24.0;27.69;26.19;1.45;3.690000000000001;163205;JB6C114TA0;622.0;520.5;214.0;138.0;0.25/0.2;72.0;78.0;1.6;0.35;;4.571428571428572;323751.0;0.25;0.2;False;24.0;27.69;3.6900000000000013;0.2;4.0;0.35
DCI-20251030294;ECI-20251029012;WOA251020521-00-001-004;JB2C081TB4;2#龙门图电线;沉锡;A板;正片;短边;1.5;600.0;445.0;0.5;H0001;东威;5;5;28;45.0;18.5;2.1;龙门;52.9;25;67.0;67.0;16.0;10.0;;;70.0;8;;否;;;孔铜;≥25;33.13;27.69;32.0;33.85;29.54;33.62;31.63;ACC;25.0;30.0;1;27.69;33.85;31.64;2.5;6.16;493365;JB2C081TB4;600.0;445.0;284.0;208.8;0.3/0.3;67.0;67.0;1.6;0.5;40085.0;3.2;267000.0;0.3;0.3;False;27.69;33.85;6.16;0.10760000000000006;2.6900000000000013;0.5
DCI-20251030397;ECI-20251030008;WOA251024679-00-001-001;J0200313A00.1;2#龙门图电线;喷锡;A板;正片;短边;1.1;580.0;549.5;0.4;H0116;东威;5;5;28;45.0;18.5;2.1;龙门;38.4; 单点≥20，平均≥25;61.3;63.04;12.0;10.0;;;60.0;8;;是;;;孔铜;≥20平均25;27.08;22.77;26.46;27.08;22.15;26.46;25.33;ACC;20.0;25.0;1;22.15;27.08;25.33;2.25;4.93;521341;J0200313A00.1;580.0;549.5;133.0;87.5;0.2/0.2;61.3;63.04;1.2;0.4;36461.0;3.0;318710.0;0.2;0.2;False;22.15;27.08;4.93;0.10749999999999993;2.1499999999999986;0.4
DCI-20251030587;ECI-20251030004;WOA251029853-00-001-001;J0200197B00.0;2#龙门图电线;喷锡;A板;正片;短边;1.5;450.0;343.0;0.55;H0080;东威;5;5;28;45.0;18.5;2.1;龙门;33.4;25-55;76.69;75.64;16.0;10.0;;;70.0;8;;否;;;孔铜;25-55;35.95;29.41;35.3;36.6;29.07;34.64;33.49;ACC;25.0;30.0;1;29.07;36.6;33.49;3.36;7.530000000000001;568141;J0200197B00.0;450.0;343.0;431.0;323.0;0.25/0.25;76.69;75.64;1.55;0.55;7003.0;2.818181818181818;154350.0;0.25;0.25;False;29.07;36.6;7.530000000000001;0.1628;4.07;0.55
DCI-20251030588;ECI-20251030001;WOA251029844-00-001-001;J0200196B00.0;2#龙门图电线;喷锡;A板;正片;短边;1.5;450.0;343.0;0.55;H0080;东威;5;5;28;45.0;18.5;2.1;龙门;33.4;25-55;76.86;75.59;16.0;10.0;;;70.0;8;;否;;;孔铜;25-55;36.31;29.54;36.95;36.31;28.68;35.69;33.91;ACC;25.0;30.0;1;28.68;36.95;33.91;3.75;8.270000000000003;567672;J0200196B00.0;450.0;343.0;431.0;323.0;0.25/0.25;76.86;75.59;1.55;0.55;7497.0;2.818181818181818;154350.0;0.25;0.25;False;28.68;36.95;8.270000000000003;0.1472;3.6799999999999997;0.55
DCI-20251030589;ECI-20251030003;WOA251028836-00-001-001;J0200208B00.0;2#龙门图电线;喷锡;A板;正片;短边;1.5;600.0;335.0;0.5mm;H0080;东威;5;5;28;45.0;18.5;2.1;龙门;33.4;25;74.0;75.0;16.0;10.0;;;70.0;8;;是;;;孔铜;≥25;32.68;28.76;32.68;32.03;29.41;33.33;31.48;ACC;25.0;30.0;1;28.76;33.33;31.48;1.91;4.569999999999997;568199;J0200208B00.0;600.0;335.0;315.0;284.0;0.3/0.3;74.0;75.0;1.55;0.5;6123.0;3.1;201000.0;0.3;0.3;False;28.76;33.33;4.569999999999997;0.15040000000000006;3.7600000000000016;0.5
DCI-20251030590;ECI-20251030005;WOA251028835-00-001-001;J0200210B00.0;2#龙门图电线;喷锡;A板;正片;短边;1.5;400.0;335.0;0.5;H0080;东威;5;5;28;45.0;18.5;2.1;龙门;33.4;25;74.0;70.0;16.0;10.0;;;70.0;8;;否;;;孔铜;≥25;37.26;28.76;37.26;34.64;27.45;35.95;33.55;ACC;25.0;30.0;1;27.45;37.26;33.55;4.35;9.809999999999999;564885;J0200210B00.0;400.0;335.0;376.0;315.0;0.3/0.3;74.0;70.0;1.55;0.5;4522.0;3.1;134000.0;0.3;0.3;False;27.45;37.26;9.809999999999999;0.09799999999999998;2.4499999999999993;0.5
DCI-20251030618;ECI-20251028010;WOA251021568-00-001-006;JB6C040TB0;2#龙门图电线;沉锡;A板;正片;短边;;569.0;437.0;0.4;H0080;东威;5;5;28;45.0;18.5;2.1;龙门;52.9;单点≥20，平均≥25;48.0;50.0;17.0;10.0;;;70.0;8;;是;;;孔铜;≥20平均25;32.68;24.84;32.68;32.68;24.18;33.33;30.06;ACC;20.0;25.0;1;24.18;33.33;30.06;4.32;9.149999999999999;54360;JB6C040TB0;569.0;437.0;201.0;177.0;0.2/0.2;48.0;50.0;2.4;0.4;8784.0;5.999999999999999;248653.0;0.2;0.2;False;24.18;33.33;9.149999999999999;0.209;4.18;0.4
DCI-20251030619;ECI-20251030012;WOA251027736-00-001-001;J0400617A00.0;2#龙门图电线;喷锡;A板;正片;短边;1;546.0;490.0;0.4;H0080;东威;5;5;28;45.0;18.5;2.1;龙门;70;单点≥20，平均≥25;28.52;39.49;19.0;11.0;;;60.0;8;;是;;;孔铜;≥20平均25;32.68;23.76;35.42;34.26;24.41;36.18;31.11;ACC;20.0;25.0;1;23.76;36.18;31.12;5.58;12.42;452336;J0400617A00.0;546.0;490.0;256.0;231.99;0.203/0.203;28.52;39.49;2.0;0.4;4851.0;5.0;267540.0;0.203;0.203;False;23.76;36.18;12.419999999999998;0.18800000000000008;3.7600000000000016;0.4
DCI-20251030698;ECI-20251030015;WOA251024668-00-001-002;J0400481A00.0;2#龙门图电线;喷锡;A板;正片;短边;1;600.0;520.5;0.35mm;H0080;荣信;5;5;2.8;45.0;18.5;1.3;龙门;35;单点≥18，平均≥20;36.79;40.49;12.5;10.0;;;60.0;8;;是;;;孔铜;≥18平均20;27.45;22.22;27.45;28.76;22.88;28.11;26.14;ACC;18.0;23.0;1;22.22;28.76;26.14;2.83;6.540000000000003;413957;J0400481A00.0;600.0;520.5;180.4;123.0;0.1/0.15;36.79;40.49;1.6;0.35;17064.0;4.571428571428572;312300.0;0.1;0.15;False;22.22;28.76;6.540000000000003;0.23444444444444437;4.219999999999999;0.35
DCI-20251031058;ECI-20251031001;WOA251023638-00-007-008;J0400352A00.0;2#龙门图电线;喷锡;A板;正片;短边;0.7;580.0;488.0;0.4mm;H0080;东威;5;5;28;45.0;18.5;2.1;龙门;35;20平均25;36.4;28.8;16.0;10.0;;;60.0;8;;是;;;孔铜;≥20平均25;30.72;23.84;32.03;30.72;24.18;32.03;28.92;ACC;20.0;25.0;1;23.84;32.03;28.92;3.85;8.190000000000001;370192;J0400352A00.0;580.0;488.0;268.5;184.0;0.254/0.2;36.4;28.8;1.671;0.4;6115.0;4.1775;283040.0;0.254;0.2;False;23.84;32.03;8.190000000000001;0.192;3.84;0.4
DCI-20251031087;ECI-20251030013;WOA251022597-00-001-002;J0200393A00.0;2#龙门图电线;喷锡;A板;正片;短边;1.5;560.0;453.0;0.65;H0080;东威;5;5;28;45.0;18.5;2.1;龙门;52.83-87.88;25;68.29;71.4;16.0;11.0;;;70.0;8;;否;;;孔铜;≥25;32.68;28.11;31.37;32.03;28.11;31.37;30.61;ACC;25.0;30.0;1;28.11;32.68;30.61;2.0;4.57;386331;J0200393A00.0;560.0;453.0;326.0;215.1;0.305/0.305;68.29;71.4;1.55;0.65;2807.0;2.384615384615385;253680.0;0.305;0.305;False;28.11;32.68;4.57;0.12439999999999998;3.1099999999999994;0.65
DCI-20251031176;ECI-20251030011;WOA251028833-00-001-001;J0400857A00.0;2#龙门图电线;喷锡;A板;正片;短边;1;546.0;516.0;0.4mm;H0001;东威;5;5;28;45.0;18.5;2.1;龙门;53;单点≥20，平均≥25;51.19;49.42;14.0;10.0;;;60.0;8;;是;;;孔铜;≥20平均25;28.76;22.88;29.41;28.11;22.22;28.76;26.69;ACC;20.0;25.0;1;22.22;29.41;26.69;3.24;7.190000000000001;567340;J0400857A00.0;546.0;516.0;251.6;244.8;0.254/0.2;51.19;49.42;1.6;0.4;19561.0;4.0;281736.0;0.254;0.2;False;22.22;29.41;7.190000000000001;0.11099999999999995;2.219999999999999;0.4
DCI-20251031279;ECI-20251031004;WOA251027772-00-001-009;J0200277A00.0;2#龙门图电线;沉锡;A板;正片;短边;0.9;546.0;470.0;0.4;H0080;东威;5;5;28;45.0;18.5;2.1;龙门;35-59;单点≥20，平均≥25;36.79;44.18;12.5;10.0;;;60.0;8;;是;;;孔铜;≥20平均25;28.76;24.84;26.8;29.41;24.18;28.76;27.12;ACC;20.0;25.0;1;24.18;29.41;27.12;2.22;5.23;340507;J0200277A00.0;546.0;470.0;254.33;222.0;0.2/0.152;36.79;44.18;1.0;0.4;7458.0;2.5;256620.0;0.2;0.152;False;24.18;29.41;5.23;0.209;4.18;0.4
DCI-20251031283;ECI-20251031005;WOA251014313-00-001-001;J0600097A00.0;2#龙门图电线;喷锡;A板;正片;短边;;580.0;546.0;0.3mm;H0080;东威;5;5;28;45.0;18.5;2.1;龙门;47.9;单点≥20，平均≥25;49.0;51.0;15.0;10.0;;;60.0;8;;是;;;孔铜;≥20平均25;29.41;22.22;26.8;26.8;22.22;26.14;25.59;ACC;20.0;25.0;1;22.22;29.41;25.6;2.85;7.190000000000001;415635;J0600097A00.0;580.0;546.0;258.0;181.0;0.15/0.15;49.0;51.0;1.6;0.3;28450.0;5.333333333333334;316680.0;0.15;0.15;False;22.22;29.41;7.190000000000001;0.11099999999999995;2.219999999999999;0.3
DCI-20251031308;ECI-20250906002;WOA250828873-00-001-001;J0200178A01.1;2#龙门图电线;喷锡;A板;正片;短边;1.1;600.0;448.0;0.4;H0001;东威;5;5;28;45.0;18.5;2.1;龙门;≥35;单点≥20，平均≥25;69.0;68.0;13.0;10.0;;;60.0;8;;是;;;孔铜;≥20平均25;25.85;23.38;27.08;25.23;23.38;26.46;26.23;ACC;20.0;25.0;1;23.38;27.08;25.23;1.56;3.699999999999999;341645;J0200178A01.1;600.0;448.0;213.97;112.54;0.254/;69.0;68.0;1.2;0.4;39836.0;3.0;268800.0;0.254;;False;23.38;27.08;3.6999999999999993;0.16899999999999996;3.379999999999999;0.4
DCI-20251031329;ECI-20251031006;WOA251028825-00-002-003;JB2C204LB1;2#东威板电VCP线;喷锡;A板;正片;短边;0.90(含铜);602.0;536.0;1;H0080;东威;35;单点≥20，平均≥25;23;45.0;48.75;0.8;;;;;;;;;;;;;否;;;孔铜;≥20平均≥25;28.76;24.49;28.76;28.11;24.84;26.8;26.96;ACC;20.0;25.0;1;24.49;28.76;26.96;1.92;4.270000000000003;56003;JB2C204LB1;602.0;536.0;49.8;41.5;;;;1.0;1.0;4013.0;1.0;322672.0;;;True;24.49;28.76;4.270000000000003;0.22449999999999992;4.489999999999998;1.0
DCI-20251102260;ECI-20251030014;WOA251017402-00-002-002;J0600004A00.2;2#龙门图电线;沉金;A板;正片;短边;;580.0;448.0;0.3;H0080;荣信;5;5;2.8;45.0;18.5;1.3;龙门;70;单点≥20，平均≥25;76.3;74.8;14.0;12.0;;;60.0;8;;是;;;孔铜;≥20平均25;30.72;24.49;28.76;28.76;24.18;28.11;27.5;ACC;20.0;25.0;1;24.18;30.72;27.5;2.61;6.539999999999999;552688;J0600004A00.2;580.0;448.0;420.0;271.0;0.203/0.203;76.3;74.8;1.35;0.3;17076.0;4.500000000000001;259840.0;0.203;0.203;False;24.18;30.72;6.539999999999999;0.209;4.18;0.3
DCI-20251102375;ECI-20251102005;WOA251023645-00-002-008;J0200461A01.1;2#龙门图电线;沉金;A板;正片;短边;1.5;560.0;470.0;0.325;H0080;东威;5;5;28;;18.5;2.1;龙门;35;单点≥20，平均≥25;43.46;61.49;16.0;10.0;;;60.0;8;;是;;;孔铜;≥20平均25;28.76;24.18;29.41;26.8;23.53;30.72;27.23;ACC;20.0;25.0;1;23.53;30.72;27.23;2.91;7.189999999999998;562395;J0200461A01.1;560.0;470.0;178.0;111.5;0.2/0.2;42.46;61.49;1.6;0.325;26356.0;4.923076923076923;263200.0;0.2;0.2;False;23.53;30.72;7.189999999999998;0.17650000000000005;3.530000000000001;0.325
DCI-20251102479;ECI-20251101002;WOA251023630-00-001-002;J0600180A00.0;2#龙门图电线;沉金;A板;正片;短边;1.5;546.0;368.0;0.325mm;H0080;东威;5;5;28;45.0;18.5;2.1;龙门;70;单点≥20，平均≥25;61.47;56.55;15.0;10.0;;;60.0;8;;是;;;孔铜;≥20平均25;28.14;20.26;26.14;27.57;20.92;27.45;25.08;ACC;20.0;25.0;1;20.26;28.14;25.08;3.55;7.879999999999999;561487;J0600180A00.0;546.0;368.0;257.2;168.8;0.203/0.203;61.47;56.55;1.6;0.325;17653.0;4.923076923076923;200928.0;0.203;0.203;False;20.26;28.14;7.879999999999999;0.013000000000000077;0.26000000000000156;0.325
DCI-20251102569;ECI-20251031002;WOA251023646-00-001-001;JB4C688EA1;2#龙门图电线;沉金;A板;正片;短边;0.5;622.0;520.5;0.4;H0080;东威;5;5;28;45.0;18.5;2.1;龙门;50;单点≥20，平均≥25;66.0;65.0;12.0;10.0;;;60.0;8;;是;;;孔铜;≥20平均25;27.18;20.26;28.12;27.45;21.57;26.8;25.23;ACC;20.0;25.0;1;20.26;28.12;25.23;3.4;7.859999999999999;346887;JB4C688EA1;622.0;520.5;416.0;161.58;0.203/0.152;66.0;65.0;1.2;0.4;31613.0;3.0;323751.0;0.203;0.152;False;20.26;28.12;7.859999999999999;0.013000000000000077;0.26000000000000156;0.4
DCI-20251102660;ECI-20251030009;WOA250923654-00-001-002;J0600077C00.0;2#龙门图电线;喷锡;A板;正片;短边;;520.0;410.0;0.45mm;H0080;东威;5;5;28;45.0;18.5;2.1;龙门;53;25;30.3;30.0;16.0;10.0;;;70.0;8;;否;;;孔铜;≥25;34.64;29.72;34.64;34.64;29.41;35.3;33.05;ACC;25.0;30.0;1;29.41;35.3;33.06;2.72;5.889999999999997;550788;J0600077C00.0;520.0;410.0;220.0;160.0;0.3/0.32;30.3;30.0;1.8;0.45;;4.0;213200.0;0.3;0.32;False;29.41;35.3;5.889999999999997;0.1764;4.41;0.45
DCI-20251103279;ECI-20251103001;WOA251024702-00-004-008;JB4C037TA1;2#龙门图电线;沉锡;A板;正片;短边;0.6(含铜);505.0;478.0;0.4;H0080;东威;5;5;28;45.0;18.5;2.1;龙门;70;单点≥20，平均≥25;44.0;53.0;14.0;11.0;;;;60;8;是;;;孔铜;≥20平均25;32.0;24.18;29.41;31.72;24.72;32.23;29.04;ACC;20.0;25.0;1;24.18;32.23;29.04;3.7;8.049999999999997;10673;JB4C037TA1;505.0;478.0;237.04;223.99;0.152/0.152;44.0;53.0;1.2;0.4;13372.0;3.0;241390.0;0.152;0.152;False;24.18;32.23;8.049999999999997;0.209;4.18;0.4
DCI-20251103335;ECI-20251102007;WOA251101011-00-001-001;J0200836A00.0;2#龙门图电线;喷锡;A板;正片;短边;1.5;622.0;408.0;0.35mm;H0174;东威;5;5;28;45.0;18.5;2.1;龙门;35;单点≥18，平均≥20;48.5;60.7;13.5;10.0;;;60.0;8;;是;;;孔铜;≥18平均20;26.46;22.15;29.54;28.92;22.15;29.54;26.46;ACC;18.0;23.0;1;22.15;29.54;26.46;3.53;7.390000000000001;576691;J0200836A00.0;622.0;408.0;318.0;128.0;0.254/0.252;48.5;60.7;1.6;0.35;14745.0;4.571428571428572;253776.0;0.254;0.252;False;22.15;29.54;7.390000000000001;0.23055555555555549;4.149999999999999;0.35
DCI-20251103336;ECI-20251102001;WOA251031931-00-001-001;J0200827A00.0;2#龙门图电线;喷锡;A板;正片;短边;1.5;600.0;526.0;0.45mm;H0001;东威;5;5;28;45.0;18.5;2.1;龙门;53;单点≥20，平均≥25;47.58;43.01;14.0;10.0;;;60.0;8;;是;;;孔铜;≥20平均25;27.69;20.31;28.31;28.92;21.54;27.08;25.64;ACC;20.0;25.0;1;20.31;28.92;25.64;3.73;8.610000000000003;570001;J0200827A00.0;600.0;526.0;252.0;158.3;0.254/0.2;47.58;43.01;1.6;0.45;19789.0;3.555555555555556;315600.0;0.254;0.2;False;20.31;28.92;8.610000000000003;0.015499999999999936;0.3099999999999987;0.45
DCI-20251103337;ECI-20251102003;WOA251031930-00-001-001;J0200820A00.0;2#龙门图电线;沉锡;A板;正片;短边;1.5;580.0;520.5;0.4mm;H0080;东威;5;5;28;45.0;18.5;2.1;龙门;70;单点≥20，平均≥25;51.2;50.8;14.0;11.0;;;60.0;8;;否;;;孔铜;≥20平均25;27.69;24.0;28.92;28.31;24.62;27.69;26.87;ACC;20.0;25.0;1;24.0;28.92;26.87;2.05;4.920000000000002;573334;J0200820A00.0;580.0;520.5;270.0;250.0;/;51.2;50.8;1.6;0.4;15921.0;4.0;301890.0;;;False;24.0;28.92;4.920000000000002;0.2;4.0;0.4
DCI-20251103338;ECI-20251102004;WOA251028838-00-001-001;J0200824A00.0;2#龙门图电线;喷锡;A板;正片;短边;1.5;622.0;375.8;0.5mm;H0080;东威;5;5;28;45.0;18.5;2.1;龙门;55;单点≥18，平均≥20;27.3;35.9;13.0;10.0;;;60.0;8;;是;;;孔铜;≥18平均20;25.23;19.69;25.23;24.62;21.54;25.85;23.69;ACC;18.0;23.0;1;19.69;25.85;23.69;2.49;6.16;567688;J0200824A00.0;622.0;375.8;313.2;88.0;/;27.3;35.9;1.6;0.5;4682.0;3.2;233747.6;;;False;19.69;25.85;6.16;0.09388888888888897;1.6900000000000013;0.5
DCI-20251103339;ECI-20251101004;WOA251024711-00-001-001;J0600126B00.0;2#龙门图电线;沉锡;A板;正片;短边;;600.0;400.0;0.3mm;H0080;东威;5;5;28;45.0;18.5;2.1;龙门;52.9;单点≥20，平均≥25;40.75;26.88;15.0;10.0;;;60.0;8;;是;;;孔铜;≥20平均25;25.85;22.77;27.69;26.46;23.38;28.92;25.84;ACC;20.0;25.0;1;22.77;28.92;25.84;2.4;6.150000000000002;564652;J0600126B00.0;600.0;400.0;366.0;280.0;0.15/0.151;40.75;26.88;1.6;0.3;14381.0;5.333333333333334;240000.0;0.15;0.151;False;22.77;28.92;6.150000000000002;0.13849999999999998;2.7699999999999996;0.3
DCI-20251103474;ECI-20251103005;WOA251024721-00-001-002;J0600021D00.0;2#龙门图电线;沉锡;A板;正片;短边;;414.67;352.0;0.35;H0080;东威;5;5;28;45.0;18.5;2.1;龙门;83.7; 单点≥20，平均≥25;49.55;47.17;15.0;12.0;;;70.0;8;;是;;;孔铜;≥20平均25;32.68;24.14;31.37;32.03;24.14;33.33;29.61;ACC;20.0;25.0;1;24.14;33.33;29.62;4.29;9.189999999999998;484724;J0600021D00.0;414.6667;352.0;379.5;323.5;0.254/0.254;49.55;47.17;2.1;0.35;4736.0;6.000000000000001;145962.6784;0.254;0.254;False;24.14;33.33;9.189999999999998;0.20700000000000002;4.140000000000001;0.35
DCI-20251103616;ECI-20251103009;WOA251028829-00-004-028;JB2C569EA2;2#东威板电VCP线;沉金;A板;负片;短边;0.8;622.0;347.0;0.35;H0001;东威;35;单点≥20，平均≥25;33;35.0;32.5;1.2;;;;;;;;;;;;;是;;;孔铜;≥20平均25;27.45;24.84;28.76;28.11;23.53;28.76;26.9;ACC;20.0;25.0;1;23.53;28.76;26.91;2.2;5.23;366742;JB2C569EA2;622.0;347.0;45.15;39.85;;;;0.9;0.35;10663.0;2.571428571428572;215834.0;;;True;23.53;28.76;5.23;0.17650000000000005;3.530000000000001;0.35
DCI-20251104317;ECI-20251103011;WOA251101012-00-001-001;J0400870A00.0;2#龙门图电线;喷锡;A板;正片;短边;1.4;600.0;508.0;0.35;H0174;东威;5;5;28;45.0;18.5;2.1;龙门;70;单点≥18，平均≥20;50.88;56.39;16.0;10.0;;;60.0;8;;是;;;孔铜;≥18平均20;26.14;21.57;28.11;26.8;20.26;28.76;25.27;ACC;18.0;23.0;1;20.26;28.76;25.27;3.53;8.5;576057;J0400870A00.0;600.0;508.0;408.0;160.0;0.254/0.204;50.88;56.39;2.0;0.35;24172.0;5.714285714285714;304800.0;0.254;0.204;False;20.26;28.76;8.5;0.12555555555555564;2.2600000000000016;0.35
DCI-20251104326;ECI-20251103012;WOA251031933-00-001-001;J0400860A00.0;2#龙门图电线;喷锡;A板;正片;短边;1;560.0;481.0;0.4mm;H0001;东威;5;5;28;45.0;18.5;2.1;龙门;53;单点≥20，平均≥25;49.04;49.94;15.0;10.0;;;60.0;8;;是;;;孔铜;≥20平均25;27.45;24.84;28.76;28.11;24.84;29.41;27.23;ACC;20.0;25.0;1;24.84;29.41;27.24;1.97;4.57;569802;J0400860A00.0;560.0;481.0;259.8;227.4;0.16/0.2;49.04;49.94;1.6;0.4;15084.0;4.0;269360.0;0.16;0.2;False;24.84;29.41;4.57;0.242;4.84;0.4
DCI-20251104366;ECI-20251102008;WOA251029845-00-001-001;JB2C891LA1;2#龙门图电线;喷锡;A板;正片;短边;1.5;622.0;546.0;0.75;H0001;东威;5;5;28;45.0;18.5;2.1;龙门;50-83.5;25;41.0;36.0;15.5;10.0;;;70.0;8;;是;;;孔铜;≥25;30.07;27.45;30.07;32.03;27.45;31.37;29.74;ACC;25.0;30.0;1;27.45;32.03;29.74;1.93;4.580000000000002;572712;JB2C891LA1;622.0;546.0;33.5;27.9;/;41.0;36.0;1.6;0.75;58323.0;2.133333333333333;339612.0;;;False;27.45;32.03;4.580000000000002;0.09799999999999998;2.4499999999999993;0.75
DCI-20251104368;ECI-20251103006;WOA251030896-00-001-001;J0200151D00.0;2#龙门图电线;沉锡;A板;正片;短边;1.5;600.0;516.0;0.4;H0080;荣信;5;5;2.8;45.0;18.5;1.3;龙门;35-55;25;47.97;52.75;16.0;10.0;;;70.0;8;;否;;;孔铜;≥25;34.64;28.76;34.64;30.07;28.11;34.64;31.81;ACC;25.0;30.0;1;28.11;34.64;31.81;3.16;6.530000000000001;573626;J0200151D00.0;600.0;516.0;281.5;246.8;0.3/0.25;47.97;52.75;1.6;0.4;21805.0;4.0;309600.0;0.3;0.25;False;28.11;34.64;6.530000000000001;0.12439999999999998;3.1099999999999994;0.4
DCI-20251104484;ECI-20251104005;WOA251024715-00-001-001;J0400469A00.0;2#龙门图电线;喷锡;A板;正片;短边;1.1;622.0;470.0;0.4;H0144;东威;5;5;28;45.0;18.5;2.1;龙门;35;单点≥18，平均≥20;34.0;43.0;14.0;10.0;;;60.0;8;;是;;;孔铜;≥18平均20;24.0;19.08;24.62;23.96;19.08;24.32;22.51;ACC;18.0;23.0;1;19.08;24.62;22.51;2.67;5.540000000000003;411045;J0400469A00.0;622.0;470.0;147.56;117.22;0.152/0.203;34.0;43.0;1.6;0.4;17594.0;4.0;292340.0;0.152;0.203;False;19.08;24.62;5.540000000000003;0.05999999999999991;1.0799999999999983;0.4
DCI-20251104492;ECI-20251104007;WOA251027744-00-003-008;JP4C219LA1;2#龙门图电线;喷锡;A板;正片;短边;1.2(含铜);622.0;470.0;0.45;H0080;东威;5;5;28;45.0;18.5;2.1;龙门;35;单点≥20，平均≥25;33.0;28.0;14.0;10.0;;;60.0;8;;是;;;孔铜;≥20平均25;26.8;23.53;29.41;27.45;21.57;27.45;26.03;ACC;20.0;25.0;1;21.57;29.41;26.03;2.9;7.84;91252;JP4C219LA1;622.0;470.0;139.0;116.0;0.178/;33.0;28.0;1.5;0.45;15339.0;3.333333333333333;292340.0;0.178;;False;21.57;29.41;7.84;0.07850000000000001;1.5700000000000003;0.45
DCI-20251104575;ECI-20250905009;WOA250827815-00-001-001;JP21808LB0;2#龙门图电线;喷锡;A板;正片;短边;1.5(含铜);607.0;539.0;0.8;H0053;东威;5;5;28;45.0;18.5;2.1;东威;58;25;53.0;57.0;15.0;10.0;;;70.0;8;;否;;;孔铜;≥25;30.07;27.45;29.41;30.06;28.11;31.74;29.47;ACC;25.0;30.0;1;27.45;31.74;29.47;1.54;4.289999999999999;47834;JP21808LB0;607.0;539.0;193.167;115.76;0.508/0.508;53.0;57.0;1.575;0.8;6097.0;1.96875;327173.0;0.508;0.508;False;27.45;31.74;4.289999999999999;0.09799999999999998;2.4499999999999993;0.8
DCI-20251104705;ECI-20251104010;WOA251027750-00-001-002;JP22033EA0;2#东威板电VCP线;沉金;A板;负片;短边;1.5(含铜);600.0;473.5;0.4;H0085;东威;58;单点≥20，平均≥25;28;50.0;48.75;0.8;;;;;;;;;;;;;是;;;孔铜;≥20平均25;33.33;24.84;35.95;30.72;24.49;28.11;29.57;ACC;20.0;25.0;1;24.49;35.95;29.57;4.61;11.46;70842;JP22033EA0;600.0;473.5;325.12;228.6;;;;1.575;0.4;3323.0;3.9375;284100.0;;;True;24.49;35.95;11.460000000000004;0.22449999999999992;4.489999999999998;0.4
DCI-20251105080;ECI-20251104006;WOA251027760-00-001-001;J0600113D00.0;2#东威板电VCP线;沉锡;A板;负片;短边;;600.0;528.0;0.25;H0080;东威;35;25;30;50.0;48.75;0.8;;;;;;;;;;;;;是;;;孔铜;≥25;40.52;29.41;39.22;41.18;28.11;38.56;36.16;ACC;25.0;30.0;1;28.11;41.18;36.17;5.83;13.07;561246;J0600113D00.0;600.0;528.0;286.0;249.0;;;;1.6;0.25;46305.0;6.4;316800.0;;;True;28.11;41.18;13.07;0.12439999999999998;3.1099999999999994;0.25
DCI-20251105116;ECI-20251105001;WOA251028820-00-001-022;JB2C885LA0;2#东威板电VCP线;喷锡;A板;负片;短边;1.5;622.0;470.0;0.65;H0080;东威;52.83-87.88;25;32;45.0;48.75;0.8;;;;;;;;;;;;;是;;;孔铜;≥25;32.03;26.14;31.37;33.99;27.45;32.03;30.5;ACC;25.0;30.0;1;26.14;33.99;30.5;3.03;7.850000000000001;191103;JB2C885LA0;622.0;470.0;294.42;208.92;;;;1.55;0.65;6921.0;2.384615384615385;292340.0;;;True;26.14;33.99;7.850000000000001;0.04560000000000002;1.1400000000000006;0.65
DCI-20251105274;ECI-20251104008;WOA251027773-00-001-001;J0400046B00.0;2#龙门图电线;沉金;A板;正片;短边;0.7;622.0;452.0;0.4mm;H0080;东威;5;5;28;45.0;18.5;2.1;龙门;35;单点≥18，平均≥20;72.06;76.3;14.0;10.0;;;60.0;8;;是;;;孔铜;≥18平均20;27.45;18.95;25.49;26.8;20.92;25.49;24.18;ACC;18.0;23.0;1;18.95;27.45;24.18;3.43;8.5;563861;J0400046B00.0;622.0;452.0;296.4;213.0;0.254/0.203;72.06;76.3;1.75;0.4;13929.0;4.375;281144.0;0.254;0.203;False;18.95;27.45;8.5;0.052777777777777736;0.9499999999999993;0.4
DCI-20251105291;ECI-20250828008;WOA250807189-00-004-008;JP4C219LA1;1#东威图电VCP线;喷锡;A板;正片;短边;1.2(含铜);622.0;470.0;0.45;H0080;东威;5;5;28;45.0;18.5;2.1;东威;35;单点≥20，平均≥25;33.0;28.0;27.0;15.0;50;45;36.0;6;1;是;;;孔铜;≥20平均25;29.41;24.18;30.72;28.76;24.18;31.37;28.1;ACC;20.0;25.0;1;24.18;31.37;28.1;3.18;7.190000000000001;91252;JP4C219LA1;622.0;470.0;139.0;116.0;0.178/;33.0;28.0;1.5;0.45;15339.0;3.333333333333333;292340.0;0.178;;True;24.18;31.37;7.190000000000001;0.209;4.18;0.45
DCI-20251105347;ECI-20251105004;WOA251103051-00-001-001;J0200579A00.0;2#龙门图电线;喷锡;A板;正片;短边;1.5;622.0;502.0;0.4;H0165;东威;5;5;28;45.0;18.5;2.1;龙门;35;单点≥18，平均≥20;33.36;34.51;13.5;10.0;;;60.0;8;;是;;;孔铜;≥18平均20;24.84;20.26;22.88;24.84;19.61;25.72;23.02;ACC;18.0;23.0;1;19.61;25.72;23.02;2.58;6.109999999999999;451874;J0200579A00.0;622.0;502.0;240.0;146.5;0.38/0.254;33.36;34.51;1.6;0.4;6592.0;4.0;312244.0;0.38;0.254;False;19.61;25.72;6.109999999999999;0.08944444444444441;1.6099999999999994;0.4
DCI-20251105400;ECI-20251105006;WOA251024723-00-003-004;J0600023E00.0;2#龙门图电线;沉锡;A板;正片;短边;;546.0;382.0;0.4;H0080;东威;5;5;28;45.0;18.5;2.1;龙门;83.7;单点≥20，平均≥25;46.14;46.79;15.0;13.0;;;70.0;8;;是;;;孔铜;≥20平均25;30.07;20.92;30.72;30.07;20.92;30.07;27.12;ACC;20.0;25.0;1;20.92;30.72;27.13;4.82;9.799999999999997;485889;J0600023E00.0;546.0;382.0;500.0;354.0;0.229/0.241;46.14;46.79;2.5;0.4;9470.0;6.25;208572.0;0.229;0.241;False;20.92;30.72;9.799999999999997;0.04600000000000008;0.9200000000000017;0.4
DCI-20251105555;ECI-20251105007;WOA251018470-00-001-006;J0600148A00.0;2#龙门图电线;沉金;A板;正片;短边;;546.0;476.0;0.325mm;H0080;东威;5;5;28;45.0;18.5;2.1;龙门;70;单点≥20，平均≥25;39.19;57.19;17.0;12.0;;;70.0;8;;是;;;孔铜;≥20平均25;28.11;22.88;29.41;28.11;22.22;27.45;26.36;ACC;20.0;25.0;1;22.22;29.41;26.36;3.03;7.190000000000001;523073;J0600148A00.0;546.0;476.0;246.5;223.0;0.152/0.2;39.19;57.19;2.0;0.325;21236.0;6.153846153846153;259896.0;0.152;0.2;False;22.22;29.41;7.190000000000001;0.11099999999999995;2.219999999999999;0.325
DCI-20251105558;ECI-20251105008;WOA251028818-00-001-002;JP2C269LB1;1#东威图电VCP线;喷锡;A板;正片;短边;0.9;580.0;536.0;0.75;H0080;荣信;5;5;2.8;40.0;18.5;1.3;东威;35;单点≥20，平均≥25;56.04;53.8;20.0;15.0;40;35;36.0;6;1;否;;;孔铜;≥20平均25;28.11;24.84;29.41;28.11;24.18;28.11;27.12;ACC;20.0;25.0;1;24.18;29.41;27.13;2.1;5.23;468900;JP2C269LB1;580.0;536.0;186.0;132.0;0.889/;56.04;53.8;1.0;0.75;7303.0;1.333333333333333;310880.0;0.889;;True;24.18;29.41;5.23;0.209;4.18;0.75
DCI-20251105613;ECI-20251105013;WOA251027775-00-009-009;J0400035B00.1;1#东威图电VCP线;喷锡;A板;正片;短边;0.7;580.0;436.8;0.35;H0080;荣信;5;5;18.5;45.0;25.0;1;东威;≥50;单点≥20，平均≥25;62.0;62.0;29.0;16.0;40;35;36.0;6;1;是;;;孔铜;≥20平均25;33.99;24.14;34.64;34.64;24.84;34.64;31.14;ACC;20.0;25.0;1;24.14;34.64;31.15;5.17;10.5;347542;J0400035B00.1;580.0;436.8;418.0;271.0;0.152/0.152;62.0;62.0;1.2;0.35;28547.0;3.428571428571429;253344.0;0.152;0.152;True;24.14;34.64;10.5;0.20700000000000002;4.140000000000001;0.35
DCI-20251105706;ECI-20251104004;WOA251020513-00-003-005;JB4C336TA1;2#龙门图电线;沉锡;A板;正片;短边;1;600.0;340.0;0.35;H0001;东威;5;5;28;45.0;18.5;2.1;龙门;52.9;单点≥20，平均≥25;53.0;60.0;15.5;10.0;;;60.0;8;;是;;;孔铜;≥20平均25;27.45;23.53;29.41;29.41;23.53;27.45;26.79;ACC;20.0;25.0;1;23.53;29.41;26.8;2.68;5.879999999999999;272946;JB4C336TA1;600.0;340.0;315.5;186.0;0.25/0.2;53.0;60.0;1.6;0.35;14400.0;4.571428571428572;204000.0;0.25;0.2;False;23.53;29.41;5.879999999999999;0.17650000000000005;3.530000000000001;0.35
DCI-20251106009;ECI-20251105003;WOA251101013-00-001-001;J04T0050A00.0;2#龙门图电线;喷锡;A板;正片;短边;1;626.0;364.0;0.35;H0125;东威;5;5;28;45.0;18.5;2.1;龙门;38.4;单点≥20，平均≥25;37.0;68.0;14.0;10.0;;;60.0;8;;否;;;孔铜;≥20平均25;30.72;22.88;26.14;28.11;22.88;28.11;26.47;ACC;20.0;25.0;1;22.88;30.72;26.47;3.14;7.84;566611;J04T0050A00.0;626.0;364.0;338.0;200.0;0.15/0.15;37.0;68.0;1.5;0.35;11384.0;4.285714285714286;227864.0;0.15;0.15;False;22.88;30.72;7.84;0.14399999999999996;2.879999999999999;0.35
DCI-20251106076;ECI-20250504002;WOA250424749-00-001-005;JB2C658LA1;2#龙门图电线;喷锡;A板;正片;短边;1.5;580.0;520.5;0.35;;东威;5;5;28;50.0;18.5;2.1;龙门;70;20;48.0;76.0;16.0;11.0;;;60.0;8;;是;;;孔铜;≥20平均25;33.99;24.8;32.03;30.72;24.84;29.41;29.29;ACC;20.0;25.0;1;24.8;33.99;29.3;3.78;9.190000000000001;275938;JB2C658LA1;580.0;520.5;248.0;181.5;0.3/0.2;48.0;76.0;1.6;0.35;17640.0;4.571428571428572;301890.0;0.3;0.2;False;24.8;33.99;9.190000000000001;0.24000000000000005;4.800000000000001;0.35
DCI-20251106077;ECI-20251105002;WOA251101014-00-001-001;J04T0051A00.0;2#龙门图电线;喷锡;A板;正片;短边;1;520.0;393.0;0.3;H0125;荣信;5;5;2.8;45.0;18.5;1.3;龙门;38.4;20;46.0;25.0;14.5;10.0;;;60.0;8;;否;;;孔铜;≥20;29.41;22.88;28.11;30.07;22.88;26.14;26.58;ACC;20.0;25.0;1;22.88;30.07;26.58;3.17;7.190000000000001;567862;J04T0051A00.0;520.0;393.0;369.0;244.0;0.15/0.15;46.0;25.0;1.5;0.3;11920.0;5.0;204360.0;0.15;0.15;False;22.88;30.07;7.190000000000001;0.14399999999999996;2.879999999999999;0.3
DCI-20251106306;ECI-20251105012;WOA251031898-00-003-003;J0400158A00.0;2#东威板电VCP线;沉金;A板;负片;短边;0.26;622.0;451.0;0.45;H0080;东威;35;单点≥20，平均≥25;26;35.0;43.3;0.9;;;;;;;;;;;;;是;;;孔铜;≥20平均25;27.45;24.36;26.89;27.45;24.62;27.45;26.37;ACC;20.0;25.0;1;24.36;27.45;26.37;1.47;3.09;275191;J0400158A00.0;622.0;451.0;141.0;116.0;;;;0.7;0.45;13698.0;1.555555555555555;280522.0;;;True;24.36;27.45;3.09;0.21799999999999997;4.359999999999999;0.45
DCI-20251106308;ECI-20251105009;WOA251024674-00-001-001;JP80018LC0;2#龙门图电线;喷锡;A板;正片;短边;;517.0;470.0;0.3;H0053;东威;5;5;28;45.0;18.5;2.1;龙门;35;单点≥18，平均≥20;48.0;44.0;14.0;10.0;;;60.0;8;;是;;;孔铜;≥18平均20;28.76;21.57;30.72;29.41;21.53;28.76;26.79;ACC;18.0;23.0;1;21.53;30.72;26.79;4.12;9.189999999999998;3443;JP80018LC0;517.0;470.0;233.35;220.0;0.102/0.127;48.0;44.0;1.6;0.3;14971.0;5.333333333333334;242990.0;0.102;0.127;False;21.53;30.72;9.189999999999998;0.19611111111111118;3.530000000000001;0.3
DCI-20251106315;ECI-20251105005;WOA251102019-00-001-001;J0400867A00.0;1#东威图电VCP线;沉金;A板;正片;短边;0.5;626.0;452.0;0.35;H0144;东威;5;5;28;40.0;18.5;2.1;东威;35;单点≥18，平均≥20;46.58;51.08;20.0;15.0;40;35;36.0;6;1;是;;;孔铜;≥18平均20;26.8;22.88;26.14;26.8;21.84;25.49;24.99;ACC;18.0;23.0;1;21.84;26.8;24.99;2.12;4.960000000000001;574853;J0400867A00.0;626.0;452.0;212.7;120.2;0.183/0.178;46.58;51.08;1.0;0.35;25763.0;2.857142857142857;282952.0;0.183;0.178;True;21.84;26.8;4.960000000000001;0.21333333333333332;3.84;0.35
DCI-20251106366;ECI-20250405004;WOA250329855-00-008-010;J0400035B00.1;2#龙门图电线;喷锡;A板;正片;短边;0.7;580.0;436.8;0.35;H0080;荣信;5;5;2.8;45.0;18.0;1.3;龙门;50; 单点≥20，平均≥25;62.0;62.0;14.0;11.0;;;60.0;8;;是;;;孔铜;≥20平均25;30.07;22.22;30.07;29.41;22.88;30.72;27.56;ACC;20.0;25.0;1;22.22;30.72;27.56;3.91;8.5;347542;J0400035B00.1;580.0;436.8;418.0;271.0;0.152/0.152;62.0;62.0;1.2;0.35;28547.0;3.428571428571429;253344.0;0.152;0.152;False;22.22;30.72;8.5;0.11099999999999995;2.219999999999999;0.35
DCI-20251106376;ECI-20251105014;WOA251104070-00-001-001;J0600186A00.0;2#东威板电VCP线;沉锡;A板;负片;短边;;580.0;542.0;0.3;H0001;东威;60;单点≥20，平均≥25;22;50.0;43.3;0.9;;;;;;;;;;;;;是;;;孔铜;≥20平均25;25.78;22.77;23.56;27.42;24.0;26.55;25.01;ACC;20.0;25.0;1;22.77;27.42;25.01;1.84;4.650000000000002;570131;J0600186A00.0;580.0;542.0;268.0;168.74;;;;1.6;0.3;35555.0;5.333333333333334;314360.0;;;True;22.77;27.42;4.650000000000002;0.13849999999999998;2.7699999999999996;0.3
DCI-20251106417;ECI-20251105015;WOA251102017-00-001-001;J0400855A00.0;2#龙门图电线;喷锡;A板;正片;短边;1.1;600.0;442.0;0.35mm;H0154;东威;5;5;28;45.0;18.5;2.1;龙门;70;单点≥20，平均≥25;32.44;34.73;15.0;12.0;;;70.0;8;;是;;;孔铜;≥20平均25;30.07;24.84;34.64;31.37;24.18;31.37;29.41;ACC;20.0;25.0;1;24.18;34.64;29.41;4.09;10.46;562968;J0400855A00.0;600.0;442.0;349.0;207.7;0.2/0.203;32.44;34.73;2.0;0.35;10197.0;5.714285714285714;265200.0;0.2;0.203;False;24.18;34.64;10.46;0.209;4.18;0.35
DCI-20251106463;ECI-20251106004;WOA251030865-00-001-001;J0400202A01.0;2#龙门图电线;沉金;A板;正片;短边;1;600.0;509.8;0.4;H0080;东威;5;5;28;45.0;18.5;2.1;龙门;35; 单点≥20，平均≥25;75.0;65.0;17.0;10.0;;;60.0;8;;是;;;孔铜;≥20平均25;26.8;24.18;26.8;28.76;22.88;28.76;26.36;ACC;20.0;25.0;1;22.88;28.76;26.36;2.4;5.880000000000003;467839;J0400202A01.0;600.0;509.8;279.2;160.6;0.25/0.2;75.0;65.0;1.6;0.4;9253.0;4.0;305880.0;0.25;0.2;False;22.88;28.76;5.880000000000003;0.14399999999999996;2.879999999999999;0.4
DCI-20251106480;ECI-20251105011;WOA251031908-00-013-079;JP2C364EB1;2#龙门图电线;沉金;A板;正片;短边;1.5(含铜);606.0;500.0;0.325;H0080;东威;5;5;28;45.0;18.5;2.1;龙门;35;单点≥20，平均≥25;48.0;56.0;15.0;10.0;;;60.0;8;;是;;;孔铜;≥20平均25;28.11;22.22;28.76;27.45;21.57;28.11;26.03;ACC;20.0;25.0;1;21.57;28.76;26.04;3.24;7.190000000000001;42298;JP2C364EB1;606.0;500.0;271.0;194.0;0.15/0.125;48.0;56.0;1.6;0.325;29456.0;4.923076923076923;303000.0;0.15;0.125;False;21.57;28.76;7.190000000000001;0.07850000000000001;1.5700000000000003;0.325
DCI-20251107012;ECI-20251106008;WOA251104082-00-009-012;J0200138B00.0;2#东威板电VCP线;沉金;A板;负片;短边;0.8;600.0;515.0;0.35;H0080;东威;35;单点≥20，平均≥25;33;40.0;30.0;1.3;;;;;;;;;;;;;是;;;孔铜;≥20平均≥25;26.8;22.88;26.14;26.14;22.22;26.14;25.05;ACC;20.0;25.0;1;22.22;26.8;25.05;1.97;4.580000000000002;561853;J0200138B00.0;600.0;515.0;244.8;163.6;;;;0.9;0.35;13578.0;2.571428571428572;309000.0;;;True;22.22;26.8;4.580000000000002;0.11099999999999995;2.219999999999999;0.35
DCI-20251107036;ECI-20251106002;WOA251104054-00-001-001;J0600189A00.0;2#龙门图电线;喷锡;A板;正片;短边;;622.0;387.0;0.35mm;H0153;东威;5;5;28;45.0;18.5;2.1;龙门;35;单点≥18，平均≥20;60.62;61.69;14.5;10.0;;;60.0;8;;是;;;孔铜;≥18平均20;26.14;18.3;26.14;26.8;20.92;26.8;24.18;ACC;18.0;23.0;1;18.3;26.8;24.18;3.65;8.5;577825;J0600189A00.0;622.0;387.0;193.0;178.5;0.25/0.225;60.62;61.69;1.6;0.35;20617.0;4.571428571428572;240714.0;0.25;0.225;False;18.3;26.8;8.5;0.016666666666666705;0.3000000000000007;0.35
DCI-20251107213;ECI-20251106006;WOA251104053-00-001-001;J0400863A00.0;2#龙门图电线;沉锡;A板;正片;短边;0.7;622.0;436.8;0.4mm;H0150;东威;5;5;28;45.0;18.5;2.1;龙门;70;单点≥20，平均≥25;36.2;36.8;15.0;12.0;;;60.0;8;;是;;;孔铜;≥20平均25;27.18;21.57;26.14;27.53;20.26;28.52;25.2;ACC;20.0;25.0;1;20.26;28.52;25.2;3.43;8.259999999999998;574854;J0400863A00.0;622.0;436.8;199.0;137.0;0.203/0.218;36.2;36.8;1.6;0.4;12501.0;4.0;271689.6;0.203;0.218;False;20.26;28.52;8.259999999999998;0.013000000000000077;0.26000000000000156;0.4
DCI-20251107299;ECI-20251013019;WOA251007006-00-001-001;J0400713A00.0;2#龙门图电线;喷锡;A板;正片;短边;1.3;622.0;510.0;0.4mm;H0154;东威;5;5;28;45.0;18.5;2.1;龙门;35;单点≥20，平均≥25;47.0;48.0;14.0;10.0;;;60.0;8;;是;;;孔铜;≥20平均25;32.68;24.8;33.33;32.03;24.84;32.68;30.06;ACC;20.0;25.0;1;24.8;33.33;30.06;4.08;8.529999999999998;501330;J0400713A00.0;622.0;510.0;216.6;160.5;0.203/;47.0;48.0;1.6;0.4;20167.0;4.0;317220.0;0.203;;False;24.8;33.33;8.529999999999998;0.24000000000000005;4.800000000000001;0.4
DCI-20251107301;ECI-20251106010;WOA251030861-00-001-002;JP6C050EB0;2#龙门图电线;沉金;A板;正片;短边;;622.0;347.0;0.3;H0080;荣信;5;5;28;45.0;18.5;1.3;龙门;35;25;71.0;72.0;17.0;10.0;;;70.0;8;;是;;;孔铜;≥25;31.37;25.49;33.33;31.37;26.14;33.99;30.28;ACC;25.0;30.0;1;25.49;33.99;30.28;3.62;8.500000000000004;181003;JP6C050EB0;622.0;347.0;274.0;106.0;0.2/0.19;71.0;72.0;1.6;0.3;20345.0;5.333333333333334;215834.0;0.2;0.19;False;25.49;33.99;8.500000000000004;0.019599999999999937;0.48999999999999844;0.3
DCI-20251107360;ECI-20251106012;WOA251103050-00-001-001;J0600185A00.0;2#龙门图电线;沉金;A板;正片;短边;;520.5;387.0;0.3mm;H0144;东威;5;5;28;40.0;18.5;2.1;龙门;35;单点≥18，平均≥20;50.8;52.9;12.0;10.0;;;60.0;8;;是;;;孔铜;≥18平均20;22.88;18.3;22.88;21.57;18.3;23.53;21.24;ACC;18.0;23.0;1;18.3;23.53;21.24;2.37;5.23;572441;J0600185A00.0;520.5;387.0;228.07;118.2;0.102/0.127;50.8;52.9;1.0;0.3;19087.0;3.333333333333333;201433.5;0.102;0.127;False;18.3;23.53;5.23;0.016666666666666705;0.3000000000000007;0.3
DCI-20251107361;ECI-20251107004;WOA251028795-00-001-002;JP21766LA0;2#龙门图电线;喷锡;A板;正片;短边;1.5(含铜);498.0;372.0;0.35;H0085;东威;5;5;28;45.0;18.5;2.1;龙门;58;单点≥18，平均≥20;51.0;53.0;14.0;11.0;;;60.0;8;;是;;;孔铜;≥18平均20;24.84;20.92;23.53;24.18;20.92;24.69;23.18;ACC;18.0;23.0;1;20.92;24.84;23.18;1.81;3.919999999999998;25328;JP21766LA0;498.0;372.0;352.0;158.0;0.25/0.2;51.0;53.0;1.6;0.35;12686.0;4.571428571428572;185256.0;0.25;0.2;False;20.92;24.84;3.919999999999998;0.16222222222222232;2.9200000000000017;0.35
DCI-20251107392;ECI-20250902010;WOA250827803-00-003-009;J0400036C00.1;2#龙门图电线;喷锡;A板;正片;短边;0.5;580.0;436.8;0.4;H0080;荣信;5;5;2.8;45.0;18.5;1.3;龙门;50;单点≥20，平均≥25;68.0;68.0;14.0;11.0;;;60.0;8;;是;;;孔铜;≥20平均25;29.41;24.84;29.41;28.11;24.18;28.76;27.45;ACC;20.0;25.0;1;24.18;29.41;27.45;2.34;5.23;424939;J0400036C00.1;580.0;436.8;418.0;271.0;0.152/0.152;68.0;68.0;1.2;0.4;22400.0;3.0;253344.0;0.152;0.152;False;24.18;29.41;5.23;0.209;4.18;0.4
DCI-20251107427;ECI-20250905006;WOA250829908-00-001-002;JB2C447LA1;1#东威图电VCP线;喷锡;A板;正片;短边;1.5;563.0;450.0;0.4;H0080;东威;5;5;28;45.0;18.5;2.1;东威;34;单点≥20，平均≥25;66.0;62.0;28.0;15.0;50;45;36.0;6;1;是;;;孔铜;≥20平均25;28.76;24.76;28.11;29.41;24.18;28.76;27.33;ACC;20.0;25.0;1;24.18;29.41;27.33;2.26;5.23;66360;JB2C447LA1;563.0;450.0;327.5;213.0;0.305/0.214;66.0;62.0;1.6;0.4;20265.0;4.0;253350.0;0.305;0.214;True;24.18;29.41;5.23;0.209;4.18;0.4
DCI-20251107469;ECI-20251106017;WOA251018463-00-001-002;J0800048A00.0;2#东威板电VCP线;喷锡;A板;负片;短边;;560.0;460.0;0.275;H0053;东威;38.4;25;33;50.0;55.7;0.7;;;;;;;;;;;;;是;;;孔铜;≥25;35.91;27.45;33.99;35.95;26.14;35.3;32.45;ACC;25.0;30.0;1;26.14;35.95;32.46;4.46;9.810000000000002;503794;J0800048A00.0;560.0;460.0;310.13;214.58;;;;2.0;0.275;6813.0;7.272727272727272;257600.0;;;True;26.14;35.95;9.810000000000002;0.04560000000000002;1.1400000000000006;0.275
