Repository: BecaLiang/copper-thickness-consumption-tool

# Copper Usage

This projects provides a tool to calculate machine parameters for the pattern plating step at JST. Customer provided inputs like the desired thickness are combined with a safety margin to answer the question "What are my machine settings so I fulfill the customer required minimal thickness with a probability of 1 - margin?". To achieve this, a layer modelling the effect of our process on the minimal copper thickness is also contained.

## 1. Working Principles

The copper thickness tool is based on two functional entities. Firstly a tool to calculate the minimum thickness among all 6 measured points from all relevant inputs, implemented as an inheritance from _ThicknessCalcul

File: train_data.csv (part 35 of 37)
;Minimum Hole Diameter (mm);Customer Number;Full Board Plating_Production Line Equipment Name;Full Board Plating_Copper Surface Requirement (um);Full Board Plating_Hole Copper Requirement (um);Full Board Plating_Copper Current Density;Full Board Plating_Spray Frequency (HZ);Full Board Plating_Copper Plating Time (min);Full Board Plating_Board Speed (m/min);Pattern Plating_Production;Pattern Plating_Copper Surface Requirement (um);Pattern Plating_Hole Copper Requirement (um);Pattern Plating_Plated Area (GTL);Pattern Plating_Plated Area (GBL);Pattern Plating_Copper Current Density;Pattern Plating_Tin Plating Current Density;Pattern Plating_Spray Frequency|Copper (HZ);Pattern Plating_Spray Frequency|Tin (HZ);Pattern Plating_Copper Plating Time (min);Pattern Plating_Tin Plating Time (min);Pattern Plating_Board Speed (m/min);Is Hole Plugged;Not Plugged;Plugged;Inspection Item;Requirement;Measured Range 1;Measured Range 2;Measured Range 3;Measured Range 4;Measured Range 5;Measured Range 6;Average Value;Judgment;min_requirement;judgement_criteria;label;thickness_min;thickness_max;thickness_mean;thickness_std;thickness_range;mfgpartId;Part Number;Panel Length;Panel Width;Part Length;Part Width;Line width/spacing (mm);Graphic Area C Side %;Graphic Area S Side %;Board Thickness (mm);Min. hole size;Total Hole Quantity;Ratio;Panel Size;Line Width (mm);Line Spacing (mm);is_vcp;minimal_thickness;maximal_thickness;thickness_asymmetry;thickness_req_ratio;thickness_delta;minimum_hole_diameter
DCI-20251107470;ECI-20251107005;WOA251031907-00-002-018;JB2C499LB0;1#东威图电VCP线;喷锡;A板;正片;短边;1.4(含铜);561.0;302.0;0.45;H0080;东威;5;5;28;45.0;18.5;2.1;东威;52.9;25;79.0;84.0;32.0;15.0;50;45;36.0;6;1;是;;;孔铜;≥25;35.3;28.76;30.07;32.03;28.76;32.03;31.15;ACC;25.0;30.0;1;28.76;35.3;31.16;2.5;6.539999999999996;37593;JB2C499LB0;561.0;302.0;276.6;269.3;0.3/0.3;79.0;84.0;1.55;0.45;3730.0;3.444444444444445;169422.0;0.3;0.3;True;28.76;35.3;6.539999999999996;0.15040000000000006;3.7600000000000016;0.45
DCI-20251107621;ECI-20251107001;WOA251105112-00-001-001;J0200845A00.0;2#龙门图电线;喷锡;A板;正片;短边;1.5;622.0;520.5;0.35;H0153;东威;5;5;28;45.0;18.5;2.1;龙门;35;单点≥18，平均≥20;40.0;36.3;14.0;10.0;;;60.0;8;;是;;;孔铜;≥18平均20;23.53;20.92;25.49;24.84;20.26;25.49;23.42;ACC;18.0;23.0;1;20.26;25.49;23.42;2.32;5.229999999999997;578594;J0200845A00.0;622.0;520.5;166.0;124.5;0.3/0.3;39.98;36.32;1.6;0.35;13228.0;4.571428571428572;323751.0;0.3;0.3;False;20.26;25.49;5.229999999999997;0.12555555555555564;2.2600000000000016;0.35
DCI-20251108053;ECI-20251108003;WOA251028793-00-001-001;J0800015A00.0;2#龙门图电线;OSP;A板;正片;短边;;622.0;313.33;0.3;H0080;东威;5;5;28;45.0;18.5;2.1;龙门;85;单点18 平均20;42.0;40.0;15.0;12.0;;;70.0;8;;是;;;孔铜;≥18平均20;30.07;22.88;32.03;29.41;22.88;33.33;28.43;ACC;18.0;23.0;1;22.88;33.33;28.43;4.52;10.45;292064;J0800015A00.0;622.0;313.33;286.98;280.63;0.2/0.2;42.0;40.0;2.29;0.3;3930.0;7.633333333333334;194891.26;0.2;0.2;False;22.88;33.33;10.45;0.2711111111111111;4.879999999999999;0.3
DCI-20251108223;ECI-20251106013;WOA251104081-00-002-012;J0200136B00.0;2#东威板电VCP线;沉金;A板;负片;短边;0.8;600.0;515.0;0.35;H0080;东威;35;单点≥20，平均≥25;33;35.0;30.0;1.3;;;;;;;;;;;;;是;;;孔铜;≥20平均≥25;26.8;23.53;27.45;26.8;22.88;25.49;25.49;ACC;20.0;25.0;1;22.88;27.45;25.49;1.89;4.57;561240;J0200136B00.0;600.0;515.0;244.8;163.6;;;;0.9;0.35;13577.0;2.571428571428572;309000.0;;;True;22.88;27.45;4.57;0.14399999999999996;2.879999999999999;0.35
DCI-20251108281;ECI-20251105010;WOA251031934-00-001-001;JP21280EB0;2#龙门图电线;沉金;A板;正片;短边;1.5(含铜);546.0;349.0;0.5;H0053;东威;5;5;28;45.0;18.5;2.1;龙门;35;单点≥18，平均≥20;22.0;22.0;13.0;10.0;;;60.0;8;;否;;;孔铜;≥18平均20;31.37;22.53;28.11;28.76;22.22;29.41;27.06;ACC;18.0;23.0;1;22.22;31.37;27.07;3.8;9.150000000000002;2758;JP21280EB0;546.0;349.0;150.0;55.0;0.254/0.254;22.0;22.0;1.6;0.5;2195.0;3.2;190554.0;0.254;0.254;False;22.22;31.37;9.150000000000002;0.23444444444444437;4.219999999999999;0.5
DCI-20251108335;ECI-20251107007;WOA251105115-00-001-001;J0400871A00.0;2#龙门图电线;喷锡;A板;正片;短边;1;560.0;434.0;0.35mm;;东威;5;5;30;50.0;30.0;2.1;龙门;≥53um;单点≥20，平均≥25;1.7;1.76;18.5;11.0;;;60.0;10;;;;;孔铜;≥20平均25;32.68;23.53;33.33;32.68;24.84;30.07;29.52;ACC;20.0;25.0;1;23.53;33.33;29.52;4.3;9.799999999999997;579408;J0400871A00.0;560.0;434.0;266.0;204.0;0.25/0.24;64.85;67.63;1.6;0.35;24684.0;4.571428571428572;243040.0;0.25;0.24;False;23.53;33.33;9.799999999999997;0.17650000000000005;3.530000000000001;0.35
DCI-20251108336;ECI-20251107006;WOA251106145-00-001-001;J0200844A00.0;2#龙门图电线;沉锡;A板;正片;短边;1.5;622.0;504.0;0.5mm;;荣信;5;5;5;50.0;30.0;2.1;龙门;70;≥20，平均≥25;1.58;1.56;18.5;11.0;;;60.0;10;;;;;孔铜;≥20平均25;30.07;24.45;32.03;31.37;24.18;31.37;28.91;ACC;20.0;25.0;1;24.18;32.03;28.91;3.62;7.850000000000001;580635;J0200844A00.0;622.0;504.0;212.0;160.0;/;46.93;46.45;1.6;0.5;17225.0;3.2;313488.0;;;False;24.18;32.03;7.850000000000001;0.209;4.18;0.5
DCI-20251108614;ECI-20251108002;WOA251105118-00-001-001;J0600187A00.0;2#东威板电VCP线;沉锡;A板;负片;短边;1.5mm;560.0;450.0;0.25mm;;板电;50;20-25;28;50.0;48.0;0.8;;;;;;;;;;;;;;;;孔铜;≥20平均25;30.07;24.07;32.68;32.68;24.84;32.03;29.39;ACC;20.0;25.0;1;24.07;32.68;29.4;3.95;8.61;579565;J0600187A00.0;560.0;450.0;262.0;210.0;;;;1.6;0.25;29193.0;6.4;252000.0;;;True;24.07;32.68;8.61;0.20350000000000001;4.07;0.25
DCI-20251108615;ECI-20251108001;WOA251105119-00-001-001;J0600188A00.0;2#东威板电VCP线;沉锡;A板;负片;短边;;560.0;450.0;0.25;;荣信;50;20-25;28;50.0;48.0;0.8;;;;;;;;;;;;;;;;孔铜;≥20平均25;31.38;24.62;30.15;30.15;24.46;30.77;28.92;ACC;20.0;25.0;1;24.46;31.38;28.59;3.17;6.919999999999998;578981;J0600188A00.0;560.0;450.0;262.0;210.0;;;;1.6;0.25;29775.0;6.4;252000.0;;;True;24.46;31.38;6.919999999999998;0.22300000000000003;4.460000000000001;0.25
DCI-20251108686;ECI-20251107002;WOA251024672-00-002-003;J0600113B01.0;2#东威板电VCP线;沉锡;A板;负片;短边;;600.0;528.0;0.25;;东威板电;35;15-18;30;50.0;48.0;0.8;;;;;;;;;;;;;;;;孔铜;≥25;35.08;27.08;36.31;36.31;25.85;35.08;32.61;ACC;25.0;30.0;1;25.85;36.31;32.62;4.81;10.46;556471;J0600113B01.0;600.0;528.0;286.0;249.0;;;;1.6;0.25;46305.0;6.4;316800.0;;;True;25.85;36.31;10.46;0.03400000000000006;0.8500000000000014;0.25
DCI-20251108783;ECI-20251108016;RPA1251023630-00-001-001;J0600180A00.0;2#龙门图电线;沉金;A板;正片;短边;;546.0;368.0;0.325mm;H0080;东威;5;5;28;40.0;18.5;2.1;龙门;70;单点20 平均25;61.0;56.0;16.0;11.0;;;60.0;8;;是;;;孔铜;≥20平均25;32.03;22.22;30.72;30.07;21.57;30.72;27.88;ACC;20.0;25.0;1;21.57;32.03;27.89;4.69;10.46;561487;J0600180A00.0;546.0;368.0;257.2;168.8;0.203/0.203;61.47;56.55;1.6;0.325;17653.0;4.923076923076923;200928.0;0.203;0.203;False;21.57;32.03;10.46;0.07850000000000001;1.5700000000000003;0.325
DCI-20251109263;ECI-20251108011;WOA251105091-00-001-001;J0400853A00.0;1#东威图电VCP线;喷锡;A板;正片;短边;0.71;560.0;508.0;0.4;;东威板电;5;5;5;50.0;30.0;2.1;东威图电;35.4;20-25;43.9;34.4;26.0;16.0;45;30;45.0;6;1;;;;孔铜;≥20平均25;32.03;20.26;30.07;29.41;22.22;30.07;27.34;ACC;20.0;25.0;1;20.26;32.03;27.34;4.85;11.77;561444;J0400853A00.0;560.0;508.0;264.0;160.0;0.25/0.29;43.9;34.4;1.6;0.4;8820.0;4.0;284480.0;0.25;0.29;True;20.26;32.03;11.77;0.013000000000000077;0.26000000000000156;0.4
DCI-20251109266;ECI-20251108009;WOA251106140-00-001-003;J0200694A00.1;1#东威图电VCP线;喷锡;A板;正片;短边;1.4;580.0;514.0;0.4;;东威板电;5;5;30;50.0;30.0;2.1;东威图电;52.9;25;53.8;51.4;35.0;17.0;50;45;36.0;6;1;;;;孔铜;≥25;32.68;25.49;32.68;31.37;26.14;32.68;30.17;ACC;25.0;30.0;1;25.49;32.68;30.17;3.42;7.190000000000001;563677;J0200694A00.1;580.0;514.0;272.0;109.0;0.305/;53.8;51.4;1.55;0.4;32336.0;3.875;298120.0;0.305;;True;25.49;32.68;7.190000000000001;0.019599999999999937;0.48999999999999844;0.4
DCI-20251109303;ECI-20251109007;WOA251024681-00-001-001;J0400474A00.0;2#龙门图电线;喷锡;A板;正片;短边;1.1;580.0;530.0;0.35;;东威;5;5;28;50.0;18.5;2.1;龙门;35;20;39.7;42.3;18.0;10.0;;;60.0;8;;是;;;孔铜;≥20平均25;28.76;24.14;30.67;30.07;24.43;30.72;28.13;ACC;20.0;25.0;1;24.14;30.72;28.13;3.06;6.579999999999998;409495;J0400474A00.0;580.0;530.0;252.0;179.97;0.254/0.202;39.7;42.3;1.6;0.35;12961.0;4.571428571428572;307400.0;0.254;0.202;False;24.14;30.72;6.579999999999998;0.20700000000000002;4.140000000000001;0.35
DCI-20251109322;ECI-20251109005;WOA251104084-00-001-001;J0200076A00.0;2#龙门图电线;喷锡;A板;正片;短边;0.8;622.0;546.0;0.5;;东威;5;5;28;50.0;18.5;2.1;龙门;53;18;68.0;70.0;14.5;11.0;;;60.0;8;;否;;;孔铜;≥18平均20;29.41;22.18;28.76;33.33;22.96;30.07;27.78;ACC;18.0;23.0;1;22.18;33.33;27.78;4.34;11.15;254274;J0200076A00.0;622.0;546.0;182.5;173.5;0.406/;68.0;70.0;0.9;0.5;8900.0;1.8;339612.0;0.406;;False;22.18;33.33;11.149999999999999;0.23222222222222222;4.18;0.5
DCI-20251109323;ECI-20251109006;WOA251105089-00-001-002;J0400370A00.0;2#龙门图电线;喷锡;A板;正片;短边;1.1;580.0;532.0;0.5mm;;东威;5;5;28;50.0;18.5;2.1;龙门;55-80;20;51.13;77.8;17.0;11.0;;;60.0;8;;是;;;孔铜;≥20平均25;28.11;22.88;28.76;27.45;22.22;29.41;26.47;ACC;20.0;25.0;1;22.22;29.41;26.47;3.11;7.190000000000001;376441;J0400370A00.0;580.0;532.0;180.0;136.0;0.254/0.254;51.13;77.8;2.0;0.5;28170.0;4.0;308560.0;0.254;0.254;False;22.22;29.41;7.190000000000001;0.11099999999999995;2.219999999999999;0.5
DCI-20251109365;ECI-20251109011;WOA251020526-00-001-003;J0400465A00.0;2#龙门图电线;喷锡;A板;正片;短边;0.71;546.0;385.0;0.4;;东威;5;5;28;50.0;18.5;2.1;龙门;52.89;20;46.9;59.6;14.0;10.0;;;60.0;8;;否;;;孔铜;≥20;23.53;22.22;24.18;23.53;21.57;24.18;23.2;ACC;20.0;25.0;1;21.57;24.18;23.2;1.07;2.609999999999999;407934;J0400465A00.0;546.0;385.0;173.0;354.5;0.2/0.2;46.9;59.6;1.5;0.4;4003.0;3.75;210210.0;0.2;0.2;False;21.57;24.18;2.6099999999999994;0.07850000000000001;1.5700000000000003;0.4
DCI-20251109445;ECI-20251109012;WOA251105090-00-001-003;J0400377A00.0;2#龙门图电线;喷锡;A板;正片;短边;1.1;622.0;370.0;0.35;;东威;5;5;28;50.0;18.5;2.1;龙门;38-78;20;37.45;37.45;15.0;10.0;;;60.0;8;;是;;;孔铜;≥20平均25;31.37;23.53;31.37;30.72;24.18;31.37;28.75;ACC;20.0;25.0;1;23.53;31.37;28.76;3.81;7.84;377383;J0400377A00.0;622.0;370.0;346.0;295.0;0.203/0.176;37.45;37.45;1.6;0.35;16530.0;4.571428571428572;230140.0;0.203;0.176;False;23.53;31.37;7.84;0.17650000000000005;3.530000000000001;0.35
DCI-20251109461;ECI-20251109013;WOA251027771-00-004-009;JB4C047TB1;2#龙门图电线;沉锡;A板;正片;短边;0.7100（不含铜）;622.0;449.0;0.4;;东威;5;5;28;50.0;18.5;2.1;龙门;38.4;20;54.0;53.0;16.0;10.0;;;60.0;8;;是;;;孔铜;≥20平均25;30.07;20.92;27.45;29.41;22.22;29.41;26.58;ACC;20.0;25.0;1;20.92;30.07;26.58;4.0;9.149999999999999;63960;JB4C047TB1;622.0;449.0;299.0;208.2;0.152/0.26;54.0;53.0;2.0;0.4;12791.0;5.0;279278.0;0.152;0.26;False;20.92;30.07;9.149999999999999;0.04600000000000008;0.9200000000000017;0.4
DCI-20251109533;ECI-20251109015;WOA251103023-00-001-002;J0400265A00.0;2#龙门图电线;喷锡;A板;正片;短边;1.1;622.0;450.0;0.4;;东威;5;5;28;50.0;18.5;2.1;龙门;70;20;37.6;47.7;15.0;11.0;;;60.0;8;;是;;;孔铜;≥20平均25;33.33;24.8;31.37;33.33;24.8;33.99;30.27;ACC;20.0;25.0;1;24.8;33.99;30.27;4.33;9.190000000000001;323732;J0400265A00.0;622.0;450.0;300.0;211.4;0.203/0.217;37.6;47.7;2.0;0.4;9249.0;5.0;279900.0;0.203;0.217;False;24.8;33.99;9.190000000000001;0.24000000000000005;4.800000000000001;0.4
DCI-20251109600;ECI-20251109014;WOA251104065-00-001-001;J0200539A00.0;2#龙门图电线;沉锡;A板;正片;短边;1.4;622.0;546.0;0.4;;东威;5;5;28;50.0;18.5;2.1;龙门;70;30;59.18;68.55;18.0;11.0;;;80.0;8;;是;;;孔铜;≥30;43.14;34.64;43.14;44.45;35.3;41.83;40.25;ACC;30.0;35.0;0;34.64;44.45;40.42;4.3;9.810000000000002;433445;J0200539A00.0;622.0;546.0;244.0;172.0;0.2/0.214;59.18;68.55;1.5;0.4;25435.0;3.75;339612.0;0.2;0.214;False;34.64;44.45;9.810000000000002;0.15466666666666667;4.640000000000001;0.4
DCI-20251109602;ECI-20251109016;WOA251024703-00-001-001;J0400392A00.0;2#龙门图电线;沉锡;A板;正片;短边;0.2;600.0;494.0;0.4;;东威;5;5;28;50.0;18.5;2.1;龙门;35;25;71.9;74.0;17.0;10.0;;;70.0;8;;否;;;孔铜;≥25;35.3;29.07;32.68;33.99;29.41;35.95;32.73;ACC;25.0;30.0;1;29.07;35.95;32.73;2.93;6.880000000000003;384888;J0400392A00.0;600.0;494.0;280.0;154.0;0.203/0.203;71.9;74.0;1.6;0.4;7652.0;4.0;296400.0;0.203;0.203;False;29.07;35.95;6.880000000000003;0.1628;4.07;0.4
DCI-20251109630;ECI-20251108005;WOA251105113-00-001-001;J0600094B00.0;2#龙门图电线;沉锡;A板;正片;短边;1.5;470.0;340.0;0.4;;荣信;5;5;28;50.0;18.5;2.1;龙门;47.9;20-25;0.64;0.65;15.0;10.0;;;60.0;8;;是;;;孔铜;≥20平均25;25.49;21.57;25.49;26.14;20.92;26.14;24.29;ACC;20.0;25.0;1;20.92;26.14;24.29;2.39;5.219999999999999;573211;J0600094B00.0;470.0;340.0;311.6;213.0;0.2/0.2;38.56;38.74;1.6;0.4;5604.0;4.0;159800.0;0.2;0.2;False;20.92;26.14;5.219999999999999;0.04600000000000008;0.9200000000000017;0.4
DCI-20251109676;ECI-20250803005;WOA250726723-00-001-007;J0400285A00.1;2#龙门图电线;喷锡;A板;正片;长边;0.36;626.0;470.0;0.35;H0080;荣信;5;5;2.8;45.0;18.5;1.3;龙门;≥38.4;单点≥20，平均≥25;41.0;52.0;13.0;10.0;;;60.0;8;;是;;;孔铜;≥20平均25;27.45;23.53;26.8;26.8;23.53;24.84;25.49;ACC;20.0;25.0;1;23.53;27.45;25.49;1.75;3.919999999999998;362214;J0400285A00.1;626.0;470.0;304.2;222.0;0.15/0.15;41.0;52.0;1.2;0.35;9970.0;3.428571428571429;294220.0;0.15;0.15;False;23.53;27.45;3.919999999999998;0.17650000000000005;3.530000000000001;0.35
DCI-20251109746;ECI-20251109004;WOA251107162-00-001-001;J0400851A00.0;2#龙门图电线;沉金;A板;正片;短边;0.6;580.0;546.0;0.35mm;;东威;5;5;28;50.0;18.5;2.1;龙门;35;20;39.68;46.57;16.0;10.0;;;60.0;8;;是;;;孔铜;≥20平均25;27.08;24.0;28.31;27.69;23.38;30.15;26.09;ACC;20.0;25.0;1;23.38;30.15;26.77;2.6;6.77;580590;J0400851A00.0;580.0;546.0;260.9;179.2;0.2/0.2;39.68;46.57;1.56;0.35;21702.0;4.457142857142857;316680.0;0.2;0.2;False;23.38;30.15;6.77;0.16899999999999996;3.379999999999999;0.35
DCI-20251109748;ECI-20251109010;WOA251108166-00-001-001;J0200620B00.0;2#龙门图电线;喷锡;A板;正片;短边;1.5;580.0;450.0;0.35;;东威;5;5;28;50.0;18.5;2.1;龙门;35;18;80.33;75.48;14.0;10.0;;;60.0;8;;是;;;孔铜;≥18平均20;24.84;20.92;25.49;24.18;20.26;26.8;23.74;ACC;18.0;23.0;1;20.26;26.8;23.75;2.6;6.539999999999999;581233;J0200620B00.0;580.0;450.0;271.6;214.0;0.2/0.2;80.33;75.48;1.6;0.35;17308.0;4.571428571428572;261000.0;0.2;0.2;False;20.26;26.8;6.539999999999999;0.12555555555555564;2.2600000000000016;0.35
DCI-20251109752;ECI-20251109008;WOA251106139-00-001-001;J0400600B01.0;2#龙门图电线;沉锡;A板;正片;短边;1.2;560.0;500.0;0.25mm;;荣信;5;5;28;50.0;18.5;2.1;龙门;38.4;20;34.47;33.75;13.0;10.0;;;80.0;8;;是;;;孔铜;≥20平均25;27.08;20.31;27.69;28.31;22.77;27.08;25.54;ACC;20.0;25.0;1;20.31;28.31;25.54;3.23;8.0;574040;J0400600B01.0;560.0;500.0;370.88;157.0;0.125/0.11;34.47;33.75;1.6;0.25;21144.0;6.4;280000.0;0.125;0.11;False;20.31;28.31;8.0;0.015499999999999936;0.3099999999999987;0.25
DCI-20251110037;ECI-20251109003;WOA251106142-00-003-004;J0200695A00.1;2#龙门图电线;喷锡;A板;正片;短边;1.4;580.0;514.0;0.4;;东威;5;5;28;50.0;18.5;2.1;龙门;52.9;25;54.4;56.4;17.0;10.0;;;70.0;8;;是;;;孔铜;≥25;32.62;26.46;32.62;30.77;26.46;32.62;30.25;ACC;25.0;30.0;1;26.46;32.62;30.26;3.03;6.159999999999997;563731;J0200695A00.1;580.0;514.0;272.0;109.0;0.381/;54.4;56.4;1.55;0.4;33850.0;3.875;298120.0;0.381;;False;26.46;32.62;6.159999999999997;0.058400000000000035;1.4600000000000009;0.4
DCI-20251110083;ECI-20251109009;WOA251105114-00-001-001;J0400601B01.0;2#龙门图电线;沉锡;A板;正片;短边;1.2;480.0;407.0;0.3mm;;东威;5;5;28;50.0;18.5;2.1;龙门;52.9;20;41.0;33.0;16.5;10.0;;;60.0;8;;是;;;孔铜;≥20平均25;35.3;24.84;32.03;33.33;24.14;31.37;30.16;ACC;20.0;25.0;1;24.14;35.3;30.17;4.6;11.16;574350;J0400601B01.0;480.0;407.0;383.0;228.0;0.15/0.15;41.0;33.0;1.6;0.3;13381.0;5.333333333333334;195360.0;0.15;0.15;False;24.14;35.3;11.159999999999997;0.20700000000000002;4.140000000000001;0.3
DCI-20251110488;ECI-20251109002;WOA251024713-00-002-002;J0400574A00.0;1#东威图电VCP线;沉锡;A板;正片;短边;0.2;622.0;509.0;0.4;;荣信;5;5;2.9;40.0;18.0;1.3;东威;52.9;20;57.0;65.4;24.0;15.0;40;40;36.0;6;1;是;;;孔铜;≥20平均25;29.41;24.18;29.41;29.41;24.84;28.11;27.56;ACC;20.0;25.0;1;24.18;29.41;27.56;2.42;5.23;437263;J0400574A00.0;622.0;509.0;281.7;192.5;0.254/0.251;57.0;64.5;1.1;0.4;32099.0;2.75;316598.0;0.254;0.251;True;24.18;29.41;5.23;0.209;4.18;0.4
DCI-20251111208;ECI-20251018008;WOA251013284-00-001-002;JB2C642TA0;1#东威图电VCP线;沉锡;A板;正片;短边;1.5;600.0;436.8;0.5;H0080;东威;5;5;28;45.0;18.5;2.1;东威;52.9;25;67.0;67.0;32.0;15.0;50;45;36.0;6;1;否;;;孔铜;≥25;32.03;29.41;32.03;35.3;28.76;32.03;31.59;ACC;25.0;30.0;1;28.76;35.3;31.59;2.33;6.539999999999996;77225;JB2C642TA0;600.0;436.8;284.0;208.8;0.2/0.31;67.0;67.0;1.6;0.5;39475.0;3.2;262080.0;0.2;0.31;True;28.76;35.3;6.539999999999996;0.15040000000000006;3.7600000000000016;0.5
DCI-20251111309;ECI-20251111003;WOA251030863-00-001-001;J0600066A00.0;2#龙门图电线;喷锡;A板;正片;短边;;560.0;438.0;0.35;H0154;荣信;5;5;2.8;45.0;18.5;1.3;龙门;35;单点≥20，平均≥25;35.52;35.89;17.0;10.0;;;60.0;8;;是;;;孔铜;≥20平均25;26.14;22.22;26.8;30.07;21.57;26.14;25.49;ACC;20.0;25.0;1;21.57;30.07;25.49;3.15;8.5;342237;J0600066A00.0;560.0;438.0;267.0;206.0;0.203/0.218;35.52;35.89;1.6;0.35;11811.0;4.571428571428572;245280.0;0.203;0.218;False;21.57;30.07;8.5;0.07850000000000001;1.5700000000000003;0.35
DCI-20251111392;ECI-20251111006;WOA251104072-00-001-003;JB2C685LA0;2#龙门图电线;喷锡;A板;正片;短边;1.5;560.0;518.5;0.4;H0080;东威;5;5;28;45.0;18.5;2.1;龙门;52.5;单点≥20，平均≥25;77.0;76.0;15.0;11.0;;;60.0;8;;是;;;孔铜;≥20平均25;30.72;21.57;29.41;27.45;22.22;30.07;26.9;ACC;20.0;25.0;1;21.57;30.72;26.91;4.04;9.149999999999999;78798;JB2C685LA0;560.0;518.5;263.0;243.0;0.3/0.2;77.0;76.0;1.6;0.4;19767.0;4.0;290360.0;0.3;0.2;False;21.57;30.72;9.149999999999999;0.07850000000000001;1.5700000000000003;0.4
DCI-20251111577;ECI-20251111007;WOA251106133-00-001-003;JB20056EC2;2#龙门图电线;沉金;A板;正片;短边;1.5(含铜);580.0;466.0;0.6;H0085;东威;5;5;28;45.0;18.5;2.1;龙门;35; 单点≥20，平均≥25;66.77;58.68;14.0;10.0;;;60.0;8;;是;;;孔铜;≥20平均25;30.72;24.18;30.07;29.41;24.84;30.72;28.32;ACC;20.0;25.0;1;24.18;30.72;28.32;3.0;6.539999999999999;447741;JB20056EC2;580.0;466.0;330.26;221.6;0.25/0.31;66.77;58.68;1.6;0.6;2421.0;2.666666666666667;270280.0;0.25;0.31;False;24.18;30.72;6.539999999999999;0.209;4.18;0.6
DCI-20251111605;ECI-20251108014;WOA251024675-00-001-018;J0600024A00.2;2#龙门图电线;喷锡;A板;正片;短边;;622.0;452.0;0.4;H0080;东威;5;5;28;40.0;18.5;2.1;龙门;50;单点≥20，平均≥25;78.0;79.0;14.0;10.0;;;60.0;8;;是;;;孔铜;≥20平均25;28.53;20.92;26.84;26.84;20.92;28.53;25.43;ACC;20.0;25.0;1;20.92;28.53;25.43;3.57;7.609999999999999;336584;J0600024A00.2;622.0;452.0;295.9;210.8;0.203/0.152;78.0;79.0;1.35;0.4;21856.0;3.375;281144.0;0.203;0.152;False;20.92;28.53;7.609999999999999;0.04600000000000008;0.9200000000000017;0.4
DCI-20251111737;ECI-20251111008;WOA251106141-00-002-003;J0200694A00.1;2#龙门图电线;喷锡;A板;正片;短边;1.4;580.0;514.0;0.4;H0080;东威;5;5;28;45.0;18.5;2.1;龙门;52.9;25;53.0;51.0;17.0;10.0;;;70.0;8;;是;;;孔铜;≥25;31.37;27.45;32.68;32.68;28.76;34.64;31.26;ACC;25.0;30.0;1;27.45;34.64;31.26;2.69;7.190000000000001;563677;J0200694A00.1;580.0;514.0;272.0;109.0;0.305/;53.8;51.4;1.55;0.4;32336.0;3.875;298120.0;0.305;;False;27.45;34.64;7.190000000000001;0.09799999999999998;2.4499999999999993;0.4
DCI-20251112084;ECI-20251112001;WOA251031911-00-006-009;J0200177A00.0;2#东威板电VCP线;喷锡;A板;负片;短边;0.9;600.0;347.0;0.9;H0080;东威;35;单点20  平均25;27;35.0;39.0;1;;;;;;;;;;;;;否;;;孔铜;≥20平均≥25;25.49;22.22;25.49;25.49;23.53;25.49;24.61;ACC;20.0;25.0;1;22.22;25.49;24.62;1.41;3.27;290183;J0200177A00.0;600.0;347.0;92.0;21.88;;;;1.0;0.9;2073.0;1.111111111111111;208200.0;;;True;22.22;25.49;3.2699999999999996;0.11099999999999995;2.219999999999999;0.9
DCI-20251112289;ECI-20251112002;WOA251031904-00-001-003;JB2C679LA0;2#龙门图电线;喷锡;A板;正片;短边;1.5;560.0;500.0;0.4;H0080;东威;5;5;28;45.0;18.5;2.1;龙门;52.9;单点≥20，平均≥25;80.0;79.0;14.5;10.0;;;60.0;8;;是;;;孔铜;≥20平均25;32.68;23.53;30.72;32.03;22.22;30.72;28.65;ACC;20.0;25.0;1;22.22;32.68;28.65;4.56;10.46;76654;JB2C679LA0;560.0;500.0;270.0;236.0;0.3/0.2;80.0;79.0;1.6;0.4;15375.0;4.0;280000.0;0.3;0.2;False;22.22;32.68;10.46;0.11099999999999995;2.219999999999999;0.4
DCI-20251112303;ECI-20251111001;WOA251031928-00-003-005;JP4C245LA0;2#龙门图电线;喷锡;A板;正片;短边;0.9(含铜);610.0;460.0;0.55;H0080;东威;5;5;28;45.0;18.5;2.1;龙门;35;单点≥20，平均≥25;42.0;30.0;14.5;10.0;;;60.0;8;;否;;;孔铜;≥20平均25;33.99;24.8;32.03;32.68;24.84;32.03;30.06;ACC;20.0;25.0;1;24.8;33.99;30.06;4.12;9.190000000000001;53615;JP4C245LA0;610.0;460.0;429.0;290.0;0.152/0.169;42.0;30.0;1.5;0.55;13230.0;2.727272727272727;280600.0;0.152;0.169;False;24.8;33.99;9.190000000000001;0.24000000000000005;4.800000000000001;0.55
DCI-20251112509;ECI-20251111005;WOA251107147-00-001-001;J0200857A00.0;2#龙门图电线;喷锡;A板;正片;短边;1.5;600.0;504.0;0.35;H0174;东威;5;5;28;45.0;18.5;2.1;龙门;35;单点≥20，平均≥25;54.44;66.53;15.5;10.0;;;60.0;8;;是;;;孔铜;≥20平均25;25.49;20.92;30.07;26.14;20.92;28.76;25.38;ACC;20.0;25.0;1;20.92;30.07;25.38;3.84;9.149999999999999;581636;J0200857A00.0;600.0;504.0;240.0;160.0;0.254/0.203;54.44;66.53;1.6;0.35;5892.0;4.571428571428572;302400.0;0.254;0.203;False;20.92;30.07;9.149999999999999;0.04600000000000008;0.9200000000000017;0.35
DCI-20251112533;ECI-20251112006;WOA251108171-00-001-002;J0200646A01.0;1#东威图电VCP线;喷锡;A板;正片;短边;1.5;600.0;509.0;0.7mm;H0080;东威;5;5;28;45.0;18.5;2.1;东威;70;单点≥18，平均≥20;66.0;69.0;22.0;15.0;50;45;36.0;6;1;否;;;孔铜;≥18平均20;22.22;20.26;24.84;23.53;21.57;24.84;22.87;ACC;18.0;23.0;1;20.26;24.84;22.88;1.85;4.579999999999998;488375;J0200646A01.0;600.0;509.0;290.0;189.0;0.3/0.3;66.0;69.0;1.6;0.7;15359.0;2.285714285714286;305400.0;0.3;0.3;True;20.26;24.84;4.579999999999998;0.12555555555555564;2.2600000000000016;0.7
DCI-20251112576;ECI-20251106015;WOA251030878-00-001-001;J0200090A00.0;2#东威板电VCP线;喷锡;A板;负片;短边;0.9;626.0;410.0;0.325;H0080;东威板电;103.6;20;24;50.0;48.75;0.8;;;;;;;;;;;;;是;;;孔铜;≥20平均25;26.8;23.53;26.8;27.45;22.22;28.11;25.81;ACC;20.0;25.0;1;22.22;28.11;25.82;2.37;5.890000000000001;256879;J0200090A00.0;626.0;410.0;373.0;202.0;;;;1.0;0.325;6435.0;3.076923076923077;256660.0;;;True;22.22;28.11;5.890000000000001;0.11099999999999995;2.219999999999999;0.325
DCI-20251112603;ECI-20251112008;WOA251108168-00-001-001;J0400511A00.0;2#龙门图电线;沉金;A板;正片;短边;0.7;600.0;470.0;0.35;H0080;东威;5;5;28;45.0;18.5;2.1;龙门;38.4;25;41.9;42.1;17.5;10.0;;;70.0;8;;是;;;孔铜;≥25;32.03;26.14;32.68;32.68;27.45;30.72;30.28;ACC;25.0;30.0;1;26.14;32.68;30.28;2.83;6.539999999999999;424878;J0400511A00.0;600.0;470.0;225.0;190.0;0.13/0.15;41.9;42.1;1.6;0.35;18487.0;4.571428571428572;282000.0;0.13;0.15;False;26.14;32.68;6.539999999999999;0.04560000000000002;1.1400000000000006;0.35
DCI-20251112675;ECI-20251112007;WOA251103031-00-001-001;JP2C036LA3;1#东威图电VCP线;喷锡;A板;正片;短边;1.5(含铜);620.0;518.5;0.7;H0080;东威;5;5;28;45.0;18.5;2.1;东威;52.9;20;37.0;33.0;17.0;15.0;50;45;36.0;6;1;否;;;孔铜;≥20;22.88;20.95;20.92;22.22;21.3;20.26;21.42;ACC;20.0;25.0;1;20.26;22.88;21.42;0.96;2.619999999999997;66133;JP2C036LA3;620.0;518.5;348.0;124.0;0.35/0.25;37.0;33.0;1.6;0.7;3392.0;2.285714285714286;321470.0;0.35;0.25;True;20.26;22.88;2.6199999999999974;0.013000000000000077;0.26000000000000156;0.7
DCI-20251112723;ECI-20251112003;WOA251030875-00-001-001;J0200053A00.1;2#龙门图电线;喷锡;A板;正片;短边;1.4;580.0;514.0;0.4;H0080;东威;5;5;28;45.0;18.5;2.1;龙门;52.9;25;54.0;56.0;17.5;10.0;;;70.0;8;;是;;;孔铜;≥25;30.07;28.76;32.03;35.95;28.76;30.07;30.94;ACC;25.0;30.0;1;28.76;35.95;30.94;2.73;7.190000000000001;278527;J0200053A00.1;580.0;514.0;272.0;109.0;0.381/;54.0;56.0;1.55;0.4;33850.0;3.875;298120.0;0.381;;False;28.76;35.95;7.190000000000001;0.15040000000000006;3.7600000000000016;0.4
DCI-20251113205;ECI-20251111002;WOA251103035-00-002-002;J0400283A01.0;2#龙门图电线;喷锡;A板;正片;短边;0.36;500.0;470.0;0.3;H0080;荣信;5;5;2.8;45.0;18.5;1.3;龙门;38.4;单点≥20，平均≥25;31.0;57.0;13.0;10.0;;;60.0;8;;是;;;孔铜;≥20平均25;27.45;24.8;32.68;28.76;24.84;33.99;28.75;ACC;20.0;25.0;1;24.8;33.99;28.75;3.89;9.190000000000001;576545;J0400283A01.0;500.0;470.0;233.0;222.0;0.2/0.2;31.0;57.0;1.2;0.3;7991.0;4.0;235000.0;0.2;0.2;False;24.8;33.99;9.190000000000001;0.24000000000000005;4.800000000000001;0.3
DCI-20251113427;ECI-20251112010;WOA251110190-00-001-001;J0600191A00.0;2#龙门图电线;沉金;A板;正片;短边;;626.0;364.0;0.25;H0174;东威;5;5;28;45.0;18.5;2.1;龙门;35;单点≥18，平均≥20;53.0;54.0;13.0;10.0;;;70.0;8;;是;;;孔铜;≥18平均20;22.22;18.3;22.22;23.53;18.3;22.22;21.13;ACC;18.0;23.0;1;18.3;23.53;21.13;2.25;5.23;583421;J0600191A00.0;626.0;364.0;299.62;200.0;0.1316/0.199;53.0;54.0;1.6;0.25;12445.0;6.4;227864.0;0.1316;0.199;False;18.3;23.53;5.23;0.016666666666666705;0.3000000000000007;0.25
DCI-20251113465;ECI-20251113003;WOA251106130-00-001-001;J0200521A00.0;2#龙门图电线;喷锡;A板;正片;短边;1.5;622.0;530.0;0.5mm;H0080;东威;5;5;28;45.0;18.5;2.1;龙门;35;单点≥20，平均≥25;32.81;55.0;14.0;10.0;;;60.0;8;;是;;;孔铜;≥20平均25;28.76;22.88;26.8;28.11;22.22;26.49;25.87;ACC;20.0;25.0;1;22.22;28.76;25.88;2.72;6.540000000000003;435058;J0200521A00.0;622.0;530.0;190.0;118.0;0.254/0.241;32.81;55.0;1.6;0.5;9914.0;3.2;329660.0;0.254;0.241;False;22.22;28.76;6.540000000000003;0.11099999999999995;2.219999999999999;0.5
DCI-20251114099;ECI-20250420003;WOA250417547-00-001-003;JB2C687LA0;2#龙门图电线;喷锡;A板;正片;短边;1.5;560.0;518.5;0.4;H0080;东威;5;5;28;50.0;18.5;2.1;龙门;52.9;20;78.0;76.0;15.0;11.0;;;60.0;8;;是;;;孔铜;≥20平均25;28.76;24.8;31.37;30.07;24.18;32.03;28.53;ACC;20.0;25.0;1;24.18;32.03;28.54;3.33;7.850000000000001;78831;JB2C687LA0;560.0;518.5;263.0;243.0;0.3/0.2;78.0;76.0;1.6;0.4;20002.0;4.0;290360.0;0.3;0.2;False;24.18;32.03;7.850000000000001;0.209;4.18;0.4
DCI-20251114136;ECI-20251112005;WOA251105093-00-003-015;JB4C578TA1;2#龙门图电线;沉锡;A板;正片;短边;0.71;600.0;490.0;0.3;h0080;东威;5;5;28;40.0;18.5;2.1;龙门;≥38;单点≥20，平均≥25;52.4;53.2;16.0;10.0;;;60.0;8;;否;;;孔铜;≥20平均25;26.14;22.88;28.76;26.14;21.57;27.45;25.49;ACC;20.0;25.0;1;21.57;28.76;25.49;2.74;7.190000000000001;568597;JB4C578TA1;600.0;490.0;274.6;189.6;0.125/0.125;52.4;53.2;1.6;0.3;27380.0;5.333333333333334;294000.0;0.125;0.125;False;21.57;28.76;7.190000000000001;0.07850000000000001;1.5700000000000003;0.3
DCI-20251114327;ECI-20251113005;WOA251112238-00-001-001;J0200840A00.0;2#龙门图电线;沉金;A板;正片;短边;1.5;622.0;528.0;0.4mm;H0080;东威;5;5;28;45.0;18.5;2.1;龙门;35;单点≥20，平均≥25;86.53;88.11;15.0;10.0;;;60.0;8;;是;;;孔铜;≥20平均25;27.45;23.53;26.14;27.45;22.88;28.76;26.03;ACC;20.0;25.0;1;22.88;28.76;26.04;2.35;5.880000000000003;585786;J0200840A00.0;622.0;528.0;120.0;100.0;1.0/;86.53;88.11;1.6;0.4;21397.0;4.0;328416.0;1.0;;False;22.88;28.76;5.880000000000003;0.14399999999999996;2.879999999999999;0.4
DCI-20251114337;ECI-20251113006;WOA251111231-00-001-001;J0400881A00.0;2#龙门图电线;喷锡;A板;负片;短边;1;560.0;533.0;0.4;H0001;东威;5;5;28;45.0;18.5;2.1;龙门;53;单点≥20，平均≥25;58.5;58.2;15.0;10.0;;;60.0;8;;是;;;孔铜;≥20平均25;26.8;20.88;27.15;27.46;20.92;28.12;25.22;ACC;20.0;25.0;1;20.88;28.12;25.22;3.38;7.240000000000002;582937;J0400881A00.0;560.0;533.0;253.56;252.8;0.254/0.2;58.5;58.2;1.6;0.4;20497.0;4.0;298480.0;0.254;0.2;False;20.88;28.12;7.240000000000002;0.04399999999999995;0.879999999999999;0.4
DCI-20251114470;ECI-20251114004;WOA251107152-00-001-001;J0400004A00.1;1#东威图电VCP线;沉锡;A板;正片;短边;0.71;600.0;546.0;0.4;H0080;东威;5;5;28;45.0;18.5;2.1;龙门;52.9;25;70.0;67.0;34.0;15.0;50;45;36.0;6;1;是;;;孔铜;≥25;30.72;26.14;32.03;31.37;26.14;32.68;29.84;ACC;25.0;30.0;1;26.14;32.68;29.85;2.94;6.539999999999999;350765;J0400004A00.1;600.0;546.0;262.0;102.0;0.15/0.15;70.0;67.0;1.6;0.4;29785.0;4.0;327600.0;0.15;0.15;True;26.14;32.68;6.539999999999999;0.04560000000000002;1.1400000000000006;0.4
DCI-20251114475;ECI-20251114003;WOA251031904-00-003-003;JB2C679LA0;1#东威图电VCP线;喷锡;A板;正片;短边;1.5;560.0;500.0;0.4;H0080;东威;5;5;28;45.0;18.5;2.1;东威;52.9;单点≥20，平均≥25;80.0;79.0;28.0;15.0;50;45;36.0;6;1;是;;;孔铜;≥20平均25;26.46;21.54;30.15;27.08;20.92;29.54;25.94;ACC;20.0;25.0;1;20.92;30.15;25.95;3.92;9.229999999999997;76654;JB2C679LA0;560.0;500.0;270.0;236.0;0.3/0.2;80.0;79.0;1.6;0.4;15375.0;4.0;280000.0;0.3;0.2;True;20.92;30.15;9.229999999999997;0.04600000000000008;0.9200000000000017;0.4
DCI-20251114542;ECI-20251114001;WOA251111200-00-001-001;J0400731A01.0;2#龙门图电线;沉金;A板;正片;短边;0.76;622.0;493.0;0.25mm;H0080;荣信;5;5;2.6;45.0;18.5;1.3;龙门;47.9;单点≥18，平均≥20;38.24;48.32;13.0;10.0;;;70.0;8;;是;;;孔铜;≥18平均20;24.62;22.77;27.69;27.69;22.77;27.69;25.53;ACC;18.0;23.0;1;22.77;27.69;25.54;2.45;4.920000000000002;549379;J0400731A01.0;622.0;493.0;194.0;92.2;0.2/0.15;38.24;48.32;1.6;0.25;14148.0;6.4;306646.0;0.2;0.15;False;22.77;27.69;4.920000000000002;0.26499999999999996;4.77;0.25
DCI-20251114569;ECI-20251106011;WOA251028826-00-004-013;JB4C313TA0;1#东威图电VCP线;沉锡;A板;正片;短边;0.71(不含铜);594.0;461.0;0.4;;东威板电;5;5;30;50.0;45.0;2.1;东威;52.9;20;58.0;63.0;27.0;15.0;45;45;36.0;6;1;;;;孔铜;≥20平均25;30.07;23.53;29.41;30.07;22.88;29.41;27.56;ACC;20.0;25.0;1;22.88;30.07;27.56;3.39;7.190000000000001;49444;JB4C313TA0;594.0;461.0;282.0;143.0;0.25/0.2mm;58.0;63.0;1.6;0.4;26928.0;4.0;273834.0;0.25;0.2;True;22.88;30.07;7.190000000000001;0.14399999999999996;2.879999999999999;0.4
DCI-20251115057;ECI-20250518002;WOA250508127-00-001-001;JP40424LA0;2#东威板电VCP线;喷锡;A板;负片;短边;0.8(含铜);566.0;494.0;0.65;H0053;东威;58;25;35;45.0;48.8;0.8;;;;;;;;;;;;;否;;;孔铜;≥25;34.64;29.41;33.33;30.72;29.41;32.03;31.59;ACC;25.0;30.0;1;29.41;34.64;31.59;2.13;5.23;30810;JP40424LA0;566.0;494.0;232.0;133.0;;;;1.575;0.65;5352.0;2.423076923076923;279604.0;;;True;29.41;34.64;5.23;0.1764;4.41;0.65
DCI-20251115058;ECI-20251114002;WOA251112272-00-001-001;J0400882A00.0;2#东威板电VCP线;沉金;A板;负片;短边;1;580.0;537.0;0.25;H0001;东威;30;15;22;50.0;48.75;0.8;;;;;;;;;;;;;是;;;孔铜;≥15;24.84;18.3;20.92;22.88;18.3;19.61;20.8;ACC;15.0;20.0;1;18.3;24.84;20.81;2.63;6.539999999999999;586129;J0400882A00.0;580.0;537.0;104.5;101.0;;;;1.6;0.25;37215.0;6.4;311460.0;;;True;18.3;24.84;6.539999999999999;0.22000000000000006;3.3000000000000007;0.25
DCI-20251115090;ECI-20251115002;WOA251112262-00-002-003;JP21386EA2;2#东威板电VCP线;沉金;A板;负片;短边;1.90(含铜);440.0;414.8;0.5;H0053;东威;31;单点18 平均20;28;45.0;48.75;0.8;;;;;;;;;;;;;否;;;孔铜;≥18平均≥20;28.11;22.22;28.76;27.45;22.88;28.11;26.25;ACC;18.0;23.0;1;22.22;28.76;26.26;2.91;6.540000000000003;3181;JP21386EA2;440.0;414.8;130.0;120.0;;;;2.0;0.5;2208.0;4.0;182512.0;;;True;22.22;28.76;6.540000000000003;0.23444444444444437;4.219999999999999;0.5
DCI-20251115147;ECI-20251011012;WOA251009119-00-002-002;J0200482A00.0;2#东威板电VCP线;沉银;A板;负片;短边;0.9;600.0;434.0;0.45;H0080;东威;33.4;单点≥18，平均≥20;17;40.0;48.75;0.8;;;;;;;;;;;;;是;;;孔铜;≥18平均≥20;24.84;20.06;25.49;24.84;20.92;24.84;23.49;ACC;18.0;23.0;1;20.06;25.49;23.5;2.36;5.43;417692;J0200482A00.0;600.0;434.0;206.0;114.8;;;;1.0;0.45;1527.0;2.222222222222222;260400.0;;;True;20.06;25.49;5.43;0.11444444444444438;2.0599999999999987;0.45
DCI-20251115308;ECI-20251114007;WOA251111203-00-001-001;J0600157B00.0;2#龙门图电线;沉锡;A板;正片;短边;;622.0;518.0;0.25;H0080;荣信;5;5;2.8;45.0;18.5;1.3;龙门;35;单点≥20，平均≥25;50.96;54.09;17.0;10.0;;;70.0;8;;是;;;孔铜;≥20平均25;31.37;23.53;32.03;32.03;24.84;32.68;29.41;ACC;20.0;25.0;1;23.53;32.68;29.41;4.09;9.149999999999999;567932;J0600157B00.0;622.0;518.0;294.0;244.0;0.076/0.15;50.96;54.09;1.6;0.25;9882.0;6.4;322196.0;0.076;0.15;False;23.53;32.68;9.149999999999999;0.17650000000000005;3.530000000000001;0.25
DCI-20251115381;ECI-20250620003;WOA250610239-00-001-001;J0400485A00.0;2#龙门图电线;喷锡;A板;正片;短边;0.9;596.0;458.0;0.4;H0080;东威;5;5;28;45.0;18.5;2.1;龙门;≥35;单点≥20，平均≥25;44.0;62.0;18.0;10.0;;;60.0;8;;是;;;孔铜;≥20平均25;35.3;24.52;34.64;34.64;24.84;33.99;31.32;ACC;20.0;25.0;1;24.52;35.3;31.32;5.16;10.78;413932;J0400485A00.0;600.0;462.0;142.0;108.0;0.15/0.298;44.14;62.25;1.0;0.4;15602.0;2.5;277200.0;0.15;0.298;False;24.52;35.3;10.779999999999998;0.22599999999999998;4.52;0.4
DCI-20251115386;ECI-20251115001;WOA251113307-00-001-001;J0600203A00.0;2#东威板电VCP线;沉锡;A板;负片;短边;;560.0;450.0;0.25;H0004;东威图电;60;单点≥20，平均≥25;32;50.0;36.0;1;;;;;;;;;;;;;是;;;孔铜;≥20平均25;28.76;22.88;29.41;28.76;20.92;28.11;26.47;ACC;20.0;25.0;1;20.92;29.41;26.47;3.62;8.489999999999998;588338;J0600203A00.0;560.0;450.0;262.0;210.0;;;;1.6;0.25;32949.0;6.4;252000.0;;;True;20.92;29.41;8.489999999999998;0.04600000000000008;0.9200000000000017;0.25
DCI-20251115581;ECI-20251115008;WOA251030881-00-002-011;J0400665A00.0;1#东威图电VCP线;沉锡;A板;正片;短边;0.46;580.0;546.0;0.5mm;H0080;荣信;5;5;2.8;40.0;18.5;1.3;东威;60-95;25;59.85;65.12;32.0;15.0;50;45;36.0;6;1;否;;;孔铜;≥25;31.37;26.14;30.72;30.07;26.14;32.03;29.41;ACC;25.0;30.0;1;26.14;32.03;29.41;2.62;5.890000000000001;480883;J0400665A00.0;580.0;546.0;268.0;129.0;0.2/0.25;59.85;65.12;1.6;0.5;7023.0;3.2;316680.0;0.2;0.25;True;26.14;32.03;5.890000000000001;0.04560000000000002;1.1400000000000006;0.5
DCI-20251116057;ECI-20251115009;WOA251113308-00-001-001;J0600175A00.0;2#东威板电VCP线;沉金;A板;正片;短边;;520.5;378.0;0.25mm;H0080;东威;35;15;22;50.0;48.75;0.8;;;;;;;;;;;;;是;;;孔铜;≥15;23.53;17.65;23.53;24.18;16.99;24.18;21.67;ACC;15.0;20.0;1;16.99;24.18;21.68;3.39;7.190000000000001;586475;J0600175A00.0;520.5;378.0;174.0;164.0;;;;1.62;0.25;28337.0;6.48;196749.0;;;True;16.99;24.18;7.190000000000001;0.13266666666666657;1.9899999999999984;0.25
DCI-20251116255;ECI-20251115003;WOA251114330-00-001-001;J0200838A00.0;2#龙门图电线;喷锡;A板;正片;短边;0.9;622.0;514.0;0.4mm;H0144;东威;5;5;28;40.0;18.5;2.1;龙门;35;单点≥18，平均≥20;28.05;35.32;12.0;10.0;;;60.0;8;;是;;;孔铜;≥18平均20;22.88;20.26;22.22;22.88;20.92;23.53;22.11;ACC;18.0;23.0;1;20.26;23.53;22.12;1.27;3.27;574837;J0200838A00.0;622.0;514.0;245.88;118.2;0.203/0.203;28.05;35.32;1.0;0.4;12140.0;2.5;319708.0;0.203;0.203;False;20.26;23.53;3.2699999999999996;0.12555555555555564;2.2600000000000016;0.4
DCI-20251116307;ECI-20251116004;WOA251030881-00-002-011;J0400665A00.0;2#龙门图电线;沉锡;A板;正片;短边;0.46;580.0;546.0;0.5mm;H0080;荣信;5;5;2.8;45.0;18.5;1.3;龙门;60-95;25;59.85;65.12;16.0;12.0;;;70.0;8;;否;;;孔铜;≥25;34.64;29.41;35.3;35.95;29.07;35.95;33.38;ACC;25.0;30.0;1;29.07;35.95;33.39;3.25;6.880000000000003;480883;J0400665A00.0;580.0;546.0;268.0;129.0;0.2/0.25;59.85;65.12;1.6;0.5;7023.0;3.2;316680.0;0.2;0.25;False;29.07;35.95;6.880000000000003;0.1628;4.07;0.5
DCI-20251116339;ECI-20251116005;WOA251111226-00-001-013;JB2C624LA0;1#东威图电VCP线;喷锡;A板;正片;短边;1.4(含铜);569.0;310.0;0.55;H0080;东威;5;5;29;50.0;17.7;2.2;东威;52.9;25;76.0;79.0;31.0;15.0;50;45;36.0;6;1;是;;;孔铜;≥25;30.72;27.45;30.72;31.37;26.8;30.72;29.63;ACC;25.0;30.0;1;26.8;31.37;29.63;1.97;4.57;55939;JB2C624LA0;569.0;310.0;291.0;273.0;0.25/0.25;76.0;79.0;1.55;0.55;4642.0;2.818181818181818;176390.0;0.25;0.25;True;26.8;31.37;4.57;0.07200000000000002;1.8000000000000007;0.55
DCI-20251116389;ECI-20251107008;WOA251027779-00-002-010;J0400042B01.0;1#东威图电VCP线;喷锡;A板;正片;短边;0.6;546.0;414.66;0.45;H0080;东威;5;5;28;45.0;18.5;2.1;东威;35; 单点≥20，平均≥25;67.0;66.0;22.0;15.0;45;40;36.0;6;1;是;;;孔铜;≥20平均25;27.45;24.84;28.76;28.76;24.84;27.45;27.01;ACC;20.0;25.0;1;24.84;28.76;27.02;1.78;3.920000000000002;416729;J0400042B01.0;546.0;414.66;387.5;258.5;0.178/0.152;67.0;66.0;1.2;0.45;23432.0;2.666666666666667;226404.36;0.178;0.152;True;24.84;28.76;3.9200000000000017;0.242;4.84;0.45
DCI-20251116518;ECI-20251116008;RPA1251028808-00-001-001;JB4C394TC0;2#东威板电VCP线;沉锡;A板;正片;短边;1;622.0;506.0;0.325;H0080;东威;38.4;单点≥20，平均≥25;31;50.0;48.75;0.8;;;;;;;;;;;;;是;;;孔铜;≥20平均25;32.0;22.77;30.15;30.77;22.77;32.62;28.51;ACC;20.0;25.0;1;22.77;32.62;28.51;4.53;9.849999999999998;325024;JB4C394TC0;622.0;506.0;297.5;119.0;;;;1.55;0.325;9760.0;4.769230769230769;314732.0;;;True;22.77;32.62;9.849999999999998;0.13849999999999998;2.7699999999999996;0.325
DCI-20251116661;ECI-20251115007;WOA251113310-00-001-001;J0200537A01.0;2#龙门图电线;喷锡;A板;正片;短边;1.5;500.0;408.0;0.4;H0080;东威;5;5;29;45.0;17.7;2.2;龙门;35;单点≥20，平均≥25;46.0;47.0;14.5;10.0;;;60.0;8;;是;;;孔铜;≥20平均25;28.76;24.84;26.14;28.11;20.26;26.8;25.81;ACC;20.0;25.0;1;20.26;28.76;25.82;3.06;8.5;585675;J0200537A01.0;500.0;408.0;233.6;151.84;1/;46.0;47.0;1.6;0.4;20206.0;4.0;204000.0;1.0;;False;20.26;28.76;8.5;0.013000000000000077;0.26000000000000156;0.4
DCI-20251116662;ECI-20251115005;WOA251113309-00-001-001;J0200536A01.0;2#龙门图电线;喷锡;A板;正片;短边;1.5;500.0;408.0;0.35;H0080;东威;5;5;29;45.0;17.7;2.2;龙门;35;单点≥20，平均≥25;46.2;46.7;15.0;10.0;;;60.0;8;;是;;;孔铜;≥20平均25;26.14;22.22;28.11;27.45;22.22;28.11;25.7;ACC;20.0;25.0;1;22.22;28.11;25.71;2.8;5.890000000000001;585336;J0200536A01.0;500.0;408.0;233.6;151.84;0.5/;46.2;46.7;1.6;0.35;21411.0;4.571428571428572;204000.0;0.5;;False;22.22;28.11;5.890000000000001;0.11099999999999995;2.219999999999999;0.35
DCI-20251116663;ECI-20251116012;WOA251112259-00-001-002;J0200645A01.0;2#龙门图电线;喷锡;A板;正片;短边;1.5;520.0;500.0;0.6;H0080;东威;5;5;29;50.0;17.7;2.2;龙门;35;单点≥18，平均≥20;63.12;63.12;12.0;10.0;;;60.0;8;;否;;;孔铜;≥18平均20;22.15;19.08;22.77;23.38;19.08;22.77;21.53;ACC;18.0;23.0;1;19.08;23.38;21.54;1.94;4.300000000000001;488731;J0200645A01.0;520.0;500.0;250.0;240.0;0.3/0.3;63.12;63.12;1.6;0.6;21749.0;2.666666666666667;260000.0;0.3;0.3;False;19.08;23.38;4.300000000000001;0.05999999999999991;1.0799999999999983;0.6
DCI-20251116681;ECI-20251114006;WOA251111232-00-003-003;J0200736B00.0;1#东威图电VCP线;喷锡;A板;正片;短边;0.9;500.0;358.0;0.5mm;H0001;东威;5;5;28;40.0;18.5;2.1;东威;33.4;单点≥18，平均≥20;54.0;57.0;19.0;15.0;40;35;36.0;6;1;是;;;孔铜;≥18平均20;29.41;22.22;26.14;27.45;22.53;28.76;26.1;ACC;18.0;23.0;1;22.22;29.41;26.08;3.09;7.190000000000001;574120;J0200736B00.0;500.0;358.0;168.0;152.0;0.4/0.4;54.0;57.0;1.0;0.5;7135.0;2.0;179000.0;0.4;0.4;True;22.22;29.41;7.190000000000001;0.23444444444444437;4.219999999999999;0.5
DCI-20251116781;ECI-20251116011;WOA251111225-00-001-021;JB2C738LA0;1#东威图电VCP线;喷锡;A板;正片;短边;1.5(含铜);518.5;412.0;0.75;H0080;东威;5;5;29;45.0;17.7;2.2;东威;47.9;25;59.0;61.0;30.0;15.0;50;45;36.0;6;否;;;;孔铜;≥25;31.37;27.45;32.03;30.72;27.45;32.03;30.17;ACC;25.0;30.0;1;27.45;32.03;30.17;2.17;4.580000000000002;82852;JB2C738LA0;518.5;412.0;312.06;177.0;0.3/0.22;59.0;61.0;1.6;0.75;3839.0;2.133333333333333;213622.0;0.3;0.22;True;27.45;32.03;4.580000000000002;0.09799999999999998;2.4499999999999993;0.75
DCI-20251117049;ECI-20251116003;WOA251115383-00-001-001;J0200842A00.0;2#龙门图电线;喷锡;A板;正片;短边;1.5;600.0;485.0;0.45mm;H0080;东威;5;5;29;50.0;17.7;2.2;龙门;35;单点≥18，平均≥20;54.3;58.93;13.0;10.0;;;60.0;8;;否;;;孔铜;≥18平均20;26.14;21.57;27.45;36.14;22.22;26.8;26.72;ACC;18.0;23.0;1;21.57;36.14;26.72;5.22;14.57;590087;J0200842A00.0;600.0;485.0;153.6;141.05;0.254/0.346;54.3;58.93;1.646;0.45;9700.0;3.657777777777778;291000.0;0.254;0.346;False;21.57;36.14;14.57;0.19833333333333336;3.5700000000000003;0.45
DCI-20251117073;ECI-20250905017;WOA250813414-00-009-010;J0600005B00.1;2#龙门图电线;沉金;A板;正片;短边;;500.0;462.0;0.3;H0080;荣信;5;5;28;45.0;18.5;2.1;龙门;≥70;单点≥20，平均≥25;64.0;63.0;14.0;12.0;;;60.0;8;;是;;;孔铜;≥20平均25;26.8;22.88;28.76;28.11;24.18;30.72;26.9;ACC;20.0;25.0;1;22.88;30.72;26.91;2.94;7.84;340734;J0600005B00.1;500.0;462.0;228.0;216.0;0.13/0.2;64.0;63.0;1.35;0.3;20093.0;4.500000000000001;231000.0;0.13;0.2;False;22.88;30.72;7.84;0.14399999999999996;2.879999999999999;0.3
DCI-20251117288;ECI-20251114005;WOA251104077-00-001-001;JP2C056EA0;1#东威图电VCP线;沉金;A板;正片;短边;0.9(含铜）;440.2;364.0;0.35;H0080;东威;5;5;28;40.0;18.5;2.1;东威;35;单点≥18，平均≥20;66.0;68.0;20.0;15.0;40;35;36.0;6;1;是;;;孔铜;≥18平均20;24.0;20.31;24.62;24.62;20.92;24.0;23.07;ACC;18.0;23.0;1;20.31;24.62;23.08;1.94;4.310000000000002;1043;JP2C056EA0;440.2;364.0;173.0;208.8;0.2/0.15;66.0;68.0;1.0;0.35;9799.0;2.857142857142857;160232.8;0.2;0.15;True;20.31;24.62;4.310000000000002;0.12833333333333327;2.3099999999999987;0.35
DCI-20251117668;ECI-20251117005;WOA251114358-00-001-001;J0200133B00.0;1#东威图电VCP线;喷锡;A板;正片;短边;0.9;622.0;520.5;0.35mm;H01443;东威;5;5;28;45.0;18.5;2.1;东威;35;18;54.0;53.0;20.0;16.0;30;30;36.0;6;1;是;;;孔铜;≥18平均20;26.14;22.22;26.14;26.8;22.22;26.14;24.94;ACC;18.0;23.0;1;22.22;26.8;24.94;2.12;4.580000000000002;531831;J0200133B00.0;622.0;520.5;245.88;118.2;0.178/0.178;54.0;53.0;1.0;0.35;17051.0;2.857142857142857;323751.0;0.178;0.178;True;22.22;26.8;4.580000000000002;0.23444444444444437;4.219999999999999;0.35
DCI-20251117670;ECI-20251116009;WOA251111199-00-002-009;J0400037B00.0;1#东威图电VCP线;喷锡;A板;正片;短边;0.53;580.0;442.0;0.4;H0080;荣信;5;5;2.8;40.0;18.5;1.3;东威;50;单点≥20，平均≥25;68.0;69.0;20.0;15.0;45;40;36.0;6;1;是;;;孔铜;≥20平均25;26.49;23.53;26.14;25.49;22.22;26.49;25.06;ACC;20.0;25.0;1;22.22;26.49;25.06;1.78;4.27;388908;J0400037B00.0;580.0;442.0;418.0;271.0;0.178/0.15;68.0;69.0;1.2;0.4;26343.0;3.0;256360.0;0.178;0.15;True;22.22;26.49;4.27;0.11099999999999995;2.219999999999999;0.4
DCI-20251118296;ECI-20251116007;WOA251113281-00-001-001;J0200847A00.0;2#龙门图电线;喷锡;A板;正片;短边;1.5;622.0;489.0;0.65;H0176;东威;5;5;29;50.0;17.7;2.2;龙门;35;25;52.99;59.41;16.0;10.0;;;70.0;8;;否;;;孔铜;≥25;34.64;28.11;33.99;34.64;28.76;31.37;31.91;ACC;25.0;30.0;1;28.11;34.64;31.92;2.96;6.530000000000001;576848;J0200847A00.0;622.0;489.0;273.0;194.0;0.305/;52.99;59.41;1.55;0.65;8051.0;2.384615384615385;304158.0;0.305;;False;28.11;34.64;6.530000000000001;0.12439999999999998;3.1099999999999994;0.65
DCI-20251118365;ECI-20251118004;WOA251115371-00-001-001;JP22057LA0;2#东威板电VCP线;喷锡;A板;负片;短边;1.5;580.0;375.8;0.85;H0085;东威;58;单点≥20，平均≥25;25;50.0;48.75;0.8;;;;;;;;;;;;;否;;;孔铜;≥20平均25;27.69;24.62;26.46;29.86;24.0;29.69;27.05;ACC;20.0;25.0;1;24.0;29.86;27.05;2.48;5.859999999999999;72722;JP22057LA0;580.0;375.8;279.4;177.8;;;;1.575;0.85;2095.0;1.852941176470588;217964.0;;;True;24.0;29.86;5.859999999999999;0.2;4.0;0.85
DCI-20251118367;ECI-20250708003;WOA250618503-00-001-004;JB4C212LE0;2#东威板电VCP线;喷锡;A板;负片;短边;1.5;596.0;517.0;0.3;H0080;东威;:≥35;单点≥20um,平均≥25um;30;45.0;48.0;0.8;;;;;;;;;;;;;;;;孔铜;≥20平均25;33.99;22.88;34.64;32.03;24.18;32.68;30.06;ACC;20.0;25.0;1;22.88;34.64;30.07;5.16;11.76;84173;JB4C212LE0;600.0;520.5;242.0;162.0;;;;1.6;0.3;22679.0;5.333333333333334;312300.0;;;True;22.88;34.64;11.760000000000002;0.14399999999999996;2.879999999999999;0.3
DCI-20251118416;ECI-20250902009;WOA250826777-00-001-002;J0200426A00.1;1#东威图电VCP线;喷锡;A板;正片;短边;0.9;622.0;480.0;0.4;H0080;荣信;5;5;2.6;45.0;18.5;1.3;东威;35;25;45.22;48.96;26.0;15.0;45;35;36.0;6;1;是;;;孔铜;≥25;33.99;29.41;33.33;32.68;29.41;32.03;31.8;ACC;25.0;30.0;1;29.41;33.99;31.81;1.97;4.580000000000002;500900;J0200426A00.1;622.0;480.0;293.46;228.2;0.4/;45.22;48.96;1.0;0.4;8803.0;2.5;298560.0;0.4;;True;29.41;33.99;4.580000000000002;0.1764;4.41;0.4
DCI-20251118457;ECI-20251118001;WOA251115385-00-001-001;J0600202A00.0;2#东威板电VCP线;沉锡;A板;负片;短边;;580.0;542.0;0.3;H0001;东威;60;单点≥20，平均≥25;29;50.0;48.75;0.8;;;;;;;;;;;;;是;;;孔铜;≥20平均25;26.8;20.26;29.41;28.76;20.26;29.41;25.81;ACC;20.0;25.0;1;20.26;29.41;25.82;4.41;9.149999999999999;588505;J0600202A00.0;580.0;542.0;268.0;168.74;;;;1.6;0.3;33387.0;5.333333333333334;314360.0;;;True;20.26;29.41;9.149999999999999;0.013000000000000077;0.26000000000000156;0.3
