Repository: BecaLiang/copper-thickness-consumption-tool

# Copper Usage

This projects provides a tool to calculate machine parameters for the pattern plating step at JST. Customer provided inputs like the desired thickness are combined with a safety margin to answer the question "What are my machine settings so I fulfill the customer required minimal thickness with a probability of 1 - margin?". To achieve this, a layer modelling the effect of our process on the minimal copper thickness is also contained.

## 1. Working Principles

The copper thickness tool is based on two functional entities. Firstly a tool to calculate the minimum thickness among all 6 measured points from all relevant inputs, implemented as an inheritance from _ThicknessCalcul

File: train_data.csv (part 36 of 37)
;Minimum Hole Diameter (mm);Customer Number;Full Board Plating_Production Line Equipment Name;Full Board Plating_Copper Surface Requirement (um);Full Board Plating_Hole Copper Requirement (um);Full Board Plating_Copper Current Density;Full Board Plating_Spray Frequency (HZ);Full Board Plating_Copper Plating Time (min);Full Board Plating_Board Speed (m/min);Pattern Plating_Production;Pattern Plating_Copper Surface Requirement (um);Pattern Plating_Hole Copper Requirement (um);Pattern Plating_Plated Area (GTL);Pattern Plating_Plated Area (GBL);Pattern Plating_Copper Current Density;Pattern Plating_Tin Plating Current Density;Pattern Plating_Spray Frequency|Copper (HZ);Pattern Plating_Spray Frequency|Tin (HZ);Pattern Plating_Copper Plating Time (min);Pattern Plating_Tin Plating Time (min);Pattern Plating_Board Speed (m/min);Is Hole Plugged;Not Plugged;Plugged;Inspection Item;Requirement;Measured Range 1;Measured Range 2;Measured Range 3;Measured Range 4;Measured Range 5;Measured Range 6;Average Value;Judgment;min_requirement;judgement_criteria;label;thickness_min;thickness_max;thickness_mean;thickness_std;thickness_range;mfgpartId;Part Number;Panel Length;Panel Width;Part Length;Part Width;Line width/spacing (mm);Graphic Area C Side %;Graphic Area S Side %;Board Thickness (mm);Min. hole size;Total Hole Quantity;Ratio;Panel Size;Line Width (mm);Line Spacing (mm);is_vcp;minimal_thickness;maximal_thickness;thickness_asymmetry;thickness_req_ratio;thickness_delta;minimum_hole_diameter
DCI-20251118458;ECI-20251118002;WOA251115384-00-001-001;J0400866A00.0;2#东威板电VCP线;沉金;A板;负片;短边;0.71;622.0;506.0;0.4mm;H0080;东威;35;单点≥20，平均≥25;27;50.0;48.75;0.8;;;;;;;;;;;;;否;;;孔铜;≥20平均25;28.76;21.57;26.49;27.45;20.26;28.11;25.44;ACC;20.0;25.0;1;20.26;28.76;25.44;3.61;8.5;569817;J0400866A00.0;622.0;506.0;240.0;149.0;;;;1.6;0.4;8397.0;4.0;314732.0;;;True;20.26;28.76;8.5;0.013000000000000077;0.26000000000000156;0.4
DCI-20251118687;ECI-20250828006;WOA250822661-00-003-003;JB2C308LB1;1#东威图电VCP线;喷锡;A板;正片;短边;1.5(含铜);563.0;460.0;0.45;H0080;东威;5;5;28;45.0;18.5;2.1;东威;34;单点≥20，平均≥25;64.0;63.0;27.0;15.0;45;40;36.0;6;;是;;;孔铜;≥20平均25;26.14;22.57;26.8;25.49;22.22;27.45;25.11;ACC;20.0;25.0;1;22.22;27.45;25.11;2.21;5.23;62580;JB2C308LB1;563.0;460.0;322.0;218.6;0.3/;64.0;63.0;1.6;0.45;18345.0;3.555555555555556;258980.0;0.3;;True;22.22;27.45;5.23;0.11099999999999995;2.219999999999999;0.45
DCI-20251118753;ECI-20251117003;WOA251111205-00-001-001;JB40455LA1;2#龙门图电线;喷锡;A板;正片;短边;0.6;470.0;414.5;0.35;H0116;东威;5;5;28;45.0;18.5;2.1;龙门;33.4;20;68.0;62.0;14.5;10.0;;;60.0;8;;是;;;孔铜;≥20平均25;28.76;24.18;29.41;28.11;24.18;28.76;27.23;ACC;20.0;25.0;1;24.18;29.41;27.23;2.4;5.23;522068;JB40455LA1;470.0;414.5;144.0;77.5;0.3/0.35;68.0;62.0;1.2;0.35;32485.0;3.428571428571429;194815.0;0.3;0.35;False;24.18;29.41;5.23;0.209;4.18;0.35
DCI-20251119006;ECI-20250906016;WOA250829895-00-003-003;JB4C401PA1;2#龙门图电线;OSP;A板;正片;短边;0.61;520.5;402.0;0.3;H0080;荣信;5;5;28;45.0;18.5;2.1;龙门;≥52.9;单点≥25;73.0;74.0;17.0;12.0;;;70.0;8;;否;;;孔铜;≥25;31.37;25.85;30.07;31.37;25.23;29.41;28.88;ACC;25.0;30.0;1;25.23;31.37;28.88;2.71;6.140000000000001;345708;JB4C401PA1;520.5;402.0;378.0;249.0;0.2/0.208;72.74;74.44;1.62;0.3;18601.0;5.4;209241.0;0.2;0.208;False;25.23;31.37;6.140000000000001;0.009200000000000017;0.23000000000000043;0.3
DCI-20251119114;ECI-20251117001;WOA251114331-00-001-002;J0200131A00.1;1#东威图电VCP线;沉金;A板;正片;短边;1.5;600.0;520.5;0.5;H0080;东威;5;5;28;45.0;18.5;2.1;东威;35;20;53.0;56.0;27.0;16.0;45;45;36.0;6;1;是;;;孔铜;≥20平均25;30.07;22.22;30.07;28.76;22.88;31.37;27.56;ACC;20.0;25.0;1;22.22;31.37;27.56;3.97;9.150000000000002;506103;J0200131A00.1;600.0;520.5;250.4;190.6;0.13/0.196;53.0;56.0;1.6;0.5;10432.0;3.2;312300.0;0.13;0.196;True;22.22;31.37;9.150000000000002;0.11099999999999995;2.219999999999999;0.5
DCI-20251119349;ECI-20251117004;WOA251105103-00-001-002;J0200151C00.1;2#龙门图电线;沉锡;A板;正片;短边;1.5;600.0;516.0;0.4;H0080;荣信;5;5;28;45.0;18.5;2.1;龙门;35-55;25;48.7;53.6;16.5;10.0;;;70.0;8;;否;;;孔铜;≥25;32.03;26.14;32.03;30.72;26.8;33.33;30.17;ACC;25.0;30.0;1;26.14;33.33;30.18;2.99;7.189999999999998;572139;J0200151C00.1;600.0;516.0;281.5;246.8;0.3/0.25;48.7;53.6;1.6;0.4;20264.0;4.0;309600.0;0.3;0.25;False;26.14;33.33;7.189999999999998;0.04560000000000002;1.1400000000000006;0.4
DCI-20251119392;ECI-20251117006;WOA251114344-00-001-001;JB2C222LB1;1#东威图电VCP线;喷锡;A板;正片;短边;1.40(含铜);618.0;386.0;0.7;H0080;东威;5;5;29;50.0;17.7;2.2;东威;51;25;70.0;76.0;30.0;15.0;50;45;36.0;6;1;否;;;孔铜;≥25;36.31;29.68;35.08;34.46;29.15;37.54;33.7;ACC;25.0;30.0;1;29.15;37.54;33.7;3.49;8.39;57995;JB2C222LB1;618.0;386.0;362.0;298.0;0.305/0.30;70.0;76.0;1.55;0.7;1573.0;2.214285714285714;238548.0;0.305;0.3;True;29.15;37.54;8.39;0.16599999999999995;4.149999999999999;0.7
DCI-20251119409;ECI-20250410014;WOA250408201-00-001-002;JB2C369LA0;2#龙门图电线;喷锡;A板;正片;短边;1.4(含铜);590.0;520.7;0.65;H0080;东威;5;5;28;50.0;18.5;2.1;龙门;38.4;25;62.0;61.0;17.0;10.0;;;60.0;8;;否;;;孔铜;≥25;32.68;28.11;33.33;33.33;29.41;32.68;31.59;ACC;25.0;30.0;1;28.11;33.33;31.59;2.25;5.219999999999999;8035;JB2C369LA0;590.0;520.7;248.0;284.0;0.305/0.307;62.0;61.0;1.55;0.65;3037.0;2.384615384615385;307213.0;0.305;0.307;False;28.11;33.33;5.219999999999999;0.12439999999999998;3.1099999999999994;0.65
DCI-20251119578;ECI-20251118005;WOA251112273-00-001-001;J0400415E00.0;2#东威板电VCP线;喷锡;A板;负片;短边;1.1;520.5;394.0;0.4;H0053;东威;35;25;32;50.0;48.75;0.8;;;;;;;;;;;;;是;;;孔铜;≥25;30.07;26.8;32.68;31.37;26.14;32.03;29.84;ACC;25.0;30.0;1;26.14;32.68;29.85;2.76;6.539999999999999;581894;J0400415E00.0;520.5;394.0;370.0;245.0;;;;1.6;0.4;5213.0;4.0;205077.0;;;True;26.14;32.68;6.539999999999999;0.04560000000000002;1.1400000000000006;0.4
DCI-20251119720;ECI-20250905008;WOA250825745-00-001-001;J0400451A00.0;2#龙门图电线;沉金;A板;正片;短边;0.71;600.0;526.0;0.4;H0080;东威;5;5;28;35.0;18.5;2.1;东威;33.4;25;64.0;68.9;17.0;10.0;;;70.0;8;;是;;;孔铜;≥25;30.07;25.49;28.76;30.72;25.49;29.41;28.32;ACC;25.0;30.0;1;25.49;30.72;28.32;2.29;5.23;396077;J0400451A00.0;600.0;526.0;250.0;284.0;0.25/0.247;64.0;68.9;1.6;0.4;14396.0;4.0;315600.0;0.25;0.247;False;25.49;30.72;5.23;0.019599999999999937;0.48999999999999844;0.4
DCI-20251120056;ECI-20251115004;WOA251103041-00-004-004;JB4C073TA1;1#东威图电VCP线;沉锡;A板;正片;短边;0.36(不含铜);590.0;490.0;0.3;h0080;东威;5;5;28;45.0;18.5;2.1;东威;70;单点≥20，平均≥25;33.0;39.0;22.0;16.0;35;30;36.0;6;1;是;;;孔铜;≥20平均25;29.41;24.84;28.11;29.41;24.84;26.8;27.23;ACC;20.0;25.0;1;24.84;29.41;27.24;2.09;4.57;64638;JB4C073TA1;590.0;490.0;330.0;230.0;0.20/0.20;33.0;39.0;1.0;0.3;10604.0;3.333333333333333;289100.0;0.2;0.2;True;24.84;29.41;4.57;0.242;4.84;0.3
DCI-20251120060;ECI-20251119001;WOA251107155-00-001-001;JB4C227TC0;2#龙门图电线;沉锡;A板;正片;短边;0.71（不含铜）;560.0;546.0;0.3;H0080;东威;5;5;29;45.0;17.7;2.2;龙门;38.4;单点≥20，平均≥25;71.0;71.0;16.0;10.0;;;60.0;8;;是;;;孔铜;20平均25;27.45;22.88;28.11;29.41;22.88;28.11;26.47;ACC;20.0;25.0;1;22.88;29.41;26.47;2.86;6.530000000000001;39944;JB4C227TC0;560.0;546.0;262.0;104.0;0.15/0.15mm;71.0;71.0;1.6;0.3;16908.0;5.333333333333334;305760.0;0.15;0.15;False;22.88;29.41;6.530000000000001;0.14399999999999996;2.879999999999999;0.3
DCI-20251120217;ECI-20251119003;WOA251113298-00-001-001;JB2C616EC0;2#龙门图电线;沉金;A板;正片;短边;1.5;622.0;480.0;0.4;H0080;东威;5;5;29;45.0;17.7;2.2;龙门;35;单点≥20，平均≥25;60.72;66.72;14.5;10.0;;;60.0;8;;是;;;孔铜;≥20平均25;26.46;22.15;27.08;26.46;21.54;27.69;25.23;ACC;20.0;25.0;1;21.54;27.69;25.23;2.67;6.150000000000002;415049;JB2C616EC0;622.0;480.0;292.0;152.0;0.152/0.152mm;60.72;66.72;1.55;0.4;25803.0;3.875;298560.0;0.152;0.152;False;21.54;27.69;6.150000000000002;0.07699999999999996;1.5399999999999991;0.4
DCI-20251120361;ECI-20251119009;WOA251117432-00-001-001;J0800064A00.0;2#龙门图电线;沉金;A板;正片;短边;;580.0;436.8;0.3mm;;东威;5;5;28;50.0;18.5;2.1;龙门;35;18;66.05;68.66;14.0;10.0;;;60.0;8;;是;;;孔铜;≥18平均20;25.49;20.92;26.8;26.14;20.26;28.11;24.62;ACC;18.0;23.0;1;20.26;28.11;24.62;3.25;7.849999999999998;586537;J0800064A00.0;580.0;436.8;272.0;186.5;0.1/0.11;66.05;68.66;1.6;0.3;27775.0;5.333333333333334;253344.0;0.1;0.11;False;20.26;28.11;7.849999999999998;0.12555555555555564;2.2600000000000016;0.3
DCI-20251120363;ECI-20251119008;WOA251117430-00-001-001;J0400886A00.0;2#龙门图电线;喷锡;A板;正片;短边;1;600.0;495.36;0.35;;东威;5;5;28;50.0;18.5;2.1;龙门;53;20;62.1;68.0;19.0;10.0;;;60.0;8;;是;;;孔铜;≥20平均25;29.41;24.8;32.03;30.07;24.18;31.37;28.64;ACC;20.0;25.0;1;24.18;32.03;28.64;3.35;7.850000000000001;591084;J0400886A00.0;600.0;495.356;234.678;187.952;0.25/0.152;62.1;68.0;1.6;0.35;18112.0;4.571428571428572;297213.6;0.25;0.152;False;24.18;32.03;7.850000000000001;0.209;4.18;0.35
DCI-20251120365;ECI-20251119007;WOA251118463-00-001-001;J0200785A00.0;2#龙门图电线;喷锡;A板;正片;短边;1.5;622.0;366.33;0.4mm;;东威;5;5;28;50.0;18.5;2.1;龙门;78.7;18;52.96;57.92;14.0;11.0;;;60.0;8;;是;;;孔铜;≥18平均20;25.49;24.18;27.45;25.49;22.77;28.76;25.69;ACC;18.0;23.0;0;22.77;28.76;25.69;2.16;5.990000000000002;540095;J0200785A00.0;622.0;366.33;349.8;114.97;0.305/0.305;52.96;57.92;1.6;0.4;12575.0;4.0;227857.26;0.305;0.305;False;22.77;28.76;5.990000000000002;0.26499999999999996;4.77;0.4
DCI-20251120374;ECI-20251119014;WOA251117433-00-001-001;J0400864A00.0;2#龙门图电线;沉金;A板;正片;短边;0.71;469.9;414.67;0.35mm;;东威;5;5;28;50.0;18.5;2.1;龙门;35;20;33.62;27.71;16.0;10.0;;;60.0;8;;是;;;孔铜;≥20平均25;27.69;22.15;29.54;26.46;20.92;28.92;25.94;ACC;20.0;25.0;1;20.92;29.54;25.95;3.6;8.619999999999997;589593;J0400864A00.0;469.9;414.67;207.0;85.0;0.2/0.207;33.6;27.71;1.6;0.35;8689.0;4.571428571428572;194853.433;0.2;0.207;False;20.92;29.54;8.619999999999997;0.04600000000000008;0.9200000000000017;0.35
DCI-20251120484;ECI-20251120001;WOA251117391-00-001-002;J0200068C00.0;2#龙门图电线;沉锡;A板;正片;短边;1.5;580.0;528.0;0.45;;东威;5;5;28;50.0;18.5;2.1;龙门;52.9;20;66.0;69.0;16.0;10.0;;;60.0;8;;否;;;孔铜;≥20平均25;28.92;22.15;27.08;26.46;24.62;28.31;26.25;ACC;20.0;25.0;1;22.15;28.92;26.26;2.51;6.770000000000003;319191;J0200068C00.0;580.0;528.0;276.0;253.0;0.381/0.264;66.0;69.0;1.6;0.45;8454.0;3.555555555555556;306240.0;0.381;0.264;False;22.15;28.92;6.770000000000003;0.10749999999999993;2.1499999999999986;0.45
DCI-20251120670;ECI-20251118003;WOA251114335-00-001-001;J0200010A00.1;2#龙门图电线;沉锡;A板;正片;短边;1.5;622.0;520.5;0.4;H0080;东威;5;5;29;50.0;17.7;2.2;龙门;38.4;25;33.0;35.0;17.0;9.0;;;70.0;8;;否;;;孔铜;≥25;35.08;29.54;33.85;34.46;29.54;34.46;32.82;ACC;25.0;30.0;1;29.54;35.08;32.82;2.57;5.539999999999999;523854;J0200010A00.1;622.0;520.5;238.0;134.0;0.25/0.25;33.0;35.0;1.6;0.4;6042.0;4.0;323751.0;0.25;0.25;False;29.54;35.08;5.539999999999999;0.18159999999999996;4.539999999999999;0.4
DCI-20251120682;ECI-20251117002;WOA251112260-00-003-003;J0200350A00.0;1#东威图电VCP线;沉银;A板;正片;短边;0.8;560.0;484.0;0.3;H0080;东威;5;5;28;45.0;18.5;2.1;东威;52.9;20;60.9;75.3;23.0;15.0;45;45;36.0;6;1;否;;;孔铜;≥20平均25;27.45;23.53;26.8;26.14;23.53;26.8;25.7;ACC;20.0;25.0;1;23.53;27.45;25.71;1.74;3.919999999999998;375588;J0200350A00.0;560.0;484.0;306.0;231.0;0.15/0.18;60.9;75.3;0.9;0.3;20088.0;3.0;271040.0;0.15;0.18;True;23.53;27.45;3.919999999999998;0.17650000000000005;3.530000000000001;0.3
DCI-20251120743;ECI-20251120002;WOA251117420-00-001-002;J0400848A00.0;2#龙门图电线;沉锡;A板;正片;短边;1.1;622.0;341.0;0.35mm;;东威;5;5;28;50.0;18.5;2.1;龙门;52.9;20;48.0;50.44;16.0;10.0;;;60.0;8;;是;;;孔铜;≥20平均25;27.45;23.53;27.45;26.8;20.92;26.14;25.38;ACC;20.0;25.0;1;20.92;27.45;25.38;2.63;6.529999999999998;582119;J0400848A00.0;622.0;341.0;312.3;198.75;0.25/0.2;48.0;50.44;1.6;0.35;15426.0;4.571428571428572;212102.0;0.25;0.2;False;20.92;27.45;6.529999999999998;0.04600000000000008;0.9200000000000017;0.35
DCI-20251121193;ECI-20251119011;WOA251113311-00-001-001;J0200856A00.0;2#龙门图电线;喷锡;A板;正片;短边;1.4;600.0;462.0;0.325mm;;东威;5;5;28;50.0;18.5;2.1;龙门;35;20;31.6;48.6;16.0;10.0;;;60.0;8;;否;;;孔铜;≥20;25.49;20.61;25.49;24.84;20.26;24.84;23.42;ACC;20.0;25.0;1;20.26;25.49;23.59;2.46;5.229999999999997;588237;J0200856A00.0;600.0;462.0;336.2;220.0;0.2/0.2;31.6;48.6;1.5;0.325;11852.0;4.615384615384615;277200.0;0.2;0.2;False;20.26;25.49;5.229999999999997;0.013000000000000077;0.26000000000000156;0.325
DCI-20251121562;ECI-20251121008;WOA251117423-00-001-002;J0400750A00.0;2#龙门图电线;沉金;A板;正片;短边;0.7;622.0;330.0;0.4mm;;东威;5;5;28;50.0;18.5;2.1;龙门;;25;46.7;44.7;17.5;10.0;;;70.0;8;;是;;;孔铜;≥25;32.03;28.11;33.99;32.03;27.45;29.41;30.5;ACC;25.0;30.0;1;27.45;33.99;30.5;2.57;6.540000000000003;526544;J0400750A00.0;622.0;330.0;306.0;196.0;0.2/0.2;46.7;44.7;1.6;0.4;22722.0;4.0;205260.0;0.2;0.2;False;27.45;33.99;6.540000000000003;0.09799999999999998;2.4499999999999993;0.4
DCI-20251121627;ECI-20251119012;WOA251112247-00-001-001;JB4C555EA1;1#东威图电VCP线;沉金;A板;正片;短边;0.3;600.0;448.0;0.4;;东威;5;5;28;50.0;18.5;2.1;东威;50;20;56.0;56.0;24.0;15.0;40;40;36.0;6;1;是;;;孔铜;≥20平均25;27.45;24.18;27.45;26.14;22.88;28.11;26.03;ACC;20.0;25.0;1;22.88;28.11;26.03;2.08;5.23;347106;JB4C555EA1;600.0;448.0;417.0;189.0;0.188/0.178;56.0;56.0;1.2;0.4;20663.0;3.0;268800.0;0.188;0.178;True;22.88;28.11;5.23;0.14399999999999996;2.879999999999999;0.4
DCI-20251122060;ECI-20251122001;WOA251118444-00-001-001;J0400837A00.0;2#东威板电VCP线;沉金;A板;负片;短边;1.2;622.0;528.0;0.325mm;H0080;东威;35;15;24;40.0;48.75;0.8;;;;;;;;;;;;;是;;;孔铜;≥15;20.92;17.65;20.92;21.57;17.65;22.88;20.26;ACC;15.0;20.0;1;17.65;22.88;20.26;2.15;5.23;586542;J0400837A00.0;622.0;528.0;251.0;164.0;;;;1.68;0.325;36725.0;5.169230769230769;328416.0;;;True;17.65;22.88;5.23;0.17666666666666658;2.6499999999999986;0.325
DCI-20251122076;ECI-20251121003;WOA251119486-00-001-001;J0400550B00.0;2#龙门图电线;OSP;A板;正片;短边;1.1;500.0;429.0;0.35;;东威;5;5;28;50.0;18.5;2.1;龙门;35;18;54.29;58.36;14.0;10.0;;;60.0;8;;是;;;孔铜;≥18平均20;26.8;18.3;24.84;24.84;18.95;24.84;23.09;ACC;18.0;23.0;1;18.3;26.8;23.1;3.55;8.5;592911;J0400550B00.0;500.0;429.0;405.0;231.8;0.2/0.161;54.29;58.36;1.6;0.35;28528.0;4.571428571428572;214500.0;0.2;0.161;False;18.3;26.8;8.5;0.016666666666666705;0.3000000000000007;0.35
DCI-20251123033;ECI-20251119002;WOA251106128-00-002-006;J0200333A00.0;2#龙门图电线;喷锡;A板;正片;短边;1.5;470.0;452.0;0.4;H0080;东威;5;5;29;50.0;17.7;2.2;龙门;56;单点≥20，平均≥2;61.42;65.61;14.5;10.0;;;60.0;8;;是;;;孔铜;≥20平均25;28.76;22.88;27.45;27.45;22.88;29.41;26.47;ACC;20.0;25.0;1;22.88;29.41;26.47;2.88;6.530000000000001;373233;J0200333A00.0;470.0;452.0;216.0;216.0;0.185/0.145;61.42;65.61;1.6;0.4;24034.0;4.0;212440.0;0.185;0.145;False;22.88;29.41;6.530000000000001;0.14399999999999996;2.879999999999999;0.4
DCI-20251123337;ECI-20251123003;WOA251118472-00-001-003;J0400357A00.0;2#龙门图电线;沉锡;A板;正片;短边;1;600.0;457.0;0.4;;东威;5;5;28;50.0;18.5;2.1;龙门;52.9;20;55.08;60.5;16.0;10.0;;;60.0;8;;是;;;孔铜;≥20平均25;30.72;24.84;26.14;32.03;25.49;28.76;27.99;ACC;20.0;25.0;0;24.84;32.03;28.0;2.97;7.190000000000001;372441;J0400357A00.0;600.0;457.0;282.0;143.0;0.2/0.2;55.08;60.5;1.6;0.4;27642.0;4.0;274200.0;0.2;0.2;False;24.84;32.03;7.190000000000001;0.242;4.84;0.4
DCI-20251123358;ECI-20250831006;WOA250829883-00-001-003;J0200006A00.1;1#东威图电VCP线;沉金;A板;正片;短边;0.9;560.0;432.0;0.4mm;H0080;荣信;5;5;2.6;40.0;18.5;1.3;东威;33.4;单点≥20，平均≥25;52.82;62.38;22.0;15.0;35;35;36.0;6;1;是;;;孔铜;≥20平均25;32.0;24.62;30.77;33.23;25.85;31.38;29.64;ACC;20.0;25.0;0;24.62;33.23;29.64;3.53;8.609999999999996;468552;J0200006A00.1;560.0;432.0;205.0;178.0;0.25/0.147;52.82;62.38;1.0;0.4;4857.0;2.5;241920.0;0.25;0.147;True;24.62;33.23;8.609999999999996;0.23100000000000004;4.620000000000001;0.4
DCI-20251123366;ECI-20251123002;WOA251114347-00-001-002;JB2C357TA1;1#东威图电VCP线;沉锡;A板;正片;短边;1.5(含铜);626.0;518.5;0.5;;东威;5;5;28;50.0;18.5;2.1;东威;52.9;25;50.0;47.0;33.0;15.0;45;45;36.0;6;1;否;;;孔铜;≥25;30.77;25.23;31.38;30.15;25.85;31.38;29.12;ACC;25.0;30.0;1;25.23;31.38;29.13;2.82;6.149999999999999;75525;JB2C357TA1;626.0;518.5;288.0;202.8;0.305/;50.0;47.0;1.55;0.5;8835.0;3.1;324581.0;0.305;;True;25.23;31.38;6.149999999999999;0.009200000000000017;0.23000000000000043;0.5
DCI-20251123772;ECI-20251123010;WOA251112269-00-001-004;J0200107A00.0;2#龙门图电线;喷锡;A板;正片;短边;2.1;520.0;398.0;0.5;H0080;东威;5;5;28;45.0;18.5;2.1;龙门;78.7;单点20 平均25;31.0;31.0;13.0;11.0;;;60.0;8;;是;;;孔铜;≥20平均25;33.33;24.84;34.64;32.68;23.53;37.26;31.04;ACC;20.0;25.0;1;23.53;37.26;31.05;5.56;13.73;266254;J0200107A00.0;520.0;398.0;378.0;164.0;0.5/0.8;31.0;31.0;2.2;0.5;1428.0;4.4;206960.0;0.5;0.8;False;23.53;37.26;13.729999999999997;0.17650000000000005;3.530000000000001;0.5
DCI-20251124315;ECI-20251119013;WOA251117418-00-001-048;J0200190A00.2;1#东威图电VCP线;沉锡;A板;正片;短边;1.5;546.0;402.0;0.4;;东威;5;5;28;50.0;18.5;2.1;东威;35;18;57.0;66.0;22.0;15.0;45;45;36.0;6;1;是;;;孔铜;≥18平均20;25.49;20.92;26.8;26.8;18.95;27.45;24.4;ACC;18.0;23.0;1;18.95;27.45;24.4;3.57;8.5;564236;J0200190A00.2;546.0;402.0;382.0;252.0;0.178/0.178;57.0;66.0;1.6;0.4;8113.0;4.0;219492.0;0.178;0.178;True;18.95;27.45;8.5;0.052777777777777736;0.9499999999999993;0.4
DCI-20251124331;ECI-20251119010;WOA251107154-00-001-001;JB2C076LA2;2#龙门图电线;沉锡;A板;正片;短边;1.5;546.0;486.0;0.45mm;;东威;5;5;28;50.0;18.5;2.1;龙门;52.9;25;63.01;64.64;17.0;10.0;;;70.0;8;;是;;;孔铜;≥25;29.54;25.85;27.08;29.54;26.46;30.15;28.1;ACC;25.0;30.0;1;25.85;30.15;28.1;1.85;4.299999999999997;398768;JB2C076LA2;546.0;486.0;232.0;175.0;0.3/0.3;63.01;64.64;1.6;0.45;30544.0;3.555555555555556;265356.0;0.3;0.3;False;25.85;30.15;4.299999999999997;0.03400000000000006;0.8500000000000014;0.45
DCI-20251124421;ECI-20251123006;WOA251121569-00-001-001;J0200149B00.1;2#龙门图电线;沉金;A板;正片;短边;1.5;622.0;514.0;0.35mm;;东威;5;5;28;50.0;18.5;2.1;龙门;33.4;18;38.0;43.0;14.0;10.0;;;60.0;8;;是;;;孔铜;≥18平均20;25.49;20.92;27.45;26.8;20.92;28.11;24.94;ACC;18.0;23.0;1;20.92;28.11;24.95;3.24;7.189999999999998;595537;J0200149B00.1;622.0;514.0;121.95;92.8;0.254/0.49;38.0;43.0;1.6;0.35;23893.0;4.571428571428572;319708.0;0.254;0.49;False;20.92;28.11;7.189999999999998;0.16222222222222232;2.9200000000000017;0.35
DCI-20251124544;ECI-20251124010;WOA251120529-00-001-001;J0200240A00.0;2#龙门图电线;喷锡;A板;正片;短边;1.6;580.0;446.0;0.7;;东威;5;5;28;50.0;18.5;2.1;龙门;70;18;74.0;75.0;13.0;11.0;;;60.0;8;;否;;;孔铜;≥18平均20;28.76;22.88;28.11;27.45;23.53;28.41;26.52;ACC;18.0;23.0;0;22.88;28.76;26.52;2.61;5.880000000000003;326392;J0200240A00.0;580.0;446.0;211.8;186.0;0.305/0.394;74.0;75.0;1.7;0.7;6121.0;2.428571428571429;258680.0;0.305;0.394;False;22.88;28.76;5.880000000000003;0.2711111111111111;4.879999999999999;0.7
DCI-20251124644;ECI-20251121009;WOA251117394-00-002-002;JB2C280LA5;1#东威图电VCP线;喷锡;A板;正片;短边;1.4;622.0;454.0;0.55;;东威;5;5;28;50.0;18.5;2.1;龙门;38.4;25;41.0;53.0;32.0;15.0;45;45;36.0;6;1;否;;;孔铜;≥25;32.6;27.69;33.85;32.62;27.08;32.62;31.07;ACC;25.0;30.0;1;27.08;33.85;31.08;2.91;6.770000000000003;575951;JB2C280LA5;622.0;454.0;216.0;128.0;0.203/0.203;41.0;53.0;1.55;0.55;12577.0;2.818181818181818;282388.0;0.203;0.203;True;27.08;33.85;6.770000000000003;0.08319999999999993;2.0799999999999983;0.55
DCI-20251124703;ECI-20251124006;WOA251121597-00-001-001;J0400885A00.0;2#东威板电VCP线;沉金;A板;负片;短边;0.2;622.0;546.0;0.4mm;;东威;52.9;18;21;50.0;48.8;0.8;;;;;;;;;;;;;;;;孔铜;≥18平均≥20;26.14;22.22;26.8;26.14;22.88;26.14;25.05;ACC;18.0;23.0;1;22.22;26.8;25.05;1.97;4.580000000000002;595231;J0400885A00.0;622.0;546.0;258.0;165.0;;;;0.8;0.4;7521.0;2.0;339612.0;;;True;22.22;26.8;4.580000000000002;0.23444444444444437;4.219999999999999;0.4
DCI-20251124722;ECI-20251124002;WOA251121593-00-001-001;J0600184A00.0;2#龙门图电线;沉锡;A板;正片;短边;;500.0;333.0;0.45mm;;东威;5;5;28;50.0;18.5;2.1;龙门;35;30;69.7;69.9;17.0;10.0;;;90.0;8;;否;;;孔铜;≥30;39.38;34.46;39.38;40.0;33.23;39.38;37.63;ACC;30.0;35.0;1;33.23;40.0;37.64;2.97;6.770000000000003;591914;J0600184A00.0;500.0;333.0;457.2;304.8;/;69.7;69.9;1.6;0.45;2111.0;3.555555555555556;166500.0;;;False;33.23;40.0;6.770000000000003;0.10766666666666656;3.229999999999997;0.45
DCI-20251125057;ECI-20250703002;WOA250621617-00-005-015;J0400298A00.0;1#东威图电VCP线;沉金;A板;正片;短边;0.36;560.0;520.5;0.35;H0080;东威;5;5;28;45.0;18.5;2.1;东威;≥33.4;单点≥25;47.0;45.4;32.0;15.0;35;35;36.0;6;1;是;;;孔铜;≥25;35.3;28.11;33.33;33.33;29.41;33.99;32.24;ACC;25.0;30.0;1;28.11;35.3;32.24;2.82;7.189999999999998;346173;J0400298A00.0;560.0;520.5;268.0;250.0;0.2/0.2;47.0;45.4;1.0;0.35;12817.0;2.857142857142857;291480.0;0.2;0.2;True;28.11;35.3;7.189999999999998;0.12439999999999998;3.1099999999999994;0.35
DCI-20251125095;ECI-20251124011;WOA251112251-00-001-012;J0400292A00.0;2#龙门图电线;沉锡;A板;正片;短边;1;580.0;549.5;0.4;;东威;5;5;28;50.0;18.5;2.1;龙门;52.9;25;65.0;66.0;18.0;10.0;;;70.0;8;;否;;;孔铜;≥25;31.37;25.49;30.07;29.41;26.8;31.37;29.08;ACC;25.0;30.0;1;25.49;31.37;29.09;2.44;5.880000000000003;332322;J0400292A00.0;580.0;549.5;267.0;267.0;0.25/0.2;65.0;66.0;1.55;0.4;33234.0;3.875;318710.0;0.25;0.2;False;25.49;31.37;5.880000000000003;0.019599999999999937;0.48999999999999844;0.4
DCI-20251125281;ECI-20251123009;WOA251119499-00-001-003;J0200817A00.0;1#东威图电VCP线;喷锡;A板;正片;短边;0.9;620.0;544.0;1.2;;东威;5;5;28;50.0;18.5;2.1;东威;35;20;35.0;36.0;24.0;15.0;45;45;36.0;6;1;否;;;孔铜;≥20平均25;32.03;24.76;31.37;31.37;25.8;30.72;29.34;ACC;20.0;25.0;0;24.76;32.03;29.34;3.19;7.27;559299;J0200817A00.0;620.0;544.0;47.0;22.0;0.8/;35.0;36.0;1.0;1.2;30118.0;0.8333333333333334;337280.0;0.8;;True;24.76;32.03;7.27;0.23800000000000007;4.760000000000002;1.2
DCI-20251125308;ECI-20251124009;WOA251118477-00-001-001;JS21948LA0;2#龙门图电线;喷锡;A板;正片;短边;1.5;453.0;414.67;0.5;;东威;5;5;28;50.0;18.5;2.1;龙门;35;25;55.0;50.0;17.0;10.0;;;70.0;8;;否;;;孔铜;≥25;29.41;26.14;29.41;29.41;25.49;30.72;28.43;ACC;25.0;30.0;1;25.49;30.72;28.43;2.1;5.23;51779;JS21948LA0;453.0;414.67;213.04;131.76;0.381/0.409;55.0;50.0;1.575;0.5;5391.0;3.15;187845.51;0.381;0.409;False;25.49;30.72;5.23;0.019599999999999937;0.48999999999999844;0.5
DCI-20251125366;ECI-20251016004;WOA251011246-00-001-003;J0200648A00.0;2#龙门图电线;喷锡;A板;正片;短边;1.5;580.0;450.0;0.35;H0080;东威;5;5;28;45.0;18.5;2.1;龙门;35;单点≥20，平均≥25;84.33;79.78;16.0;10.0;;;60.0;8;;是;;;孔铜;≥20平均25;30.07;23.53;29.41;28.76;22.88;30.07;27.45;ACC;20.0;25.0;1;22.88;30.07;27.45;3.33;7.190000000000001;482777;J0200648A00.0;580.0;450.0;271.6;214.0;0.2/0.2;84.33;79.78;1.6;0.35;17762.0;4.571428571428572;261000.0;0.2;0.2;False;22.88;30.07;7.190000000000001;0.14399999999999996;2.879999999999999;0.35
DCI-20251125411;ECI-20251125001;WOA251118436-00-001-001;J0400865A00.0;2#龙门图电线;沉锡;A板;正片;短边;0.71;580.0;470.0;0.4mm;;东威;5;5;28;50.0;18.5;2.1;龙门;34.3;20;38.05;33.58;16.0;10.0;;;60.0;8;;是;;;孔铜;≥20平均25;29.41;24.45;31.37;28.11;24.84;30.76;28.15;ACC;20.0;25.0;1;24.45;31.37;28.16;2.95;6.920000000000002;591988;J0400865A00.0;580.0;470.0;328.0;224.0;0.2/0.2;38.05;33.58;1.6;0.4;4892.0;4.0;272600.0;0.2;0.2;False;24.45;31.37;6.920000000000002;0.22249999999999998;4.449999999999999;0.4
DCI-20251125542;ECI-20251123001;WOA251112246-00-002-004;JB4C556EA1;1#东威图电VCP线;沉金;A板;正片;短边;0.3;546.0;448.0;0.5;;东威;5;5;28;50.0;18.5;2.1;东威;50;20;74.0;73.0;25.0;15.0;40;40;36.0;6;1;是;;;孔铜;≥20平均25;26.8;23.53;26.8;24.84;22.88;24.18;24.83;ACC;20.0;25.0;1;22.88;26.8;24.84;1.65;3.920000000000002;347057;JB4C556EA1;546.0;448.0;249.7;211.0;0.203/0.152;74.0;73.0;1.2;0.5;17802.0;2.4;244608.0;0.203;0.152;True;22.88;26.8;3.9200000000000017;0.14399999999999996;2.879999999999999;0.5
DCI-20251125775;ECI-20250602001;WOA250529692-00-001-001;J0200527A01.0;2#龙门图电线;喷锡;A板;正片;短边;1.5;626.0;482.0;0.35mm;;荣信;5;5;2.9ASD;40.0;18.0;1.3;龙门;50;20;54.0;58.0;17.0;10.0;;;60.0;8;;是;;;孔铜;≥20平均25;33.99;24.49;32.03;32.68;24.84;31.37;29.9;ACC;20.0;25.0;1;24.49;33.99;29.9;4.15;9.500000000000004;483001;J0200527A01.0;626.0;482.0;376.2;229.5;0.7/0.176;54.0;58.0;1.6;0.35;17938.0;4.571428571428572;301732.0;0.7;0.176;False;24.49;33.99;9.500000000000004;0.22449999999999992;4.489999999999998;0.35
DCI-20251125785;ECI-20251123008;WOA251118459-00-001-009;JP2C222LA0;1#东威图电VCP线;喷锡;A板;正片;短边;1.5(含铜);598.0;447.0;0.85;;东威;5;5;28;50.0;18.5;2.1;东威;35;20;77.0;76.0;25.0;15.0;45;45;36.0;6;1;否;;;孔铜;≥20平均25;30.77;24.62;30.15;30.77;24.0;27.69;28;ACC;20.0;25.0;1;24.0;30.77;28.0;3.08;6.77;2455;JP2C222LA0;598.0;447.0;426.94;70.5;0.3050/0.254;77.0;76.0;1.55;0.85;16273.0;1.823529411764706;267306.0;0.305;0.254;True;24.0;30.77;6.77;0.2;4.0;0.85
DCI-20251126164;ECI-20251125004;WOA251124612-00-001-003;J0200841A00.0;2#东威板电VCP线;喷锡;A板;负片;短边;2.4;622.0;443.0;0.85;H0080;东威;36;单点18 平均20;28;50.0;48.75;0.8;;;;;;;;;;;;;否;;;孔铜;≥18平均≥20;27.45;20.26;27.45;26.8;20.92;25.49;24.72;ACC;18.0;23.0;1;20.26;27.45;24.73;3.29;7.189999999999998;591072;J0200841A00.0;622.0;443.0;588.77;210.4;;;;2.491;0.85;546.0;2.930588235294118;275546.0;;;True;20.26;27.45;7.189999999999998;0.12555555555555564;2.2600000000000016;0.85
DCI-20251126249;ECI-20251124008;WOA251119512-00-001-004;JP2C192EB0;2#龙门图电线;沉金;A板;正片;短边;1.5(含铜);506.0;356.0;0.4;;东威;5;5;28;50.0;18.5;2.1;龙门;35;20;44.0;48.0;16.0;10.0;;;60.0;8;;否;;;孔铜;≥20平均25;27.69;21.54;29.54;28.31;22.77;28.31;26.36;ACC;20.0;25.0;1;21.54;29.54;26.36;3.33;8.0;2914;JP2C192EB0;506.0;356.0;336.0;242.0;0.2/0.2;44.0;48.0;1.6;0.4;4280.0;4.0;180136.0;0.2;0.2;False;21.54;29.54;8.0;0.07699999999999996;1.5399999999999991;0.4
DCI-20251126280;ECI-20251125002;WOA251119513-00-003-004;JB2C667LA1;1#东威图电VCP线;喷锡;A板;正片;短边;1.5(含铜);600.0;518.0;0.4;;东威;5;5;28;50.0;18.5;2.1;东威;47.9;25;66.0;66.0;34.0;15.0;45;45;36.0;6;1;是;;;孔铜;≥25;30.07;26.14;33.33;29.41;26.8;32.68;29.73;ACC;25.0;30.0;1;26.14;33.33;29.74;2.94;7.189999999999998;574855;JB2C667LA1;600.0;518.0;288.9;247.9;0.3/0.46;66.0;66.0;1.6;0.4;8024.0;4.0;310800.0;0.3;0.46;True;26.14;33.33;7.189999999999998;0.04560000000000002;1.1400000000000006;0.4
DCI-20251126586;ECI-20251126004;WOA251121571-00-001-001;JP21466LB0;2#龙门图电线;喷锡;A板;正片;短边;1.5(含铜);593.0;528.0;0.45;;东威;5;5;28;50.0;18.5;2.1;龙门;35;18;55.0;59.0;15.0;9.0;;;60.0;8;;是;;;孔铜;≥18平均20;26.46;21.54;25.85;24.0;20.31;25.23;23.89;ACC;18.0;23.0;1;20.31;26.46;23.9;2.47;6.150000000000002;3424;JP21466LB0;593.0;528.0;100.0;80.12;0.254/0.254;55.0;59.0;1.6;0.45;15015.0;3.555555555555556;313104.0;0.254;0.254;False;20.31;26.46;6.150000000000002;0.12833333333333327;2.3099999999999987;0.45
DCI-20251126590;ECI-20251126005;WOA251118445-00-001-001;JP21819LA0;2#龙门图电线;喷锡;A板;正片;短边;1.5(含铜);596.0;430.0;0.8;;东威;5;5;28;50.0;18.5;2.1;龙门;35;25;31.0;36.0;16.0;9.0;;;70.0;8;;否;;;孔铜;≥25;32.0;26.46;30.77;32.0;25.85;30.77;29.64;ACC;25.0;30.0;1;25.85;32.0;29.64;2.76;6.149999999999999;34396;JP21819LA0;596.0;430.0;203.84;142.46;0.8128/0.8128;31.0;36.0;1.575;0.8;4168.0;1.96875;256280.0;0.8128;0.8128;False;25.85;32.0;6.149999999999999;0.03400000000000006;0.8500000000000014;0.8
DCI-20251126623;ECI-20251124003;WOA251112270-00-007-022;JP4C324TA0;2#龙门图电线;沉锡;A板;正片;短边;1;470.0;417.33;0.325;;东威;5;5;28;50.0;18.5;2.1;龙门;38.39;20;47.0;37.0;17.0;10.0;;;60.0;8;;否;;;孔铜;≥20;30.72;24.14;32.68;32.68;24.84;33.33;30.06;ACC;20.0;25.0;1;24.14;33.33;29.73;4.16;9.189999999999998;98153;JP4C324TA0;470.0;417.3333;400.0;210.0;0.15/0.15;47.0;37.0;1.5;0.325;7189.0;4.615384615384615;196146.651;0.15;0.15;False;24.14;33.33;9.189999999999998;0.20700000000000002;4.140000000000001;0.325
DCI-20251126673;ECI-20251126001;WOA251122604-00-001-001;J0800065A00.0;2#龙门图电线;沉金;A板;正片;短边;;580.0;430.0;0.45mm;;荣信;5;5;2.9;40.0;18.0;1.3;龙门;35;20;43.26;36.87;16.0;9.0;;;60.0;8;;否;;;孔铜;≥20平均25;28.76;23.53;30.07;28.11;24.84;28.76;27.34;ACC;20.0;25.0;1;23.53;30.07;27.34;2.56;6.539999999999999;590902;J0800065A00.0;580.0;430.0;200.0;133.4;0.203/0.17;43.26;36.87;1.57;0.45;12136.0;3.488888888888889;249400.0;0.203;0.17;False;23.53;30.07;6.539999999999999;0.17650000000000005;3.530000000000001;0.45
DCI-20251127020;ECI-20251126002;WOA251124611-00-002-004;J0200843A00.0;2#龙门图电线;喷锡;A板;正片;短边;2.3;600.0;452.0;0.45mm;;东威;5;5;28;50.0;18.5;2.1;龙门;35;18;72.3;70.2;16.0;10.0;;;60.0;8;;是;;;孔铜;≥18平均20;28.11;20.26;28.76;26.8;20.92;27.45;25.38;ACC;18.0;23.0;1;20.26;28.76;25.38;3.78;8.5;589740;J0200843A00.0;600.0;452.0;576.28;214.44;0.2/0.203;72.3;70.2;2.459;0.45;10288.0;5.464444444444444;271200.0;0.2;0.203;False;20.26;28.76;8.5;0.12555555555555564;2.2600000000000016;0.45
DCI-20251127055;ECI-20250622010;WOA250620610-00-001-001;J0200283B00.0;1#东威图电VCP线;喷锡;A板;正片;短边;0.9;622.0;479.0;0.35;H0144;东威;5;5;28;50.0;18.5;2.1;东威;≥35;单点≥18，平均≥20;32.0;52.0;22.0;14.0;35;35;36.0;6;1;是;;;孔铜;≥18平均20;25.49;23.53;26.8;28.76;22.88;27.45;25.81;ACC;18.0;23.0;0;22.88;28.76;25.82;2.29;5.880000000000003;497597;J0200283B00.0;622.0;479.0;228.1;118.2;0.203/0.178;31.7;51.7;1.0;0.35;12098.0;2.857142857142857;297938.0;0.203;0.178;True;22.88;28.76;5.880000000000003;0.2711111111111111;4.879999999999999;0.35
DCI-20251127128;ECI-20251125005;WOA251103033-00-001-005;J0200278A03.1;2#龙门图电线;喷锡;A板;正片;短边;1.1;600.0;503.0;0.30mm;;荣信;5;5;2.9;40.0;18.0;1.3;龙门;38.4;20;64.0;57.0;17.0;9.0;;;60.0;8;;是;;;孔铜;≥20平均25;28.76;24.84;28.76;27.45;24.18;29.41;27.23;ACC;20.0;25.0;1;24.18;29.41;27.23;2.21;5.23;593438;J0200278A03.1;600.0;503.0;159.0;140.0;0.3/0.35;64.0;57.0;1.2;0.3;35057.0;4.0;301800.0;0.3;0.35;False;24.18;29.41;5.23;0.209;4.18;0.3
DCI-20251127360;ECI-20251124015;WOA251118440-00-004-009;J0400879A00.1;2#龙门图电线;沉锡;A板;正片;短边;1;580.0;304.0;0.4;;东威;5;5;28;50.0;18.5;2.1;龙门;70;20;51.52;70.37;19.0;11.0;;;80.0;8;;是;;;孔铜;≥20平均25;50.33;34.64;38.56;45.1;35.3;37.26;40.19;ACC;20.0;25.0;0;34.64;50.33;40.2;6.21;15.69;581096;J0400879A00.1;580.0;304.0;280.0;276.0;0.2/0.254;51.52;70.37;1.6;0.4;7776.0;4.0;176320.0;0.2;0.254;False;34.64;50.33;15.689999999999998;0.732;14.64;0.4
DCI-20251127475;ECI-20251124012;WOA251119487-00-001-001;J0600141C00.0;2#龙门图电线;喷锡;A板;正片;短边;;600.0;330.0;0.325mm;;东威;5;5;28;50.0;18.5;2.1;龙门;50;20;70.0;71.0;17.0;10.0;;;60.0;8;;是;;;孔铜;≥20平均25;32.03;24.84;32.03;30.72;24.48;30.07;29.02;ACC;20.0;25.0;1;24.48;32.03;29.03;3.47;7.550000000000001;592393;J0600141C00.0;600.0;330.0;302.0;186.0;0.152/0.15;70.0;71.0;1.35;0.325;23361.0;4.153846153846154;198000.0;0.152;0.15;False;24.48;32.03;7.550000000000001;0.22400000000000003;4.48;0.325
DCI-20251127631;ECI-20251127001;WOA251124613-00-001-001;J0400872A00.0;2#龙门图电线;喷锡;A板;正片;短边;0.7;600.0;469.9;0.6mm;;东威;5;5;28;50.0;18.5;2.1;龙门;35;18;60.68;77.29;14.0;9.0;;;60.0;8;;否;;;孔铜;≥18平均20;26.14;22.88;27.45;25.49;21.57;26.14;24.95;ACC;18.0;23.0;1;21.57;27.45;24.95;2.24;5.879999999999999;591166;J0400872A00.0;600.0;469.9;283.24;223.24;0.178/0.203;60.68;77.29;1.594;0.6;7700.0;2.656666666666667;281940.0;0.178;0.203;False;21.57;27.45;5.879999999999999;0.19833333333333336;3.5700000000000003;0.6
DCI-20251127632;ECI-20250721002;WOA250718464-00-001-001;J0200530B00.0;2#龙门图电线;喷锡;A板;正片;短边;1.5;622.0;520.5;0.45mm;H0080;荣信;5;5;2.8;45.0;18.5;1.3;龙门;50;单点≥20，平均≥25;64.9;66.5;17.0;10.0;;;60.0;8;;是;;;孔铜;≥20平均25;24.84;21.57;26.14;24.84;21.57;24.18;23.85;ACC;20.0;25.0;1;21.57;26.14;23.86;1.88;4.57;470225;J0200530B00.0;622.0;520.5;346.8;250.0;/;64.9;66.5;1.6;0.45;53202.0;3.555555555555556;323751.0;;;False;21.57;26.14;4.57;0.07850000000000001;1.5700000000000003;0.45
DCI-20251128098;ECI-20251128004;WOA251125645-00-001-001;J0600204A00.0;2#东威板电VCP线;沉锡;A板;负片;短边;;580.0;542.0;0.3;H0001;东威;50;单点20 平均25;26;45.0;48.75;0.8;;;;;;;;;;;;;是;;;孔铜;≥20平均≥25;27.45;23.53;27.45;27.45;24.8;28.11;26.79;ACC;20.0;25.0;1;23.53;28.11;26.47;1.84;4.579999999999998;592838;J0600204A00.0;580.0;542.0;268.0;168.74;;;;1.6;0.3;35708.0;5.333333333333334;314360.0;;;True;23.53;28.11;4.579999999999998;0.17650000000000005;3.530000000000001;0.3
DCI-20251128178;ECI-20251127006;WOA251120542-00-001-003;J0200093B02.0;2#龙门图电线;沉金;A板;正片;短边;1.6;580.0;452.0;0.4;;东威;5;5;28;50.0;18.5;2.1;龙门;33.4;25;60.5;60.1;18.0;9.0;;;70.0;8;;是;;;孔铜;≥25;28.11;25.49;27.45;29.41;25.49;28.76;27.45;ACC;25.0;30.0;1;25.49;29.41;27.45;1.65;3.920000000000002;351401;J0200093B02.0;580.0;452.0;334.0;215.0;0.4/;60.5;60.1;1.6;0.4;16590.0;4.0;262160.0;0.4;;False;25.49;29.41;3.9200000000000017;0.019599999999999937;0.48999999999999844;0.4
DCI-20251128408;ECI-20251128009;WOA251124622-00-001-008;JB2C691LA0;1#东威图电VCP线;喷锡;A板;正片;短边;1.5;580.0;468.0;0.65;;东威;5;5;28;50.0;18.5;2.1;东威;52.9;25;67.0;71.0;32.0;15.0;45;45;36.0;6;1;否;;;孔铜;≥25;33.99;27.45;32.03;32.03;26.14;33.33;30.82;ACC;25.0;30.0;1;26.14;33.99;30.83;3.24;7.850000000000001;85882;JB2C691LA0;580.0;468.0;326.0;215.1;0.305/0.305;68.0;71.0;1.55;0.65;2775.0;2.384615384615385;271440.0;0.305;0.305;True;26.14;33.99;7.850000000000001;0.04560000000000002;1.1400000000000006;0.65
DCI-20251128412;ECI-20251128002;WOA251126695-00-001-001;J0200744B00.0;2#东威板电VCP线;沉锡;A板;负片;短边;1.5;600.0;342.0;1;;东威;50-100;25;28;50.0;48.8;0.8;;;;;;;;;;;;;;;;孔铜;≥25;36.92;29.62;35.69;34.46;29.54;34.46;33.44;ACC;25.0;30.0;1;29.54;36.92;33.45;3.13;7.380000000000003;596183;J0200744B00.0;600.0;342.0;322.0;286.0;;;;1.6;1.0;1857.0;1.6;205200.0;;;True;29.54;36.92;7.380000000000003;0.18159999999999996;4.539999999999999;1.0
DCI-20251128413;ECI-20251127009;WOA251124641-00-001-001;J0200738A01.0;2#东威板电VCP线;喷锡;A板;负片;短边;1.4;427.0;346.0;0.5mm;;东威;70;18;16;50.0;48.8;0.8;;;;;;;;;;;;;;;;孔铜;≥18平均20;29.41;22.84;27.45;28.11;22.84;26.8;26.24;ACC;18.0;23.0;1;22.84;29.41;26.24;2.77;6.57;590802;J0200738A01.0;427.0;346.0;407.0;326.0;;;;1.55;0.5;11028.0;3.1;147742.0;;;True;22.84;29.41;6.57;0.2688888888888889;4.84;0.5
DCI-20251128421;ECI-20251127008;WOA251112252-00-001-001;J0400289B00.0;2#东威板电VCP线;沉金;A板;负片;短边;0.4;500.0;382.0;0.25;;东威;45;18;16;50.0;48.8;0.8;;;;;;;;;;;;;;;;孔铜;≥18平均20;28.31;22.77;29.54;28.92;24.64;28.92;27.18;ACC;18.0;23.0;0;22.77;29.54;27.18;2.79;6.77;541969;J0400289B00.0;500.0;382.0;118.2;118.04;;;;1.0;0.25;15890.0;4.0;191000.0;;;True;22.77;29.54;6.77;0.26499999999999996;4.77;0.25
DCI-20251128557;ECI-20251128006;WOA251127756-00-001-001;J0200754B00.0;2#龙门图电线;喷锡;A板;正片;短边;1.4;580.0;414.0;0.55;;荣信;5;5;2.9;40.0;18.0;1.3;龙门;52.9;25-55;59.31;63.0;18.0;10.0;;;70.0;8;;否;;;孔铜;25-55;31.37;28.11;32.68;31.37;26.14;30.72;30.06;ACC;25.0;30.0;1;26.14;32.68;30.06;2.45;6.539999999999999;599206;J0200754B00.0;580.0;414.0;394.0;277.5;0.2/0.25;59.31;63.0;1.55;0.55;8468.0;2.818181818181818;240120.0;0.2;0.25;False;26.14;32.68;6.539999999999999;0.04560000000000002;1.1400000000000006;0.55
DCI-20251128564;ECI-20251128005;WOA251126746-00-001-001;J0200753B00.0;2#龙门图电线;喷锡;A板;正片;短边;1.4;580.0;414.0;0.55;;荣信;5;5;2.9;40.0;18.0;1.3;龙门;52.9;25-55;59.6;63.36;18.0;10.0;;;70.0;8;;否;;;孔铜;25-55;35.3;28.11;35.95;35.95;29.07;34.64;33.17;ACC;25.0;30.0;1;28.11;35.95;33.17;3.59;7.840000000000003;592597;J0200753B00.0;580.0;414.0;394.0;277.5;0.2/0.25;59.6;63.36;1.55;0.55;8518.0;2.818181818181818;240120.0;0.2;0.25;False;28.11;35.95;7.840000000000003;0.12439999999999998;3.1099999999999994;0.55
DCI-20251128609;ECI-20251127005;WOA251120532-00-001-001;J0400136A00.0;1#东威图电VCP线;沉金;A板;正片;短边;0.36;626.0;546.0;0.45;;东威;5;5;28;50.0;18.5;2.1;龙门;35;20;27.0;31.0;24.0;14.0;35;35;36.0;6;1;否;;;孔铜;≥20平均25;28.92;24.0;27.69;27.08;24.62;28.92;26.87;ACC;20.0;25.0;1;24.0;28.92;26.87;2.12;4.920000000000002;265308;J0400136A00.0;626.0;546.0;170.0;100.0;0.254/0.254;27.0;31.0;1.0;0.45;27995.0;2.222222222222222;341796.0;0.254;0.254;True;24.0;28.92;4.920000000000002;0.2;4.0;0.45
DCI-20251128703;ECI-20251127004;WOA251119506-00-005-013;JB2C623LA0;2#龙门图电线;喷锡;A板;正片;短边;1.4(含铜);570.0;310.5;0.55;;东威;5;5;28;50.0;18.5;2.1;龙门;52.9;25;76.0;79.0;17.0;10.0;;;70.0;8;;是;;;孔铜;≥25;35.95;29.72;37.26;34.64;29.41;34.64;33.77;ACC;25.0;30.0;1;29.41;37.26;33.6;3.28;7.849999999999998;55699;JB2C623LA0;570.0;310.5;291.0;273.0;0.25/0.25;76.0;79.0;1.55;0.55;2458.0;2.818181818181818;176985.0;0.25;0.25;False;29.41;37.26;7.849999999999998;0.1764;4.41;0.55
DCI-20251128736;ECI-20250920015;WOA250911304-00-001-001;J0400156B00.0;1#东威图电VCP线;喷锡;A板;正片;短边;0.4;622.0;484.0;0.4;;东威;5;5;28;40.0;18.5;2.1;东威;35;18;57.0;63.0;21.0;15.0;40;35;36.0;6;1;是;;;孔铜;≥18平均20;27.45;22.88;27.45;27.45;27.45;22.88;25.92;ACC;18.0;23.0;0;22.88;27.45;25.93;2.36;4.57;541358;J0400156B00.0;622.0;484.0;228.07;118.21;0.152/0.152;57.0;63.0;1.0;0.4;17472.0;2.5;301048.0;0.152;0.152;True;22.88;27.45;4.57;0.2711111111111111;4.879999999999999;0.4
DCI-20251129313;ECI-20250825007;WOA250811318-00-001-002;JP4C082EB1;2#龙门图电线;沉金;A板;正片;短边;0.71(不含铜);602.0;494.0;0.4;H0080;东威;5;5;28;45.0;18.5;2.1;龙门;35;单点≥20，平均≥25;69.0;75.0;15.0;10.0;;;60.0;8;;否;;;孔铜;≥20平均25;26.8;22.88;28.11;26.14;23.33;28.76;26;ACC;20.0;25.0;1;22.88;28.76;26.0;2.43;5.880000000000003;10110;JP4C082EB1;602.0;494.0;208.0;154.0;0.2/0.2;69.0;75.0;1.6;0.4;26364.0;4.0;297388.0;0.2;0.2;False;22.88;28.76;5.880000000000003;0.14399999999999996;2.879999999999999;0.4
DCI-20251129356;ECI-20251128008;WOA251121574-00-001-003;JB6C104LA1;1#东威图电VCP线;喷锡;A板;正片;短边;;546.0;414.67;0.4;;荣信;5;5;2.9;40.0;18.5;2.1;东威;50;20;71.0;70.0;26.0;15.0;40;40;36.0;6;1;是;;;孔铜;≥20平均25;27.45;24.49;26.8;31.37;24.84;26.14;26.86;ACC;20.0;25.0;1;24.49;31.37;26.85;2.49;6.880000000000003;349022;JB6C104LA1;546.0;414.6667;383.5;169.2;0.145/0.152;71.0;70.0;1.35;0.4;19621.0;3.375;226408.0182;0.145;0.152;True;24.49;31.37;6.880000000000003;0.22449999999999992;4.489999999999998;0.4
DCI-20251129358;ECI-20251128012;WOA251126745-00-001-001;J0200752B00.0;2#龙门图电线;喷锡;A板;正片;短边;1.4;580.0;414.0;0.55;;荣信;5;5;2.9;40.0;18.0;1.3;龙门;52.9;25-50;72.4;76.4;18.0;10.0;;;70.0;8;;否;;;孔铜;25-50;34.64;33.99;39.22;37.6;33.99;37.91;36.22;ACC;25.0;30.0;0;33.99;39.22;36.22;2.29;5.229999999999997;598308;J0200752B00.0;580.0;414.0;394.0;277.5;0.2/0.25;72.4;76.4;1.55;0.55;6449.0;2.818181818181818;240120.0;0.2;0.25;False;33.99;39.22;5.229999999999997;0.3596000000000001;8.990000000000002;0.55
DCI-20251129362;ECI-20251129002;WOA251125677-00-001-008;J0200565A00.0;1#东威图电VCP线;沉锡;A板;正片;短边;1.5;546.0;502.0;0.6mm;;东威;5;5;28;50.0;18.5;2.1;东威;35-70;20;52.5;55.34;25.0;15.0;45;45;36.0;6;1;否;;;孔铜;≥20平均25;30.72;20.92;30.07;29.41;20.92;30.07;27.01;ACC;20.0;25.0;1;20.92;30.72;27.02;4.74;9.799999999999997;445750;J0200565A00.0;546.0;502.0;260.0;240.0;0.5/;52.5;55.34;1.66;0.6;6793.0;2.766666666666667;274092.0;0.5;;True;20.92;30.72;9.799999999999997;0.04600000000000008;0.9200000000000017;0.6
DCI-20251129381;ECI-20250530006;WOA250519453-00-001-001;JP4C125EA1;1#东威图电VCP线;沉金;A板;正片;短边;0.35;622.0;286.0;0.35;;东威;5;5;28;50.0;18.5;2.1;东威;35;20;58.0;62.0;25.0;15.0;40;40;36.0;6;1;是;;;孔铜;≥20平均25;32.68;24.84;31.37;28.11;24.8;27.45;28.2;ACC;20.0;25.0;1;24.8;32.68;28.21;3.27;7.879999999999999;295627;JP4C125EA1;622.0;286.0;262.0;195.0;0.2/0.203;58.0;62.0;1.2;0.35;13328.0;3.428571428571429;177892.0;0.2;0.203;True;24.8;32.68;7.879999999999999;0.24000000000000005;4.800000000000001;0.35
DCI-20251129385;ECI-20251128011;WOA251114356-00-001-005;J0400502A01.0;2#龙门图电线;喷锡;A板;正片;短边;1.3;580.0;422.0;0.45;;东威;5;5;28;50.0;18.5;2.1;龙门;35;18;41.0;66.0;15.0;9.0;;;60.0;8;;是;;;孔铜;≥18平均20;30.77;22.15;27.69;31.41;23.0;27.65;27.11;ACC;18.0;23.0;1;22.15;31.41;27.11;3.85;9.260000000000002;559844;J0400502A01.0;580.0;422.0;277.31;131.2;0.254/0.254;41.0;66.0;2.06;0.45;6851.0;4.577777777777778;244760.0;0.254;0.254;False;22.15;31.41;9.260000000000002;0.23055555555555549;4.149999999999999;0.45
DCI-20251129502;ECI-20251128018;WOA251127758-00-001-001;J0200866A00.0;2#龙门图电线;喷锡;A板;正片;短边;1.6;622.0;528.0;1.3mm;;东威;5;5;28;50.0;18.5;2.1;龙门;70;18;27.75;27.82;12.0;11.0;;;60.0;8;;否;;;孔铜;≥18平均20;22.41;20.92;24.18;20.92;18.3;20.92;21.27;ACC;18.0;23.0;1;18.3;24.18;21.28;1.95;5.879999999999999;588883;J0200866A00.0;622.0;528.0;293.8;253.0;/;27.75;27.82;1.75;1.3;4222.0;1.346153846153846;328416.0;;;False;18.3;24.18;5.879999999999999;0.016666666666666705;0.3000000000000007;1.3
DCI-20251130079;ECI-20251129004;WOA251124634-00-001-001;J0200868A00.0;2#东威板电VCP线;喷锡;A板;负片;短边;2.3;580.0;496.0;0.75mm;H0080;东威;90;20;33;50.0;48.75;0.8;;;;;;;;;;;;;否;;;孔铜;≥20;29.41;24.84;30.07;31.37;22.88;28.76;27.88;ACC;20.0;25.0;1;22.88;31.37;27.89;3.3;8.490000000000002;587745;J0200868A00.0;580.0;496.0;278.5;237.0;;;;2.4;0.75;4079.0;3.2;287680.0;;;True;22.88;31.37;8.490000000000002;0.14399999999999996;2.879999999999999;0.75
DCI-20251130115;ECI-20251129003;WOA251122602-00-001-005;J0400827A00.0;2#东威板电VCP线;沉锡;A板;负片;短边;0.51;600.0;462.0;0.5;H0001;东威;47;30;33;50.0;55.0;0.7;;;;;;;;;;;;;是;;;孔铜;≥30;35.08;31.38;35.69;38.15;32.0;35.69;31.66;ACC;30.0;35.0;1;31.38;38.15;34.66;2.54;6.77;590427;J0400827A00.0;600.0;462.0;281.0;218.0;;;;1.6;0.5;23184.0;3.2;277200.0;;;True;31.38;38.15;6.77;0.045999999999999965;1.379999999999999;0.5
DCI-20251201117;ECI-20251129010;WOA251127759-00-001-001;J0400876A00.0;2#东威板电VCP线;沉金;A板;负片;短边;0.6;622.0;426.0;0.4mm;;东威;35;20;19;50.0;48.8;0.8;;;;;;;;;;;;;;;;孔铜;≥20平均≥25;28.31;24.62;30.77;30.15;24.62;33.23;28.61;ACC;20.0;25.0;1;24.62;33.23;28.62;3.47;8.609999999999996;592354;J0400876A00.0;622.0;426.0;200.0;125.4;;;;1.6;0.4;5016.0;4.0;264972.0;;;True;24.62;33.23;8.609999999999996;0.23100000000000004;4.620000000000001;0.4
DCI-20251201121;ECI-20251129008;WOA251119485-00-001-001;J0600146A00.1;2#东威板电VCP线;沉金;A板;负片;短边;;520.0;391.0;0.2;;东威;30;20;25;50.0;48.8;0.8;;;;;;;;;;;;;;;;孔铜;≥20平均≥25;28.31;21.54;28.92;27.08;22.15;28.92;26.15;ACC;20.0;25.0;1;21.54;28.92;26.15;3.41;7.380000000000003;592088;J0600146A00.1;520.0;391.0;175.5;122.5;;;;1.6;0.2;35264.0;8.0;203320.0;;;True;21.54;28.92;7.380000000000003;0.07699999999999996;1.5399999999999991;0.2
DCI-20251201127;ECI-20251129011;WOA251128816-00-001-001;J0200875A00.0;2#东威板电VCP线;沉锡;A板;负片;短边;1.1;560.0;518.0;0.3;;东威;90;20;13;50.0;48.8;0.8;;;;;;;;;;;;;;;;孔铜;≥20平均≥25;25.23;23.38;28.31;27.08;24.0;27.64;25.94;ACC;20.0;25.0;1;23.38;28.31;25.94;2.03;4.93;600033;J0200875A00.0;560.0;518.0;270.0;248.0;;;;1.2;0.3;40651.0;4.0;290080.0;;;True;23.38;28.31;4.93;0.16899999999999996;3.379999999999999;0.3
DCI-20251201128;ECI-20251129016;WOA251126748-00-001-001;J0600103B00.0;2#东威板电VCP线;喷锡;A板;负片;短边;;520.5;414.67;0.45;;东威;83.7;25;27;50.0;48.8;0.8;;;;;;;;;;;;;;;;孔铜;≥25;38.56;28.76;38.56;37.26;28.45;37.91;34.91;ACC;25.0;30.0;1;28.45;38.56;34.92;4.91;10.11;599098;J0600103B00.0;520.5;414.67;384.5;240.9;;;;2.15;0.45;5358.0;4.777777777777778;215835.735;;;True;28.45;38.56;10.110000000000003;0.13799999999999998;3.4499999999999993;0.45
DCI-20251201129;ECI-20251129001;WOA251126750-00-001-001;J0600104B00.0;2#东威板电VCP线;喷锡;A板;负片;短边;;520.0;450.0;0.35;;东威;83.7;25;29;50.0;48.8;0.8;;;;;;;;;;;;;;;;孔铜;≥25;42.49;29.41;46.41;45.75;30.72;47.71;40.41;ACC;25.0;30.0;0;29.41;47.71;40.42;8.21;18.3;595272;J0600104B00.0;520.0;450.0;482.08;203.5;0.3/0.2;51.5;54.66;2.15;0.35;8426.0;6.142857142857143;234000.0;0.3;0.2;True;29.41;47.71;18.3;0.1764;4.41;0.35
