Repository: BecaLiang/copper-thickness-consumption-tool

# Copper Usage

This projects provides a tool to calculate machine parameters for the pattern plating step at JST. Customer provided inputs like the desired thickness are combined with a safety margin to answer the question "What are my machine settings so I fulfill the customer required minimal thickness with a probability of 1 - margin?". To achieve this, a layer modelling the effect of our process on the minimal copper thickness is also contained.

## 1. Working Principles

The copper thickness tool is based on two functional entities. Firstly a tool to calculate the minimum thickness among all 6 measured points from all relevant inputs, implemented as an inheritance from _ThicknessCalcul

File: train_data.csv (part 37 of 37)
;Minimum Hole Diameter (mm);Customer Number;Full Board Plating_Production Line Equipment Name;Full Board Plating_Copper Surface Requirement (um);Full Board Plating_Hole Copper Requirement (um);Full Board Plating_Copper Current Density;Full Board Plating_Spray Frequency (HZ);Full Board Plating_Copper Plating Time (min);Full Board Plating_Board Speed (m/min);Pattern Plating_Production;Pattern Plating_Copper Surface Requirement (um);Pattern Plating_Hole Copper Requirement (um);Pattern Plating_Plated Area (GTL);Pattern Plating_Plated Area (GBL);Pattern Plating_Copper Current Density;Pattern Plating_Tin Plating Current Density;Pattern Plating_Spray Frequency|Copper (HZ);Pattern Plating_Spray Frequency|Tin (HZ);Pattern Plating_Copper Plating Time (min);Pattern Plating_Tin Plating Time (min);Pattern Plating_Board Speed (m/min);Is Hole Plugged;Not Plugged;Plugged;Inspection Item;Requirement;Measured Range 1;Measured Range 2;Measured Range 3;Measured Range 4;Measured Range 5;Measured Range 6;Average Value;Judgment;min_requirement;judgement_criteria;label;thickness_min;thickness_max;thickness_mean;thickness_std;thickness_range;mfgpartId;Part Number;Panel Length;Panel Width;Part Length;Part Width;Line width/spacing (mm);Graphic Area C Side %;Graphic Area S Side %;Board Thickness (mm);Min. hole size;Total Hole Quantity;Ratio;Panel Size;Line Width (mm);Line Spacing (mm);is_vcp;minimal_thickness;maximal_thickness;thickness_asymmetry;thickness_req_ratio;thickness_delta;minimum_hole_diameter
DCI-20251201132;ECI-20251129017;WOA251127779-00-001-001;J0600209A00.0;2#东威板电VCP线;沉锡;A板;负片;短边;;580.0;542.0;0.3;;东威;50;20;27;50.0;48.8;0.8;;;;;;;;;;;;;;;;孔铜;≥20平均≥25;27.69;24.0;30.15;28.92;23.38;28.31;27.07;ACC;20.0;25.0;1;23.38;30.15;27.08;2.75;6.77;597234;J0600209A00.0;580.0;542.0;268.0;168.74;;;;1.6;0.3;34186.0;5.333333333333334;314360.0;;;True;23.38;30.15;6.77;0.16899999999999996;3.379999999999999;0.3
DCI-20251201135;ECI-20251129005;WOA251126707-00-001-001;J0600195A00.0;2#东威板电VCP线;沉金;A板;负片;短边;;622.0;426.0;0.4;;东威;35;20;19;50.0;48.8;0.8;;;;;;;;;;;;;;;;孔铜;≥20平均≥25;34.32;24.84;30.72;32.68;24.84;32.68;30.01;ACC;20.0;25.0;1;24.84;34.32;30.01;4.17;9.48;594142;J0600195A00.0;622.0;426.0;197.99;115.77;;;;1.6;0.4;5665.0;4.0;264972.0;;;True;24.84;34.32;9.48;0.242;4.84;0.4
DCI-20251201136;ECI-20251129018;WOA251128815-00-001-001;J0200874A00.0;2#东威板电VCP线;沉锡;A板;负片;短边;1.1;560.0;518.0;0.3;;东威;90;20;17;50.0;48.8;0.8;;;;;;;;;;;;;;;;孔铜;≥20平均≥25;27.69;23.38;28.92;27.69;24.0;28.31;26.66;ACC;20.0;25.0;1;23.38;28.92;26.67;2.36;5.540000000000003;599222;J0200874A00.0;560.0;518.0;270.0;248.0;;;;1.2;0.3;40793.0;4.0;290080.0;;;True;23.38;28.92;5.540000000000003;0.16899999999999996;3.379999999999999;0.3
DCI-20251201141;ECI-20251028017;WOA251011186-00-003-003;J0600085A00.3;2#东威板电VCP线;沉金;A板;负片;短边;;600.0;344.0;0.25;H0116;东威;30;单点≥20，平均≥25;22;50.0;48.75;0.8;;;;;;;;;;;;;是;;;孔铜;≥20平均≥25;30.07;23.53;28.11;27.45;22.22;29.41;26.79;ACC;20.0;25.0;1;22.22;30.07;26.8;3.2;7.850000000000001;562637;J0600085A00.3;600.0;344.0;139.7;100.5;;;;1.6;0.25;33404.0;6.4;206400.0;;;True;22.22;30.07;7.850000000000001;0.11099999999999995;2.219999999999999;0.25
DCI-20251201201;ECI-20251129012;WOA251126747-00-001-001;J0800036B00.0;2#东威板电VCP线;沉金;A板;负片;短边;;500.0;440.0;0.4;;东威;75;25;30;50.0;65.0;0.6;;;;;;;;;;;;;;;;孔铜;≥25;38.15;25.85;39.38;35.69;25.85;35.69;33.43;ACC;25.0;30.0;1;25.85;39.38;33.43;6.05;13.53;601172;J0800036B00.0;500.0;440.0;451.0;204.2;;;;3.15;0.4;6615.0;7.874999999999999;220000.0;;;True;25.85;39.38;13.530000000000001;0.03400000000000006;0.8500000000000014;0.4
DCI-20251201306;ECI-20251129013;WOA251114353-00-001-002;JP4C295EA0;2#龙门图电线;沉金;A板;正片;短边;0.7100（不含铜）;622.0;470.0;0.35;;荣信;5;5;2.9;40.0;18.0;1.3;龙门;33.4;20;39.0;34.0;15.0;9.0;;;60.0;8;;否;;;孔铜;≥20平均25;27.45;24.18;26.8;28.11;24.49;28.11;26.69;ACC;20.0;25.0;1;24.18;28.11;26.52;1.77;3.93;86600;JP4C295EA0;622.0;470.0;200.0;110.0;0.3/0.16;39.0;34.0;1.2;0.35;15552.0;3.428571428571429;292340.0;0.3;0.16;False;24.18;28.11;3.9299999999999997;0.209;4.18;0.35
DCI-20251201321;ECI-20251201002;WOA251119515-00-001-001;J0600114A00.0;2#龙门图电线;喷锡;A板;正片;短边;;622.0;313.33;0.35mm;;荣信;5;5;2.8;40.0;18.5;1.3;龙门;52.9;20;46.5;56.0;17.0;10.0;;;60.0;8;;是;;;孔铜;≥20平均25;29.41;21.57;40.52;30.72;23.53;35.92;30.27;ACC;20.0;25.0;1;21.57;40.52;30.28;7.2;18.95;442121;J0600114A00.0;622.0;313.33;144.0;135.0;0.2/0.2;46.5;56.0;1.6;0.35;9699.0;4.571428571428572;194891.26;0.2;0.2;False;21.57;40.52;18.950000000000003;0.07850000000000001;1.5700000000000003;0.35
DCI-20251201384;ECI-20251128016;WOA251113286-00-001-001;J0400239B00.0;1#东威图电VCP线;沉金;A板;正片;短边;0.4;622.0;505.0;0.35;;东威;5;5;28;50.0;18.5;2.1;东威;35;18;44.0;39.0;22.0;14.0;35;35;36.0;6;1;是;;;孔铜;≥18平均20;27.45;22.18;28.76;27.45;22.88;29.41;26.35;ACC;18.0;23.0;1;22.18;29.41;26.36;3.07;7.23;541823;J0400239B00.0;622.0;505.0;118.2;118.04;0.152/;44.0;39.0;1.0;0.35;25210.0;2.857142857142857;314110.0;0.152;;True;22.18;29.41;7.23;0.23222222222222222;4.18;0.35
DCI-20251201476;ECI-20251128013;WOA251126709-00-001-007;J0200792A00.0;1#东威图电VCP线;喷锡;A板;正片;短边;1.5;600.0;450.0;0.45;;东威;5;5;28;50.0;18.5;2.1;东威;35-75;20;68.36;58.28;27.0;14.0;45;45;36.0;6;1;是;;;孔铜;≥20平均25;35.3;23.53;32.03;27.45;23.53;30.07;28.65;ACC;20.0;25.0;1;23.53;35.3;28.65;4.72;11.77;549086;J0200792A00.0;600.0;450.0;288.0;106.0;0.152/0.152;68.36;58.28;1.6;0.45;22113.0;3.555555555555556;270000.0;0.152;0.152;True;23.53;35.3;11.769999999999996;0.17650000000000005;3.530000000000001;0.45
DCI-20251202202;ECI-20251128017;WOA251118442-00-001-001;J0400537A00.1;2#龙门图电线;沉金;A板;正片;短边;1.1;600.0;546.0;0.35mm;;东威;5;5;28;50.0;18.5;2.1;龙门;35;18;28.0;73.0;15.0;9.0;;;60.0;8;;是;;;孔铜;≥18平均20;45.75;22.14;27.45;45.1;22.88;29.8;32.18;ACC;18.0;23.0;1;22.14;45.75;32.19;10.64;23.61;505190;J0400537A00.1;600.0;546.0;186.56;129.12;0.203/0.197;28.0;73.0;1.6;0.35;12706.0;4.571428571428572;327600.0;0.203;0.197;False;22.14;45.75;23.61;0.23000000000000004;4.140000000000001;0.35
DCI-20251202205;ECI-20251201003;WOA251118443-00-001-001;J0400703B00.0;2#龙门图电线;沉锡;A板;正片;短边;0.7;600.0;457.0;0.4mm;;东威;5;5;28;50.0;18.5;2.1;龙门;52.9;20;47.2;51.63;16.0;10.0;;;60.0;8;;是;;;孔铜;≥20平均25;30.07;22.22;28.11;28.76;20.92;27.45;26.25;ACC;20.0;25.0;1;20.92;30.07;26.26;3.75;9.149999999999999;512399;J0400703B00.0;600.0;457.0;282.0;143.0;0.25/0.2;47.2;51.63;1.6;0.4;23831.0;4.0;274200.0;0.25;0.2;False;20.92;30.07;9.149999999999999;0.04600000000000008;0.9200000000000017;0.4
DCI-20251202318;ECI-20251201005;WOA251125657-00-001-001;J0200427A00.0;2#龙门图电线;喷锡;A板;正片;短边;1.5;622.0;546.0;0.4;;东威;5;5;28;50.0;18.5;2.1;龙门;35;20;21.6;17.3;16.0;9.0;;;60.0;8;;是;;;孔铜;≥20平均25;29.51;22.22;31.37;30.72;24.84;30.07;28.12;ACC;20.0;25.0;1;22.22;31.37;28.12;3.7;9.150000000000002;397360;J0200427A00.0;622.0;546.0;263.0;200.0;0.254/0.252;21.6;17.3;1.6;0.4;9677.0;4.0;339612.0;0.254;0.252;False;22.22;31.37;9.150000000000002;0.11099999999999995;2.219999999999999;0.4
DCI-20251202319;ECI-20251128015;WOA251127778-00-001-001;J0200767B00.0;2#龙门图电线;喷锡;A板;正片;短边;1.5;622.0;431.0;0.6;;东威;5;5;28;50.0;18.5;2.1;龙门;70;18;50.9;50.5;14.0;10.0;;;60.0;8;;否;;;孔铜;≥18平均20;23.53;20.92;24.18;25.49;21.57;25.49;23.53;ACC;18.0;23.0;1;20.92;25.49;23.53;1.94;4.569999999999997;562278;J0200767B00.0;622.0;431.0;197.0;135.4;/;50.9;50.5;1.6;0.6;12548.0;2.666666666666667;268082.0;;;False;20.92;25.49;4.569999999999997;0.16222222222222232;2.9200000000000017;0.6
DCI-20251202438;ECI-20251201001;WOA251103043-00-001-003;J0800004B00.0;2#龙门图电线;沉锡;A板;正片;短边;;546.0;414.67;0.35;;荣信;5;5;2.8;40.0;18.0;1.3;龙门;52.9;25;42.74;43.48;19.0;10.0;;;70.0;8;;否;;;孔铜;≥25;38.65;29.41;37.91;36.6;29.41;37.64;34.93;ACC;25.0;30.0;1;29.41;38.65;34.94;4.33;9.239999999999998;429820;J0800004B00.0;546.0;414.6667;373.24;249.9;0.2/0.2;42.74;43.48;1.9;0.35;9159.0;5.428571428571429;226408.0182;0.2;0.2;False;29.41;38.65;9.239999999999998;0.1764;4.41;0.35
DCI-20251202761;ECI-20251129014;WOA251119514-00-019-025;J0200087A00.1;2#东威板电VCP线;喷锡;A板;负片;短边;1.5;414.67;347.0;0.55;;东威;38.4;25;30;50.0;48.8;0.8;;;;;;;;;;;;;;;;孔铜;≥25;31.37;28.11;33.33;31.37;27.45;32.03;30.61;ACC;25.0;30.0;1;27.45;33.33;30.61;2.32;5.879999999999999;568205;J0200087A00.1;414.6667;347.0;382.0;323.0;;;;1.55;0.55;6952.0;2.818181818181818;143889.3449;;;True;27.45;33.33;5.879999999999999;0.09799999999999998;2.4499999999999993;0.55
DCI-20251203179;ECI-20251202005;WOA251112255-00-001-002;J0400039A00.1;2#龙门图电线;沉金;A板;正片;短边;0.71;560.0;494.0;0.35mm;;东威;5;5;28;50.0;18.5;2.1;龙门;35;25;33.0;37.0;18.0;9.0;;;70.0;8;;是;;;孔铜;≥25;35.3;28.11;30.07;31.37;28.76;32.03;30.94;ACC;25.0;30.0;1;28.11;35.3;30.94;2.6;7.189999999999998;276071;J0400039A00.1;560.0;494.0;269.0;234.0;0.3/0.2;33.0;37.0;1.6;0.35;19050.0;4.571428571428572;276640.0;0.3;0.2;False;28.11;35.3;7.189999999999998;0.12439999999999998;3.1099999999999994;0.35
DCI-20251203304;ECI-20251202004;WOA251201017-00-001-001;J0200851A00.0;2#东威板电VCP线;沉金;A板;负片;短边;1.5;546.0;510.0;0.4;;东威;35;20;26;50.0;48.8;0.8;;;;;;;;;;;;;;;;孔铜;≥20平均≥25;28.76;22.88;28.76;29.41;22.88;29.41;27.01;ACC;20.0;25.0;1;22.88;29.41;27.02;3.22;6.530000000000001;603088;J0200851A00.0;546.0;510.0;167.767;162.0;;;;1.6;0.4;1425.0;4.0;278460.0;;;True;22.88;29.41;6.530000000000001;0.14399999999999996;2.879999999999999;0.4
DCI-20251203553;ECI-20251203007;WOA251126730-00-001-003;JB2C687LA0;1#东威图电VCP线;喷锡;A板;正片;短边;1.5;560.0;518.5;0.4;;东威;5;5;28;50.0;18.5;2.1;东威;52.9;20;78.0;76.0;28.0;16.0;45;45;36.0;6;1;是;;;孔铜;≥20平均25;28.76;23.53;30.72;29.41;22.88;29.41;27.45;ACC;20.0;25.0;1;22.88;30.72;27.45;3.36;7.84;78831;JB2C687LA0;560.0;518.5;263.0;243.0;0.3/0.2;78.0;76.0;1.6;0.4;20002.0;4.0;290360.0;0.3;0.2;True;22.88;30.72;7.84;0.14399999999999996;2.879999999999999;0.4
DCI-20251203582;ECI-20251202010;WOA251201016-00-001-001;J0200880A00.0;2#龙门图电线;沉金;A板;正片;短边;1.5;500.0;480.0;0.5mm;;东威;5;5;28;50.0;18.5;2.1;龙门;47.9;18;45.08;46.08;15.0;10.0;;;60.0;8;;是;;;孔铜;≥18平均20;30.77;22.62;32.0;29.54;22.77;29.54;28.2;ACC;18.0;23.0;1;22.62;32.0;27.87;4.11;9.379999999999999;601992;J0200880A00.0;500.0;480.0;230.0;227.0;0.3/0.384;45.08;46.08;1.6;0.5;5365.0;3.2;240000.0;0.3;0.384;False;22.62;32.0;9.379999999999999;0.2566666666666667;4.620000000000001;0.5
DCI-20251203592;ECI-20251202012;WOA251201020-00-001-001;J0200878A00.0;2#龙门图电线;沉锡;A板;正片;短边;1.5;520.0;436.0;0.6mm;;东威;5;5;28;50.0;18.5;2.1;龙门;47.9;18;43.16;42.96;15.0;10.0;;;60.0;8;;否;;;孔铜;≥18平均20;24.84;20.26;27.45;25.49;20.92;28.11;24.51;ACC;18.0;23.0;1;20.26;28.11;24.51;3.27;7.849999999999998;602231;J0200878A00.0;520.0;436.0;242.0;207.0;0.25/;43.16;42.96;1.6;0.6;6430.0;2.666666666666667;226720.0;0.25;;False;20.26;28.11;7.849999999999998;0.12555555555555564;2.2600000000000016;0.6
DCI-20251203593;ECI-20251201004;WOA251120524-00-001-001;J08T0014A00.0;2#龙门图电线;沉锡;A板;正片;短边;;450.0;398.0;0.3;;东威;5;5;28;50.0;18.5;2.1;龙门;38;20;60.0;61.0;17.0;9.0;;;60.0;8;;是;;;孔铜;≥20平均25;28.11;24.18;28.11;28.11;22.22;26.14;26.14;ACC;20.0;25.0;1;22.22;28.11;26.14;2.48;5.890000000000001;591821;J08T0014A00.0;450.0;398.0;194.0;168.0;0.15/0.15;60.0;61.0;1.3;0.3;15595.0;4.333333333333334;179100.0;0.15;0.15;False;22.22;28.11;5.890000000000001;0.11099999999999995;2.219999999999999;0.3
DCI-20251203595;ECI-20251202011;WOA251201019-00-001-001;J0200879A00.0;2#龙门图电线;沉锡;A板;正片;短边;1.5;500.0;480.0;0.5mm;;东威;5;5;28;50.0;18.5;2.1;龙门;47.9;18;40.8;42.5;15.0;10.0;;;60.0;8;;是;;;孔铜;≥18平均20;28.31;22.38;29.54;29.54;22.77;25.85;26.39;ACC;18.0;23.0;1;22.38;29.54;26.4;3.26;7.16;601848;J0200879A00.0;500.0;480.0;230.0;227.0;0.21/0.239;40.8;42.5;1.6;0.5;7145.0;3.2;240000.0;0.21;0.239;False;22.38;29.54;7.16;0.2433333333333333;4.379999999999999;0.5
DCI-20251203618;ECI-20251203003;WOA251129851-00-001-001;P06T0002A00.0;2#东威板电VCP线;沉金;A板;负片;短边;;500.0;377.0;0.25mm;;东威;94;25;28;50.0;48.8;0.8;;;;;;;;;;;;;;;;孔铜;≥25;32.03;28.76;36.6;33.99;27.45;35.95;32.46;ACC;25.0;30.0;1;27.45;36.6;32.46;3.76;9.150000000000002;604486;P06T0002A00.0;500.0;377.0;227.11;173.31;;;;1.6;0.25;4006.0;6.4;188500.0;;;True;27.45;36.6;9.150000000000002;0.09799999999999998;2.4499999999999993;0.25
DCI-20251203728;ECI-20251202014;WOA251201015-00-001-001;J0200883A00.0;2#龙门图电线;沉锡;A板;正片;短边;1.5;622.0;364.0;0.55;;东威;5;5;28;50.0;18.5;2.1;龙门;47.9;20;36.67;36.21;15.0;10.0;;;60.0;8;;是;;;孔铜;≥20平均25;27.08;24.0;27.08;27.69;23.38;26.46;25.94;ACC;20.0;25.0;1;23.38;27.69;25.95;1.8;4.310000000000002;604609;J0200883A00.0;622.0;364.0;120.0;112.5;/;36.67;36.21;1.6;0.55;8447.0;2.909090909090909;226408.0;;;False;23.38;27.69;4.310000000000002;0.16899999999999996;3.379999999999999;0.55
DCI-20251203777;ECI-20251202002;WOA251128788-00-001-001;J0200831A00.0;2#龙门图电线;沉锡;A板;正片;短边;1.9;622.0;370.0;0.6mm;;东威;5;5;28;50.0;18.5;2.1;龙门;83.7;20;54.4;53.24;17.0;11.0;;;60.0;8;;否;;;孔铜;≥20平均25;28.11;24.18;30.72;30.72;25.49;29.41;28.1;ACC;20.0;25.0;0;24.18;30.72;28.1;2.74;6.539999999999999;592926;J0200831A00.0;622.0;370.0;350.0;300.0;0.3/0.335;54.4;53.24;2.0;0.6;1495.0;3.333333333333333;230140.0;0.3;0.335;False;24.18;30.72;6.539999999999999;0.209;4.18;0.6
DCI-20251203796;ECI-20251203006;WOA251129853-00-001-001;P08T0005A00.0;2#东威板电VCP线;沉金;A板;负片;短边;;546.0;410.0;0.3;;东威;86;25;27;50.0;48.8;0.8;;;;;;;;;;;;;;;;孔铜;≥25;35.08;30.77;36.92;36.31;29.54;36.92;34.25;ACC;25.0;30.0;0;29.54;36.92;34.26;3.27;7.380000000000003;604426;P08T0005A00.0;546.0;410.0;206.46;170.57;;;;1.67;0.3;55762.0;5.566666666666666;223860.0;;;True;29.54;36.92;7.380000000000003;0.18159999999999996;4.539999999999999;0.3
DCI-20251204201;ECI-20251202013;WOA251201027-00-001-001;J0200832A00.0;2#龙门图电线;沉锡;A板;正片;短边;1.9;546.0;399.0;0.9mm;;东威;5;5;28;50.0;18.5;2.1;龙门;83.7;20;58.02;60.9;16.0;11.0;;;60.0;8;;否;;;孔铜;≥20平均25;32.68;26.8;30.07;31.37;28.76;32.03;30.28;ACC;20.0;25.0;0;26.8;32.68;30.28;2.21;5.879999999999999;589739;J0200832A00.0;546.0;399.0;255.0;125.0;0.3/0.335;58.02;60.9;2.0;0.9;3657.0;2.222222222222222;217854.0;0.3;0.335;False;26.8;32.68;5.879999999999999;0.34;6.800000000000001;0.9
DCI-20251204233;ECI-20251203019;WOA251202063-00-001-001;J0200853A00.0;2#东威板电VCP线;沉金;A板;负片;短边;1.5;600.0;506.0;0.4;H0080;东威;35;单点20 平均25;30;50.0;48.75;0.8;;;;;;;;;;;;;否;;;孔铜;≥20平均≥25;29.54;22.15;29.54;30.15;23.54;30.15;27.51;ACC;20.0;25.0;1;22.15;30.15;27.51;3.65;8.0;603717;J0200853A00.0;600.0;506.0;208.89;160.35;;;;1.6;0.4;2085.0;4.0;303600.0;;;True;22.15;30.15;8.0;0.10749999999999993;2.1499999999999986;0.4
DCI-20251204317;ECI-20251203009;WOA251120527-00-001-001;J0800023A00.1;2#东威板电VCP线;沉金;A板;负片;短边;;622.0;520.5;0.25;;东威;30;20;21;50.0;48.8;0.8;;;;;;;;;;;;;;;;孔铜;≥20平均≥25;27.45;20.92;27.45;27.45;20.92;28.46;25.44;ACC;20.0;25.0;1;20.92;28.46;25.44;3.52;7.539999999999999;587841;J0800023A00.1;622.0;520.5;156.3;96.3;;;;1.6;0.25;71878.0;6.4;323751.0;;;True;20.92;28.46;7.539999999999999;0.04600000000000008;0.9200000000000017;0.25
DCI-20251204337;ECI-20251203018;WOA251201023-00-001-001;J0400898A00.0;2#龙门图电线;沉金;A板;正片;短边;0.36;622.0;506.0;0.325mm;;东威;5;5;28;50.0;18.5;2.1;龙门;35;18;50.64;46.73;15.0;9.0;;;60.0;8;;是;;;孔铜;≥18平均20;28.11;22.22;27.45;27.45;23.18;26.8;25.85;ACC;18.0;23.0;0;22.22;28.11;25.87;2.51;5.890000000000001;598307;J0400898A00.0;622.0;506.0;199.0;158.0;0.2/0.2;50.64;46.73;1.25;0.325;25852.0;3.846153846153846;314732.0;0.2;0.2;False;22.22;28.11;5.890000000000001;0.23444444444444437;4.219999999999999;0.325
DCI-20251204340;ECI-20251203002;WOA251129849-00-001-001;P08T0004A00.0;2#龙门图电线;沉金;A板;正片;短边;;546.0;414.66;0.3;;荣信;5;5;2.9;40.0;18.0;1.3;龙门;40.64;25;36.66;35.74;19.0;9.0;;;70.0;8;;是;;;孔铜;≥25;34.64;29.54;32.62;32.85;27.69;33.23;31.76;ACC;25.0;30.0;1;27.69;34.64;31.76;2.6;6.949999999999999;604664;P08T0004A00.0;546.0;414.66;248.0;194.1;0.152/0.152;36.66;35.74;1.6;0.3;30187.0;5.333333333333334;226404.36;0.152;0.152;False;27.69;34.64;6.949999999999999;0.10760000000000006;2.6900000000000013;0.3
DCI-20251204356;ECI-20251203023;WOA251129850-00-001-001;P08T0002A00.0;2#东威板电VCP线;沉锡;A板;负片;短边;;500.0;313.0;0.3;;东威;83.82;25;29;50.0;48.8;0.8;;;;;;;;;;;;;;;;孔铜;≥25;30.72;26.8;30.07;30.07;25.49;31.37;29.08;ACC;25.0;30.0;1;25.49;31.37;29.09;2.37;5.880000000000003;604395;P08T0002A00.0;500.0;313.0;454.96;284.96;;;;2.032;0.3;5016.0;6.773333333333333;156500.0;;;True;25.49;31.37;5.880000000000003;0.019599999999999937;0.48999999999999844;0.3
DCI-20251204377;ECI-20251203020;WOA251201013-00-001-001;J0400901A00.0;2#龙门图电线;沉金;A板;正片;短边;1;600.0;457.0;0.325mm;;东威;5;5;28;50.0;18.5;2.1;龙门;33.4;18;64.58;69.77;16.0;9.0;;;60.0;8;;是;;;孔铜;≥18平均20;28.11;22.22;26.8;28.11;22.53;28.76;26.08;ACC;18.0;23.0;1;22.22;28.76;26.09;2.95;6.540000000000003;603209;J0400901A00.0;600.0;457.0;140.0;106.63;0.118/0.114;64.58;69.77;1.6;0.325;11836.0;4.923076923076923;274200.0;0.118;0.114;False;22.22;28.76;6.540000000000003;0.23444444444444437;4.219999999999999;0.325
DCI-20251204392;ECI-20251203004;WOA251129852-00-001-001;P06T0003A00.0;2#龙门图电线;沉金;A板;正片;短边;;450.0;347.0;0.3;;荣信;5;5;2.9;40.0;18.0;1.3;龙门;70;25;58.37;59.78;20.0;11.0;;;70.0;8;;是;;;孔铜;≥25;32.03;25.49;32.68;30.07;26.8;30.07;29.52;ACC;25.0;30.0;1;25.49;32.68;29.52;2.85;7.190000000000001;604634;P06T0003A00.0;450.0;347.0;206.46;157.67;0.203/0.2;58.37;59.78;1.66;0.3;26383.0;5.533333333333333;156150.0;0.203;0.2;False;25.49;32.68;7.190000000000001;0.019599999999999937;0.48999999999999844;0.3
DCI-20251204394;ECI-20251203005;WOA251129821-00-001-001;P08T0003A00.0;2#龙门图电线;沉金;A板;正片;短边;;470.0;390.0;0.3;;荣信;5;5;2.8;40.0;18.0;1.3;龙门;68.6;25;56.66;58.8;20.0;10.0;;;70.0;8;;是;;;孔铜;≥25;32.68;27.45;33.33;32.68;26.14;33.99;31.04;ACC;25.0;30.0;1;26.14;33.99;31.04;3.35;7.850000000000001;604365;P08T0003A00.0;470.0;390.0;206.46;179.57;0.254/0.203;56.99;58.8;1.67;0.3;29340.0;5.566666666666666;183300.0;0.254;0.203;False;26.14;33.99;7.850000000000001;0.04560000000000002;1.1400000000000006;0.3
DCI-20251204395;ECI-20251203021;WOA251202065-00-001-001;J0200882A00.0;2#龙门图电线;喷锡;A板;正片;短边;1.2;546.0;400.0;0.35;;荣信;5;5;2.9;40.0;18.0;1.3;龙门;35;20;75.6;77.5;17.0;9.0;;;60.0;8;;是;;;孔铜;≥20平均25;31.37;24.49;31.37;30.07;24.84;29.41;28.59;ACC;20.0;25.0;1;24.49;31.37;28.59;3.14;6.880000000000003;606466;J0200882A00.0;546.0;400.0;380.0;258.0;0.203/0.229;75.6;77.5;1.35;0.35;9034.0;3.857142857142858;218400.0;0.203;0.229;False;24.49;31.37;6.880000000000003;0.22449999999999992;4.489999999999998;0.35
DCI-20251204597;ECI-20251204006;WOA251119490-00-001-001;J0400805A00.0;2#龙门图电线;沉金;A板;正片;短边;0.5;622.0;546.0;0.35mm;;东威;5;5;28;50.0;18.5;2.1;龙门;52.9;18;49.53;61.57;16.0;10.0;;;60.0;8;;是;;;孔铜;≥18平均20;28.11;20.26;28.76;29.41;20.92;29.41;26.14;ACC;18.0;23.0;1;20.26;29.41;26.14;4.33;9.149999999999999;532471;J0400805A00.0;622.0;546.0;260.0;192.0;0.15/0.15;49.53;61.57;1.5;0.35;11825.0;4.285714285714286;339612.0;0.15;0.15;False;20.26;29.41;9.149999999999999;0.12555555555555564;2.2600000000000016;0.35
DCI-20251204777;ECI-20251203014;WOA251119493-00-001-001;J0400777A00.0;1#东威图电VCP线;喷锡;A板;正片;短边;0.41;580.0;511.0;0.35;;东威;5;5;28;50.0;18.5;2.1;东威;35;25;56.08;58.03;33.0;14.0;35;35;36.0;6;1;是;;;孔铜;≥25;33.33;26.8;31.37;31.37;26.14;32.68;30.28;ACC;25.0;30.0;1;26.14;33.33;30.28;3.06;7.189999999999998;518974;J0400777A00.0;580.0;511.0;277.0;161.0;0.3/0.348;56.08;58.03;1.0;0.35;54772.0;2.857142857142857;296380.0;0.3;0.348;True;26.14;33.33;7.189999999999998;0.04560000000000002;1.1400000000000006;0.35
DCI-20251204786;ECI-20251203022;WOA251129833-00-001-001;J0800066A00.0;2#龙门图电线;沉金;A板;正片;短边;;622.0;347.0;0.4mm;;荣信;5;5;28;50.0;18.5;2.1;龙门;35;20;28.86;29.06;18.0;9.0;;;60.0;8;;否;;;孔铜;≥20平均25;29.41;20.92;27.45;28.76;20.92;26.14;25.6;ACC;20.0;25.0;1;20.92;29.41;25.6;3.8;8.489999999999998;595106;J0800066A00.0;622.0;347.0;316.82;196.01;0.152/0.152;28.86;29.06;2.35;0.4;7197.0;5.875;215834.0;0.152;0.152;False;20.92;29.41;8.489999999999998;0.04600000000000008;0.9200000000000017;0.4
DCI-20251204789;ECI-20250405003;WOA250401015-00-001-001;JP21768LB1;2#龙门图电线;喷锡;A板;正片;短边;1.5;580.0;528.0;0.8;H0053;东威;5;5;28;50.0;18.5;2.1;龙门;90;25;73.0;68.0;16.0;11.0;;;70.0;8;;否;;;孔铜;≥25;33.85;30.0;33.85;34.71;30.0;34.0;32.73;ACC;25.0;30.0;1;30.0;34.71;32.74;2.14;4.710000000000001;47648;JP21768LB1;580.0;528.0;252.73;138.176;0.508;73.0;68.0;1.575;0.8;3075.0;1.96875;306240.0;0.508;;False;30.0;34.71;4.710000000000001;0.2;5.0;0.8
DCI-20251204843;ECI-20251204002;WOA251201014-00-001-001;J0400902A00.0;2#东威板电VCP线;喷锡;A板;负片;短边;1.1;436.0;347.0;0.4mm;;东威;38.4;25;33;50.0;48.8;0.8;;;;;;;;;;;;;;;;孔铜;≥25;32.03;26.8;31.37;30.72;25.49;30.07;29.41;ACC;25.0;30.0;1;25.49;32.03;29.41;2.65;6.540000000000003;601847;J0400902A00.0;436.0;347.0;325.0;205.0;;;;2.0;0.4;3904.0;5.0;151292.0;;;True;25.49;32.03;6.540000000000003;0.019599999999999937;0.48999999999999844;0.4
DCI-20251205007;ECI-20251204003;WOA251201021-00-001-001;J0400878A00.0;2#东威板电VCP线;沉金;A板;负片;短边;1;560.0;520.5;0.45;;东威;35;20;19;50.0;48.8;0.8;;;;;;;;;;;;;;;;孔铜;≥20平均25;30.72;24.84;30.72;29.41;24.84;29.41;28.32;ACC;20.0;25.0;1;24.84;30.72;28.32;2.76;5.879999999999999;602389;J0400878A00.0;560.0;520.5;178.01;164.0;;;;1.62;0.45;4577.0;3.6;291480.0;;;True;24.84;30.72;5.879999999999999;0.242;4.84;0.45
DCI-20251205009;ECI-20251204001;WOA251201018-00-001-001;J0400875A00.0;2#东威板电VCP线;沉金;A板;负片;短边;0.6;622.0;517.0;0.4mm;;东威;35.6;20;19;50.0;48.8;0.8;;;;;;;;;;;;;;;;孔铜;≥20平均25;30.07;24.84;29.41;27.45;24.84;28.76;28.76;ACC;20.0;25.0;1;24.84;30.07;27.56;2.28;5.23;601510;J0400875A00.0;622.0;517.0;205.21;162.81;;;;1.6;0.4;8673.0;4.0;321574.0;;;True;24.84;30.07;5.23;0.242;4.84;0.4
DCI-20251205038;ECI-20250914015;WOA250910269-00-001-004;JB2C512LC0;1#东威图电VCP线;喷锡;A板;正片;短边;1.4(含铜);537.0;452.0;0.55;;东威;5;5;28;50.0;18.5;2.1;东威;52.9;25;74.0;81.0;33.0;16.0;45;45;36.0;6;1;是;;;孔铜;≥25;35.95;29.41;37.26;36.6;30.07;35.95;34.2;ACC;25.0;30.0;0;29.41;37.26;34.21;3.5;7.849999999999998;66354;JB2C512LC0;537.0;452.0;257.5;215.0;0.25/0.25;74.0;81.0;1.55;0.55;7074.0;2.818181818181818;242724.0;0.25;0.25;True;29.41;37.26;7.849999999999998;0.1764;4.41;0.55
DCI-20251205068;ECI-20251203013;WOA251118458-00-001-004;J0400307A00.0;2#龙门图电线;喷锡;A板;正片;短边;0.7;520.0;340.0;0.5;;荣信;5;5;2.8;40.0;18.0;1.3;龙门;35;20;28.06;27.18;15.0;9.0;;;60.0;8;;是;;;孔铜;≥20平均25;28.31;24.0;29.54;27.69;23.38;27.08;26.66;ACC;20.0;25.0;1;23.38;29.54;26.67;2.45;6.16;344261;J0400307A00.0;520.0;340.0;315.6;160.8;0.2/0.2;28.06;27.18;1.58;0.5;8330.0;3.16;176800.0;0.2;0.2;False;23.38;29.54;6.16;0.16899999999999996;3.379999999999999;0.5
DCI-20251205071;ECI-20251204005;WOA251201011-00-001-004;J0200320C00.0;2#龙门图电线;沉锡;A板;正片;短边;1.5;622.0;528.0;0.3mm;;东威;5;5;28;50.0;18.5;2.1;龙门;50-100;25;46.9;47.3;20.0;10.0;;;70.0;8;;是;;;孔铜;≥25;30.07;27.45;33.33;29.41;26.14;32.03;29.73;ACC;25.0;30.0;1;26.14;33.33;29.74;2.7;7.189999999999998;428934;J0200320C00.0;622.0;528.0;253.0;166.0;0.2/0.151;46.9;47.3;1.6;0.3;16849.0;5.333333333333334;328416.0;0.2;0.151;False;26.14;33.33;7.189999999999998;0.04560000000000002;1.1400000000000006;0.3
DCI-20251205234;ECI-20251203001;WOA251114355-00-004-004;J0400503A01.0;2#龙门图电线;喷锡;A板;正片;短边;1.3;580.0;542.0;0.35;;东威;5;5;28;50.0;18.5;2.1;龙门;35;18;51.3;62.5;17.0;10.0;;;60.0;8;;是;;;孔铜;≥18平均20;29.41;19.61;28.76;30.72;20.92;29.41;26.47;ACC;18.0;23.0;1;19.61;30.72;26.47;4.87;11.11;553368;J0400503A01.0;580.0;542.0;127.97;271.92;0.203/0.203;51.3;62.5;2.06;0.35;15517.0;5.885714285714286;314360.0;0.203;0.203;False;19.61;30.72;11.11;0.08944444444444441;1.6099999999999994;0.35
DCI-20251205240;ECI-20251204004;WOA251201022-00-001-001;J0400897A00.0;2#龙门图电线;沉锡;A板;正片;短边;0.6;470.0;436.0;0.4mm;;东威;5;5;28;50.0;18.5;2.1;龙门;35;18;55.02;57.45;15.0;9.0;;;60.0;8;;是;;;孔铜;≥18平均20;27.45;20.92;24.84;26.8;20.26;24.84;24.18;ACC;18.0;23.0;1;20.26;27.45;24.18;2.98;7.189999999999998;602855;J0400897A00.0;470.0;436.0;205.0;205.0;0.25/0.21;55.02;57.45;1.6;0.4;11596.0;4.0;204920.0;0.25;0.21;False;20.26;27.45;7.189999999999998;0.12555555555555564;2.2600000000000016;0.4
DCI-20251205335;ECI-20251204009;WOA251202064-00-001-001;J0400894A00.0;2#龙门图电线;沉锡;A板;正片;短边;1.1;600.0;538.0;0.4mm;;东威;5;5;28;50.0;18.5;2.1;龙门;38.4-63.4;20;71.48;63.74;17.0;10.0;;;60.0;8;;否;;;孔铜;≥20平均25;26.14;22.22;28.76;27.45;20.06;27.45;25.34;ACC;20.0;25.0;1;20.06;28.76;25.35;3.43;8.700000000000003;606285;J0400894A00.0;600.0;538.0;256.0;187.0;0.2/0.2;71.48;63.74;1.6;0.4;33218.0;4.0;322800.0;0.2;0.2;False;20.06;28.76;8.700000000000003;0.002999999999999936;0.05999999999999872;0.4
DCI-20251205337;ECI-20251204008;WOA251203130-00-001-001;J0200884A00.0;2#龙门图电线;沉锡;A板;正片;短边;1.5;600.0;532.0;0.5mm;;东威;5;5;28;50.0;18.5;2.1;龙门;35;20;39.1;38.1;16.0;9.0;;;60.0;8;;是;;;孔铜;≥20平均25;30.72;24.18;30.07;32.03;23.53;27.45;27.99;ACC;20.0;25.0;1;23.53;32.03;28.0;3.54;8.5;607560;J0200884A00.0;600.0;532.0;114.04;91.95;/;39.1;38.1;1.6;0.5;24025.0;3.2;319200.0;;;False;23.53;32.03;8.5;0.17650000000000005;3.530000000000001;0.5
DCI-20251205422;ECI-20251205005;WOA251128808-00-001-003;JB2C686LA0;1#东威图电VCP线;喷锡;A板;正片;短边;1.5;600.0;518.5;0.4;;东威;5;5;28;50.0;18.5;2.1;东威;52.9;20;86.0;83.0;27.0;15.0;45;45;36.0;6;1;是;;;孔铜;≥20平均25;27.45;22.22;26.8;28.11;21.57;26.8;25.49;ACC;20.0;25.0;1;21.57;28.11;25.49;2.84;6.539999999999999;78547;JB2C686LA0;600.0;518.5;289.0;243.0;0.4/0.2;86.0;83.0;1.6;0.4;16292.0;4.0;311100.0;0.4;0.2;True;21.57;28.11;6.539999999999999;0.07850000000000001;1.5700000000000003;0.4
DCI-20251205595;ECI-20251205009;WOA251120558-00-001-004;J0400766A00.0;1#东威图电VCP线;沉锡;A板;正片;短边;1;470.0;458.0;0.5;;东威;5;5;28;50.0;18.5;2.1;东威;52.9;25-55;69.09;68.63;34.0;15.0;45;45;36.0;6;1;否;;;孔铜;25-55;38.15;28.31;37.54;36.31;28.31;35.08;33.95;ACC;25.0;30.0;1;28.31;38.15;33.95;4.49;9.84;518576;J0400766A00.0;470.0;458.0;438.0;216.0;0.25/0.249;69.09;68.63;1.55;0.5;4647.0;3.1;215260.0;0.25;0.249;True;28.31;38.15;9.84;0.13239999999999996;3.3099999999999987;0.5
DCI-20251205620;ECI-20251205011;WOA251202059-00-001-009;JB2C678LA0;1#东威图电VCP线;喷锡;A板;正片;短边;1.5;620.0;518.5;0.4;;东威;5;5;28;50.0;18.5;2.1;东威;52.9;20;75.0;72.0;27.0;15.0;45;45;36.0;6;1;是;;;孔铜;≥20平均25;27.84;24.18;26.14;26.14;24.18;27.84;26.05;ACC;20.0;25.0;1;24.18;27.84;26.05;1.64;3.66;78814;JB2C678LA0;620.0;518.5;293.0;245.0;0.3/0.242;75.0;72.0;1.6;0.4;21165.0;4.0;321470.0;0.3;0.242;True;24.18;27.84;3.66;0.209;4.18;0.4
DCI-20251205698;ECI-20251205019;WOA251120539-00-001-002;JP2C431EB0;2#东威板电VCP线;沉金;A板;负片;短边;0.4;620.0;520.5;0.3;;东威;35;18;34;30.0;23.6;1.65;;;;;;;;;;;;;;;;孔铜;≥18平均≥20;21.54;21.54;24.62;22.77;19.69;24.0;22.36;ACC;18.0;23.0;1;19.69;24.62;22.36;1.81;4.93;370093;JP2C431EB0;620.0;520.5;133.2;95.52;;;;0.45;0.3;25940.0;1.5;322710.0;;;True;19.69;24.62;4.93;0.09388888888888897;1.6900000000000013;0.3
DCI-20251206029;ECI-20251205001;WOA251204143-00-001-001;J0200885A00.0;2#龙门图电线;沉锡;A板;正片;短边;1.5;622.0;506.0;0.5mm;;东威;5;5;28;50.0;18.5;2.1;龙门;35;20;42.8;42.2;16.0;9.0;;;60.0;8;;是;;;孔铜;≥20平均25;31.37;24.84;30.72;30.72;24.14;29.41;28.53;ACC;20.0;25.0;1;24.14;31.37;28.53;3.2;7.23;607693;J0200885A00.0;622.0;506.0;120.0;92.5;/;42.8;42.2;1.6;0.5;24810.0;3.2;314732.0;;;False;24.14;31.37;7.23;0.20700000000000002;4.140000000000001;0.5
DCI-20251206031;ECI-20251203011;WOA251129827-00-001-001;J0200748A01.0;2#龙门图电线;喷锡;A板;正片;短边;1.4;434.0;357.0;0.55;;荣信;5;5;2.9;40.0;18.0;1.3;龙门;52.9-9-87.9;25-55;72.44;73.85;19.0;10.0;;;70.0;8;;否;;;孔铜;25-55;33.33;28.76;33.99;33.99;29.41;34.64;32.35;ACC;25.0;30.0;1;28.76;34.64;32.35;2.57;5.879999999999999;594136;J0200748A01.0;434.0;357.0;414.0;337.0;0.3/0.3;72.44;73.85;1.55;0.55;7544.0;2.818181818181818;154938.0;0.3;0.3;False;28.76;34.64;5.879999999999999;0.15040000000000006;3.7600000000000016;0.55
DCI-20251206191;ECI-20251204007;WOA251202062-00-001-001;J0600194A00.0;2#东威板电VCP线;沉金;A板;负片;短边;;600.0;313.26;0.45mm;;东威;35;20;18;50.0;48.8;0.8;;;;;;;;;;;;;;;;孔铜;≥20平均25;26.14;22.88;26.18;28.76;24.18;26.14;25.71;ACC;20.0;25.0;1;22.88;28.76;25.71;2.01;5.880000000000003;605391;J0600194A00.0;600.0;313.26;142.0;141.76;;;;1.57;0.45;4530.0;3.488888888888889;187956.0;;;True;22.88;28.76;5.880000000000003;0.14399999999999996;2.879999999999999;0.45
DCI-20251206205;ECI-20251205006;WOA251203131-00-001-001;J0600200A00.0;2#龙门图电线;沉金;A板;正片;短边;;580.0;326.0;0.45mm;;荣信;5;5;2.9;40.0;18.0;1.3;龙门;35;20;32.1;26.3;15.0;9.0;;;60.0;8;;否;;;孔铜;≥20平均25;25.49;22.88;27.45;25.49;20.26;25.49;24.51;ACC;20.0;25.0;1;20.26;27.45;24.51;2.54;7.189999999999998;607041;J0600200A00.0;580.0;326.0;180.0;147.78;0.2;32.1;26.3;1.6;0.45;4450.0;3.555555555555556;189080.0;0.2;;False;20.26;27.45;7.189999999999998;0.013000000000000077;0.26000000000000156;0.45
DCI-20251206260;ECI-20251203016;WOA251129826-00-001-001;J0200756A01.0;2#龙门图电线;喷锡;A板;正片;短边;1.4;434.0;357.0;0.65;;荣信;5;5;2.9;40.0;18.0;1.3;龙门;52.9;25-55;73.8;75.9;18.0;10.0;;;70.0;8;;否;;;孔铜;25-55;32.68;27.49;29.41;30.23;28.11;30.07;29.66;ACC;25.0;30.0;1;27.49;32.68;29.67;1.83;5.190000000000001;595779;J0200756A01.0;434.0;357.0;414.0;337.0;0.3/0.3;73.8;75.9;1.55;0.65;6449.0;2.384615384615385;154938.0;0.3;0.3;False;27.49;32.68;5.190000000000001;0.09959999999999994;2.4899999999999984;0.65
DCI-20251206418;ECI-20251203012;WOA251129825-00-001-001;J0200747A01.0;2#龙门图电线;喷锡;A板;正片;短边;1.4;434.0;357.0;0.55;;荣信;5;5;2.9;40.0;18.0;1.3;龙门;52.9-87.9;25-55;71.12;74.94;19.0;10.0;;;70.0;8;;否;;;孔铜;25-55;35.95;29.41;34.64;30.07;27.45;30.07;31.26;ACC;25.0;30.0;1;27.45;35.95;31.26;3.29;8.500000000000004;591678;J0200747A01.0;434.0;357.0;414.0;337.0;0.3/0.3;71.12;74.94;1.55;0.55;3078.0;2.818181818181818;154938.0;0.3;0.3;False;27.45;35.95;8.500000000000004;0.09799999999999998;2.4499999999999993;0.55
DCI-20251206448;ECI-20251203015;WOA251129830-00-001-001;J0200742A01.0;2#龙门图电线;喷锡;A板;正片;短边;1.4;434.0;357.0;0.65;;荣信;5;5;2.9;40.0;18.0;1.3;龙门;52.9;25;73.0;75.0;18.0;10.0;;;70.0;8;;否;;;孔铜;25-55;34.64;29.07;33.99;32.03;28.11;32.03;31.64;ACC;25.0;30.0;1;28.11;34.64;31.65;2.6;6.530000000000001;595536;J0200742A01.0;434.0;357.0;414.0;337.0;0.3/0.3;73.0;75.0;1.55;0.65;8331.0;2.384615384615385;154938.0;0.3;0.3;False;28.11;34.64;6.530000000000001;0.12439999999999998;3.1099999999999994;0.65
DCI-20251206475;ECI-20251205007;WOA251129822-00-001-001;J0600203A01.0;2#东威板电VCP线;沉锡;A板;负片;短边;;560.0;450.0;0.25;;东威;50;20;21;50.0;48.8;0.8;;;;;;;;;;;;;;;;孔铜;≥20平均≥25;28.11;24.18;26.8;28.11;22.88;26.8;26.14;ACC;20.0;25.0;1;22.88;28.11;26.15;2.15;5.23;601290;J0600203A01.0;560.0;450.0;262.0;210.0;;;;1.6;0.25;32800.0;6.4;252000.0;;;True;22.88;28.11;5.23;0.14399999999999996;2.879999999999999;0.25
DCI-20251207099;ECI-20250825004;WOA250820592-00-004-004;J0200026A00.0;1#东威图电VCP线;喷锡;A板;正片;短边;1.5;622.0;414.66;0.65;H0080;东威;5;5;26;45.0;18.5;2.1;东威;51;25;51.0;56.0;33.0;16.0;50;40;36.0;6;1;是;;;孔铜;≥25;37.54;28.92;36.31;37.54;29.77;36.31;34.39;ACC;25.0;30.0;1;28.92;37.54;34.4;3.96;8.619999999999997;220893;J0200026A00.0;622.0;414.66;398.45;189.13;0.305/0.305;51.0;56.0;1.65;0.65;770.0;2.538461538461538;257918.52;0.305;0.305;True;28.92;37.54;8.619999999999997;0.15680000000000008;3.9200000000000017;0.65
DCI-20251207220;ECI-20251206002;WOA251204188-00-001-001;P0400217A00.1;2#龙门图电线;OSP;A板;正片;短边;1;520.5;414.66;0.4;;荣信板电;5;5;32;50.0;16.0;1.3;龙门图电;52.9;20-25;1.67;1.74;17.0;11.0;;;60.0;10;;;;;孔铜;≥20平均25;26.14;22.22;27.45;28.11;24.84;27.45;26.03;ACC;20.0;25.0;1;22.22;28.11;26.03;2.2;5.890000000000001;611797;P0400217A00.1;520.5;414.66;520.5;414.66;0.2/0.2;72.0;75.0;1.6;0.4;18023.0;4.0;215830.53;0.2;0.2;False;22.22;28.11;5.890000000000001;0.11099999999999995;2.219999999999999;0.4
DCI-20251207331;ECI-20251206004;WOA251204192-00-001-001;J1000003A00.0;2#东威板电VCP线;沉金;A板;负片;短边;;520.5;414.66;0.3mm;H0080;东威;35;20;32;45.0;48.75;0.8;;;;;;;;;;;;;;;;孔铜;≥20平均≥25;35.08;23.38;36.31;39.38;23.38;35.08;32.1;ACC;20.0;25.0;1;23.38;39.38;32.1;6.94;16.0;607308;J1000003A00.0;520.5;414.66;380.87;242.95;;;;2.35;0.3;5595.0;7.833333333333334;215830.53;;;True;23.38;39.38;16.000000000000004;0.16899999999999996;3.379999999999999;0.3
DCI-20251207754;ECI-20251205014;WOA251129829-00-001-001;J0200750A01.0;2#龙门图电线;喷锡;A板;正片;短边;1.4;434.0;357.0;0.55;;荣信板电;5;5;32;50.0;16.0;1.3;龙门线;52.9;25-55;1.2;1.22;18.0;10.0;;;60.0;11;;;;;孔铜;25-55;35.3;28.11;33.33;34.64;28.11;34.64;32.35;ACC;25.0;30.0;1;28.11;35.3;32.35;3.35;7.189999999999998;594164;J0200750A01.0;434.0;357.0;414.0;337.0;0.3/0.3;72.42;73.65;1.55;0.55;8268.0;2.818181818181818;154938.0;0.3;0.3;False;28.11;35.3;7.189999999999998;0.12439999999999998;3.1099999999999994;0.55
DCI-20251207756;ECI-20251205015;WOA251129834-00-001-001;J0200755A01.0;2#龙门图电线;喷锡;A板;正片;短边;1.4;434.0;357.0;0.65;;荣信板电;5;5;32;50.0;16.0;1.3;龙门线;52.9;22-55;1.23;1.25;18.0;10.0;;;60.0;8;;;;;孔铜;25-55;33.23;28.92;33.85;30.15;27.08;30.15;30.56;ACC;25.0;30.0;1;27.08;33.85;30.56;2.57;6.770000000000003;595676;J0200755A01.0;434.0;357.0;414.0;337.0;0.3/0.3;74.47;75.57;1.55;0.65;6403.0;2.384615384615385;154938.0;0.3;0.3;False;27.08;33.85;6.770000000000003;0.08319999999999993;2.0799999999999983;0.65
DCI-20251207765;ECI-20251205013;WOA251129828-00-001-001;J0200746A01.0;2#龙门图电线;喷锡;A板;正片;短边;1.4;434.0;357.0;0.55;;荣信板电;5;5;32;50.0;16.0;1.3;龙门;52.9;25-55;1.18;1.24;18.0;10.0;;;60.0;8;;;;;孔铜;25-55;35.08;29.77;30.77;32.0;28.31;34.46;31.73;ACC;25.0;30.0;1;28.31;35.08;31.73;2.65;6.77;591340;J0200746A01.0;434.0;357.0;414.0;337.0;0.3/0.3;71.31;75.21;1.55;0.55;2959.0;2.818181818181818;154938.0;0.3;0.3;False;28.31;35.08;6.77;0.13239999999999996;3.3099999999999987;0.55
DCI-20251208175;ECI-20251207002;WOA251204190-00-001-001;J0600196A00.0;2#东威板电VCP线;沉金;A板;负片;短边;;622.0;500.0;0.35mm;H0080;东威;35;20;25;45.0;48.75;0.8;;;;;;;;;;;;;否;;;孔铜;≥20平均25;32.03;24.18;32.68;30.07;24.18;30.07;28.86;ACC;20.0;25.0;1;24.18;32.68;28.87;3.78;8.5;606979;J0600196A00.0;622.0;500.0;435.0;295.6;;;;1.905;0.35;4326.0;5.442857142857143;311000.0;;;True;24.18;32.68;8.5;0.209;4.18;0.35
DCI-20251208192;ECI-20251206001;WOA251118453-00-002-002;J0400538A00.1;2#龙门图电线;沉金;A板;正片;短边;1.1;600.0;508.0;0.35mm;;荣信板电;5;5;32;50.0;16.0;1.3;龙门图电;35;18-20;1.8;1.7;17.0;10.0;;;60.0;10;;;;;孔铜;≥18平均20;26.8;20.26;24.84;26.8;20.92;24.84;24.07;ACC;18.0;23.0;1;20.26;26.8;24.08;2.85;6.539999999999999;505407;J0400538A00.1;600.0;508.0;186.0;160.0;0.203/0.196;55.0;52.0;1.6;0.35;17356.0;4.571428571428572;304800.0;0.203;0.196;False;20.26;26.8;6.539999999999999;0.12555555555555564;2.2600000000000016;0.35
DCI-20251208385;ECI-20251208001;WOA251113288-00-001-018;J0400398A02.0;2#龙门图电线;沉锡;A板;正片;短边;1.2;600.0;462.0;0.7;;东威;5;5;28;50.0;18.5;2.1;龙门;83.7;20;51.6;55.6;18.0;11.0;;;70.0;8;;否;;;孔铜;≥20平均25;41.83;35.95;42.49;41.83;38.56;42.49;40.52;ACC;20.0;25.0;0;35.95;42.49;40.53;2.68;6.539999999999999;459864;J0400398A02.0;600.0;462.0;284.8;218.0;/;51.6;55.6;2.4;0.7;2840.0;3.428571428571429;277200.0;;;False;35.95;42.49;6.539999999999999;0.7975000000000001;15.950000000000003;0.7
DCI-20251208576;ECI-20251207007;WOA251205220-00-001-001;J0400697B00.0;2#龙门图电线;沉金;A板;正片;短边;1.2;580.0;497.0;0.35;;东威;5;5;28;50.0;18.5;2.1;龙门;33.4;20;30.36;30.97;17.0;9.0;;;60.0;8;;否;;;孔铜;≥20平均25;31.38;24.62;32.62;31.38;25.0;29.54;29.09;ACC;20.0;25.0;1;24.62;32.62;29.09;3.46;7.999999999999996;607768;J0400697B00.0;580.0;497.0;179.6;156.3;0.2/0.191;30.36;30.97;1.6;0.35;17157.0;4.571428571428572;288260.0;0.2;0.191;False;24.62;32.62;7.9999999999999964;0.23100000000000004;4.620000000000001;0.35
DCI-20251208706;ECI-20251205012;WOA251125682-00-002-002;J0200151C01.1;2#龙门图电线;沉锡;A板;正片;短边;1.5;600.0;516.0;0.4;;荣信板电;5;5;32;50.0;16.0;1.3;龙门线;35-55;25;1.62;1.78;18.0;10.0;;;70.0;8;;否;;;孔铜;≥25;34.64;26.8;33.33;34.64;28.11;33.99;31.91;ACC;25.0;30.0;1;26.8;34.64;31.92;3.52;7.84;572672;J0200151C01.1;600.0;516.0;281.5;246.8;0.3/0.25;48.7;53.6;1.6;0.4;20264.0;4.0;309600.0;0.3;0.25;False;26.8;34.64;7.84;0.07200000000000002;1.8000000000000007;0.4
DCI-20251208753;ECI-20250829007;WOA250823701-00-002-002;JP2C159LA0;1#东威图电VCP线;喷锡;A板;正片;短边;1.5(含铜);588.0;480.0;0.95;;东威;5;5;28;50.0;18.5;2.1;龙门;38;25;24.0;23.0;30.0;16.0;45;45;36.0;6;1;否;;;孔铜;≥25;35.95;29.3;35.3;35.3;29.68;35.95;33.58;ACC;25.0;30.0;1;29.3;35.95;33.58;3.18;6.650000000000002;1659;JP2C159LA0;588.0;480.0;283.0;229.0;0.3/;24.0;23.0;1.6;0.95;12020.0;1.68421052631579;282240.0;0.3;;True;29.3;35.95;6.650000000000002;0.17200000000000004;4.300000000000001;0.95
DCI-20251209149;ECI-20251208008;WOA251205219-00-001-001;J0400911A00.0;2#龙门图电线;喷锡;A板;正片;短边;1;622.0;529.0;0.35;;东威;5;5;28;50.0;18.5;2.1;龙门;53;20;56.72;57.52;17.0;10.0;;;60.0;8;;是;;;孔铜;≥20平均25;30.15;24.85;31.38;30.77;24.0;32.0;28.85;ACC;20.0;25.0;1;24.0;32.0;28.86;3.5;8.0;610310;J0400911A00.0;622.0;529.0;210.0;167.0;0.2/0.15;56.72;57.52;1.6;0.35;19373.0;4.571428571428572;329038.0;0.2;0.15;False;24.0;32.0;8.0;0.2;4.0;0.35
DCI-20251209458;ECI-20251208009;WOA251203083-00-001-001;J0400869A00.0;2#龙门图电线;沉金;A板;正片;短边;0.71;560.0;536.0;0.4;;东威;5;5;28;50.0;18.5;2.1;龙门;35;20;39.7;32.7;17.0;8.0;;;60.0;8;;否;;;孔铜;≥20平均25;28.11;23.53;29.41;28.11;24.84;29.41;27.23;ACC;20.0;25.0;1;23.53;29.41;27.24;2.47;5.879999999999999;593237;J0400869A00.0;560.0;536.0;255.0;175.0;0.2/0.2;39.7;32.7;1.6;0.4;12329.0;4.0;300160.0;0.2;0.2;False;23.53;29.41;5.879999999999999;0.17650000000000005;3.530000000000001;0.4
DCI-20251209599;ECI-20251209009;WOA251205200-00-001-004;J0200393A00.0;1#东威图电VCP线;喷锡;A板;正片;短边;1.5;560.0;453.0;0.65;;东威;5;5;28;50.0;18.5;2.1;东威;52.83-87.88;25;68.29;71.4;33.0;15.0;45;45;36.0;6;1;否;;;孔铜;≥25;32.68;28.76;32.03;33.33;29.41;35.3;31.91;ACC;25.0;30.0;1;28.76;35.3;31.92;2.46;6.539999999999996;386331;J0200393A00.0;560.0;453.0;326.0;215.1;0.305/0.305;68.29;71.4;1.55;0.65;2807.0;2.384615384615385;253680.0;0.305;0.305;True;28.76;35.3;6.539999999999996;0.15040000000000006;3.7600000000000016;0.65
DCI-20251209601;ECI-20251209008;WOA251126708-00-002-006;JB4C037TA1;1#东威图电VCP线;沉锡;A板;正片;短边;0.6(含铜);505.0;478.0;0.4;;东威;5;5;28;50.0;18.5;2.1;东威;70;20;44.0;53.0;25.0;15.0;40;40;36.0;6;1;是;;;孔铜;≥20平均25;32.03;24.49;33.99;30.72;24.84;32.68;29.79;ACC;20.0;25.0;1;24.49;33.99;29.79;4.11;9.500000000000004;10673;JB4C037TA1;505.0;478.0;237.04;223.99;0.152/0.152;44.0;53.0;1.2;0.4;13372.0;3.0;241390.0;0.152;0.152;True;24.49;33.99;9.500000000000004;0.22449999999999992;4.489999999999998;0.4
DCI-20251209604;ECI-20251209010;WOA251128783-00-001-002;J0400259B00.0;1#东威图电VCP线;喷锡;A板;正片;短边;1.1;622.0;546.0;0.4;;东威;5;5;28;50.0;18.5;2.1;东威;35;20;24.06;35.85;26.0;14.0;45;45;36.0;6;1;是;;;孔铜;≥20平均25;27.45;22.22;29.41;24.18;21.57;25.49;25.05;ACC;20.0;25.0;1;21.57;29.41;25.05;3.03;7.84;409302;J0400259B00.0;622.0;546.0;260.0;196.0;0.2/0.2;24.06;35.85;1.6;0.4;14120.0;4.0;339612.0;0.2;0.2;True;21.57;29.41;7.84;0.07850000000000001;1.5700000000000003;0.4
DCI-20251209644;ECI-20251209006;WOA251126714-00-001-001;J0400200A00.0;2#龙门图电线;喷锡;A板;正片;短边;0.71;622.0;516.0;0.4;;东威;5;5;28;50.0;18.5;2.1;龙门;38.4;25;53.4;51.2;18.0;8.0;;;70.0;8;;是;;;孔铜;≥25;30.72;25.49;30.07;30.72;26.8;29.41;28.86;ACC;25.0;30.0;1;25.49;30.72;28.87;2.2;5.23;292885;J0400200A00.0;622.0;516.0;245.0;195.0;0.15/0.15;53.4;51.2;1.6;0.4;62561.0;4.0;320952.0;0.15;0.15;False;25.49;30.72;5.23;0.019599999999999937;0.48999999999999844;0.4
DCI-20251209647;ECI-20251208007;WOA251124638-00-001-001;J0400536A00.1;2#龙门图电线;沉金;A板;正片;短边;1;622.0;512.0;0.35mm;;东威;5;5;28;50.0;18.5;2.1;龙门;35;18;24.0;38.0;15.0;8.0;;;60.0;8;;是;;;孔铜;≥18平均20;32.03;22.88;30.07;32.03;23.49;31.37;28.64;ACC;18.0;23.0;0;22.88;32.03;28.64;4.29;9.150000000000002;505462;J0400536A00.1;622.0;512.0;211.6;160.0;0.203/0.226;24.0;38.0;1.6;0.35;6611.0;4.571428571428572;318464.0;0.203;0.226;False;22.88;32.03;9.150000000000002;0.2711111111111111;4.879999999999999;0.35
DCI-20251209680;ECI-20250508008;WOA250428833-00-001-001;J0400147B00.0;1#东威图电VCP线;喷锡;A板;正片;短边;0.4;622.0;504.0;0.35;;东威;5;5;28;50.0;18.5;2.1;东威;35;18;49.0;55.0;23.0;14.0;35;35;36.0;6;1;是;;;孔铜;≥18平均20;28.11;22.22;29.41;28.76;22.84;30.07;26.9;ACC;18.0;23.0;1;22.22;30.07;26.9;3.45;7.850000000000001;464481;J0400147B00.0;622.0;504.0;118.2;118.04;0.178/0.178;49.0;55.0;1.0;0.35;27715.0;2.857142857142857;313488.0;0.178;0.178;True;22.22;30.07;7.850000000000001;0.23444444444444437;4.219999999999999;0.35
DCI-20251209686;ECI-20251209003;RPA1251111208-00-001-001;J0600187A01.0;2#东威板电VCP线;沉锡;A板;负片;短边;;560.0;450.0;0.25;;东威;50;20;21;50.0;48.8;0.8;;;;;;;;;;;;;否;;;孔铜;≥20平均25;32.03;24.84;32.03;32.68;24.14;31.37;29.84;ACC;20.0;25.0;1;24.14;32.68;29.52;3.92;8.54;609126;J0600187A01.0;560.0;450.0;262.0;210.0;;;;1.6;0.25;29193.0;6.4;252000.0;;;True;24.14;32.68;8.54;0.20700000000000002;4.140000000000001;0.25
DCI-20251210021;ECI-20251208004;WOA251203096-00-001-002;JB2C485TA0;2#龙门图电线;沉锡;A板;正片;短边;1.4(含铜);576.0;537.0;0.5;;东威;5;5;28;50.0;18.5;2.1;龙门;52.9;25;63.0;60.0;17.0;10.0;;;70.0;8;;是;;;孔铜;≥25;34.56;29.41;33.33;33.99;29.41;36.6;32.88;ACC;25.0;30.0;1;29.41;36.6;32.88;2.9;7.190000000000001;39031;JB2C485TA0;576.0;537.0;257.2;182.8;0.30/0.30;63.0;60.0;1.55;0.5;4608.0;3.1;309312.0;0.3;0.3;False;29.41;36.6;7.190000000000001;0.1764;4.41;0.5
DCI-20251210032;ECI-20251122003;WOA251121568-00-001-001;JB2C929TA1;1#东威图电VCP线;沉锡;A板;正片;短边;1.5;546.0;464.0;0.4;;东威;5;5;28;50.0;18.5;2.1;东威 ;35;20;43.0;48.0;26.0;14.0;45;45;36.0;6;1;否;;;孔铜;≥20平均25;30.07;24.84;28.76;30.07;24.84;30.07;28.1;ACC;20.0;25.0;1;24.84;30.07;28.11;2.58;5.23;595746;JB2C929TA1;546.0;464.0;259.0;220.0;0.2/0.225;43.0;48.0;1.6;0.4;13235.0;4.0;253344.0;0.2;0.225;True;24.84;30.07;5.23;0.242;4.84;0.4
DCI-20251210279;ECI-20251208005;WOA251203106-00-001-001;J0200091A00.1;2#龙门图电线;喷锡;A板;正片;短边;1.5;580.0;546.0;0.35;;东威;5;5;28;50.0;18.5;2.1;龙门;34;25;67.7;69.5;19.0;9.0;;;70.0;8;;是;;;孔铜;≥25;32.03;26.14;30.72;33.33;28.11;30.72;30.17;ACC;25.0;30.0;1;26.14;33.33;30.17;2.63;7.189999999999998;342514;J0200091A00.1;580.0;546.0;353.5;175.0;0.4/0.2;67.7;69.5;1.6;0.35;10618.0;4.571428571428572;316680.0;0.4;0.2;False;26.14;33.33;7.189999999999998;0.04560000000000002;1.1400000000000006;0.35
DCI-20251210370;ECI-20251209005;WOA251206227-00-001-001;J0400899A00.0;2#龙门图电线;喷锡;A板;正片;短边;1.6;600.0;364.0;0.3mm;;东威;5;5;28;50.0;18.5;2.1;龙门;60;25;52.37;47.7;19.0;9.0;;;80.0;8;;是;;;孔铜;≥25;36.92;29.77;38.15;36.31;29.54;39.38;35.01;ACC;25.0;30.0;1;29.54;39.38;35.01;4.28;9.840000000000003;598189;J0400899A00.0;600.0;364.0;340.0;280.0;0.254/0.203;52.37;47.7;2.0;0.3;5021.0;6.666666666666667;218400.0;0.254;0.203;False;29.54;39.38;9.840000000000003;0.18159999999999996;4.539999999999999;0.3
DCI-20251210411;ECI-20251210003;WOA251204164-00-014-015;J0200769A00.0;1#东威图电VCP线;沉锡;A板;正片;短边;1.4;450.0;417.33;0.5;;东威;5;5;28;50.0;18.5;2.1;东威;52;25-55;67.0;63.53;33.0;15.0;45;45;36.0;6;1;否;;;孔铜;25-55;31.38;27.08;31.38;33.85;28.06;33.85;30.93;ACC;25.0;30.0;1;27.08;33.85;30.93;2.85;6.770000000000003;527636;J0200769A00.0;450.0;417.33;399.0;214.0;0.25/0.199;67.0;63.53;1.55;0.5;6925.0;3.1;187798.5;0.25;0.199;True;27.08;33.85;6.770000000000003;0.08319999999999993;2.0799999999999983;0.5
DCI-20251210479;ECI-20251209004;WOA251205222-00-001-001;J0600192A00.0;2#龙门图电线;沉金;A板;正片;短边;;622.0;305.0;0.45mm;;荣信;5;5;2.9;40.0;18.0;1.3;龙门;33.4;20;38.8;35.8;16.0;8.0;;;60.0;8;;是;;;孔铜;≥20平均25;28.11;24.18;30.07;28.11;23.53;30.72;27.45;ACC;20.0;25.0;1;23.53;30.72;27.45;2.98;7.189999999999998;608671;J0600192A00.0;622.0;305.0;276.33;187.96;0.203/0.193;38.8;35.8;1.575;0.45;8006.0;3.5;189710.0;0.203;0.193;False;23.53;30.72;7.189999999999998;0.17650000000000005;3.530000000000001;0.45
DCI-20251210685;ECI-20250912006;WOA250910276-00-001-001;J0200499B02.0;1#东威图电VCP线;喷锡;A板;正片;短边;1.1;580.0;455.0;0.4mm;H0001;荣信;5;5;28;45.0;18.5;2.1;东威;≥38.4;单点≥20，平均≥25;21.0;51.0;28.0;16.0;45;45;36.0;6;1;是;;;孔铜;≥20平均25;31.38;24.62;31.38;32.0;24.23;30.15;28.96;ACC;20.0;25.0;1;24.23;32.0;28.96;3.57;7.77;546899;J0200499B02.0;580.0;455.0;278.0;216.5;0.85/;21.08;51.85;1.2;0.4;9354.0;3.0;263900.0;0.85;;True;24.23;32.0;7.77;0.21150000000000002;4.23;0.4
DCI-20251211310;ECI-20251210002;WOA251201028-00-001-001;J0400007A00.1;2#龙门图电线;沉金;A板;正片;短边;1.2;626.0;386.0;0.3mm;;东威;5;5;28;50.0;18.5;2.1;龙门;35;25;59.0;59.0;19.0;8.0;;;70.0;8;;是;;;孔铜;≥25;35.08;30.0;35.08;34.46;30.0;36.31;33.48;ACC;25.0;30.0;1;30.0;36.31;33.49;2.77;6.310000000000002;524694;J0400007A00.1;626.0;386.0;200.0;180.0;0.2/0.2;59.0;59.0;1.6;0.3;16852.0;5.333333333333334;241636.0;0.2;0.2;False;30.0;36.31;6.310000000000002;0.2;5.0;0.3
DCI-20251211385;ECI-20251210007;WOA251209297-00-001-001;J0200890A00.0;1#东威图电VCP线;喷锡;A板;正片;短边;0.9;622.0;520.5;0.4;;东威;5;5;28;50.0;18.5;2.1;东威;35;18;40.75;51.21;22.0;14.0;35;35;36.0;6;1;是;;;孔铜;≥18平均20;26.14;23.53;28.76;28.11;22.22;25.49;25.7;ACC;18.0;23.0;0;22.22;28.76;25.71;2.54;6.540000000000003;611446;J0200890A00.0;622.0;520.5;123.0;118.2;0.152/0.152;40.75;51.21;1.0;0.4;11637.0;2.5;323751.0;0.152;0.152;True;22.22;28.76;6.540000000000003;0.23444444444444437;4.219999999999999;0.4
DCI-20251211403;ECI-20251210001;WOA251208284-00-001-002;JP2C113LB1;2#龙门图电线;喷锡;A板;正片;短边;1.4;560.0;450.0;0.35;;东威;5;5;28;50.0;18.5;2.1;龙门;38.39;20;52.0;63.0;17.0;8.0;;;60.0;8;;否;;;孔铜;＞20;31.38;22.77;26.46;30.77;23.38;28.31;27.17;ACC;20.0;25.0;1;22.77;31.38;27.18;3.64;8.61;608288;JP2C113LB1;560.0;450.0;269.0;214.0;0.20/0.20;52.0;63.0;1.5;0.35;19273.0;4.285714285714286;252000.0;0.2;0.2;False;22.77;31.38;8.61;0.13849999999999998;2.7699999999999996;0.35
DCI-20251211662;ECI-20251211005;WOA251202034-00-001-001;J0400709A00.0;1#东威图电VCP线;沉金;A板;正片;短边;0.4;622.0;503.0;0.3;;东威;5;5;28;50.0;18.5;2.1;东威;35;18;50.2;53.8;22.0;14.0;35;35;36.0;6;1;是;;;孔铜;≥18平均20;30.07;22.88;27.45;28.11;22.88;26.8;26.36;ACC;18.0;23.0;1;22.88;30.07;26.37;2.91;7.190000000000001;498297;J0400709A00.0;622.0;503.0;118.2;118.04;0.102/0.11;50.2;53.8;1.0;0.3;10493.0;3.333333333333333;312866.0;0.102;0.11;True;22.88;30.07;7.190000000000001;0.2711111111111111;4.879999999999999;0.3
DCI-20251211712;ECI-20250713005;WOA250711247-00-001-010;JB2C739LA0;1#东威图电VCP线;喷锡;A板;正片;短边;0.9(含铜);622.0;364.0;1.1;H0080;东威;5;5;28;45.0;18.5;2.1;东威;35;单点≥20，平均≥25;23.0;19.0;20.0;14.0;35;35;36.0;6;1;否;;;孔铜;≥20平均25;32.03;24.84;31.37;30.72;24.14;31.37;29.07;ACC;20.0;25.0;1;24.14;32.03;29.08;3.59;7.890000000000001;84788;JB2C739LA0;622.0;364.0;71.4;32.57;0.45/0.19;23.0;19.0;1.0;1.1;8127.0;0.9090909090909091;226408.0;0.45;0.19;True;24.14;32.03;7.890000000000001;0.20700000000000002;4.140000000000001;1.1
